Repository: fang02272/-

# 焊接工艺专家系统 v2.8

这是一个面向焊接知识问答、工艺参数推荐和机器人焊接工艺卡片生成的本地专家系统。项目以 `saved_knowledge` 中已经学习的书籍为知识底座，优先在本地完成检索、路由和结构化回答；只有本地证据不足并且配置了 LLM 时，才调用 OpenAI 兼容接口补充答案。

## 1. 核心能力

- 多书知识库：保存 PDF 全文、章节、关键词、表格和数据点。
- Jieba 分词：注册焊接专业词，使用搜索模式多粒度分词，替代机械的中文单双字切分。
- 本地检索：关键词匹配、跨书章节检索、特征向量余弦检索和可选语义向量增强；对乱码、短文本和重复章节统一评分、过滤或降权。
- 专家知识库：把规范概念、别名、定义、应用场景和来源整理为可查询条目。
- 意图路由：区分概念、工艺参数、综合和通用问题。
- 工艺卡片：输出母材、板厚、坡口、电参数、热参数、机器人参数、质量检查及装备信息等机器可读 JSON，并标注输入完整度、待确认项和逐参数来源。
- 本地优先：高置信答案或已生成工艺卡片时不调用 LLM。
- LLM 兜底：只注入命中的薄目录和少量相关原文，默认最多生成 2000 Token。
- 答案缓存：LRU + TTL + 相似问题命中，知识源变化后自动失效。
- SSE 流式回答：LLM 内容按增量展示；完成事件仍返回完整结构化结果；请求中断时可取消，失败时可直接重试。
- 检索诊断：页面可查看 Top-5 章节的原始分、质量分、质量问题、命中关键词、可读预览和匹配解释；缺少工艺卡输入时可一键填入待补字段模板。
- 可观测性：记录请求量、LLM 调用/失败、本地回答、缓存命中、P50/P95、分阶段耗时和 TTFT。
- PDF 导入：支持文本 PDF；扫描 PDF 可使用单独配置的 PaddleOCR GPU 环境。

## 2. 技术路线

### 2.1 技术栈

| 层 | 技术 |
|---|---|
| Web 后端 | Python、FastAPI、Uvicorn、Pydantic |
| 前端 | 原生 HTML/CSS/JavaScript、Fetch、SSE、Marked、Mermaid |
| 文本处理 | Jieba、焊接术语词典、繁简/缩写/同义词归一化 |
| 本地检索 | TF-IDF 兜底检索、NumPy 特征向量、余弦相似度、可选语义向量 |
| 知识存储 | JSON + TXT 文件；不依赖数据库即可运行 |
| PDF | PyMuPDF、pdfplumber、PyPDF2；Pytesseract 备用 |
| 扫描件 OCR | 可选 PaddleOCR + OpenCV + CUDA GPU 环境 |
| LLM | OpenAI 兼容的 `/chat/completions` 接口 |

### 2.2 一次查询的执行链

```text
用户问题
  ↓
答案缓存：规范化后做精确命中或相似命中
  ↓ 未命中
本地分析：关键词、类别、跨书章节
  ↓
检索质量控制：严重噪声过滤、轻度问题降权、重复章节合并、可读摘要
  ↓
专家概念库 + 向量检索
  ↓
意图路由：概念 / 参数 / 综合 / 通用
  ↓
参数问题生成机器可读工艺卡片
  ↓
本地置信度足够？ ── 是 → 本地回答并写入缓存
  │ 否
  ↓
构造薄 Prompt：命中目录 + Top-K 相关原文
  ↓
LLM 普通响应或 SSE 流式响应
  ↓
解析为统一 QueryResponse → 写入缓存 → 前端渲染
```

这里的“本地优先”很重要：缓存、专家库、路由、工艺卡片和向量检索都在 LLM 之前。LLM 是低置信问题的兜底，不是每次查询的必经步骤。

## 3. `saved_knowledge` 到底如何加载

目录大致如下：

```text
saved_knowledge/
├── registry.json
├── 材料焊接原理_完整版/
│   ├── full_text.txt
│   ├── chapters.json
│   ├── keywords.json
│   ├── data_points.json
│   └── tables.json
├── 焊接结构原理/
└── 实用焊接工艺手册_第二版/
```

`registry.json` 的 `sources` 只是一份“书籍登记表”，保存书籍 ID、文件名、章节数、关键词数等元数据。`return self.registry["sources"]` 返回的是这份目录，不会把全文一起返回。

真正需要内容时，`app/knowledge_store.py` 会根据书籍 ID 继续读取对应目录中的文件：

- `get_full_text(source_id)` 读取 `full_text.txt`；
- `get_chapters(source_id)` 读取 `chapters.json`；
- `get_keywords(source_id)` 读取 `keywords.json`；
- 其他方法按需读取表格和数据点。

专家库、向量索引和答案缓存属于可再生运行时产物，默认不提交到 Git：

```text
saved_knowledge/expert_kb.json
saved_knowledge/vector_index/
saved_knowledge/answer_cache.json
```

服务第一次查询时会检查这些产物。如果文件不存在，或 `registry.json` 反映的书籍内容已经变化，系统会从各书的 `chapters.json`、`full_text.txt` 等持久化资料自动重建专家库和向量索引。因此，保存书籍数据与构建搜索索引是两层不同的工作。

## 4. 项目结构

```text
PyCharmMiscProject/
├── app/
│   ├── answer_cache.py          # LRU/TTL/相似缓存及统计
│   ├── config.yaml              # LLM、路由、缓存、向量和装备配置
│   ├── expert_knowledge_base.py # 专家概念库构建与查询
│   ├── knowledge_store.py       # registry 和每本书文件的读写入口
│   ├── llm_service.py           # 普通/流式 OpenAI 兼容调用
│   ├── metrics_service.py       # 性能与调用指标
│   ├── pdf_parser.py            # PDF 文本、表格和 OCR 解析
│   ├── process_card.py          # 工艺卡片组装
│   ├── qa_router.py             # 意图、置信度和参数匹配
│   ├── rag_retriever.py         # Jieba + TF-IDF 检索器
│   ├── retrieval_quality.py      # RAG内容质量评分、摘要与去重
│   ├── robot_welding.py         # 机器人焊接规则
│   ├── vector_store.py          # NumPy 向量索引
│   ├── welding_knowledge_base.py# 焊接术语、类别和参数基座
│   └── welding_qa_system.py     # 关键词抽取与本地结构化回答
├── saved_knowledge/             # 已学习书籍及可再生索引
├── static/index.html            # Web 聊天、上传和流式渲染
├── tools/
│   ├── benchmark.py             # 无 LLM、临时缓存性能基准
│   ├── build_expert_kb.py       # 手动重建专家库/向量库
│   ├── gpu_ingest.py            # GPU OCR 入库
│   ├── inspect_knowledge.py     # 知识库检查
│   ├── run_welding_qa.py        # 命令行问答
│   ├── test_quality_and_card_features.py # 检索质量/卡片可靠性测试
│   ├── test_runtime_features.py # 缓存/指标/SSE 回归测试
│   ├── fixed_questions.json      # 固定50题及人工标注验收标准
│   ├── evaluate_fixed_questions.py # 固定题集离线验收与性能报告
│   ├── audit_knowledge_quality.py # saved_knowledge 数据质量审计
│   └── tests.py                 # 完整本地测试集
├── requirements.txt
├── server.py                    # FastAPI 入口和统一查询流程
└── start.py                     # 自动学习 uploads 后启动服务
```

## 5. 本地启动

推荐 Python 3.12。仓库没有 `environment.yml`，因此没有预定义的 Conda 环境；当前本地开发方式是项目内的 `.venv`。

### 5.1 首次创建环境

```powershell
cd G:\ZEQP_CODE\PyCharmMiscProject
py -3.12 -m venv .venv
.\.venv\Scripts\Activate.ps1
python -m pip install -r requirements.txt
```

如果 PowerShell 禁止执行激活脚本，可以只对当前窗口放开：

```powershell
Set-ExecutionPolicy -Scope Process Bypass
.\.venv\Scripts\Activate.ps1
```

不激活也可以，直接使用虚拟环境中的解释器：

```powershell
.\.venv\Scripts\python.exe start.py
```

### 5.2 配置 LLM（可选）

没有 LLM Key 时，本地知识库、检索和工艺卡片仍可运行。推荐通过环境变量配置密钥，避免提交到 Git：

```powershell
$env:WELDING_LLM_API_KEY="sk-你的密钥"
$env:WELDING_LLM_API_BASE="https://api.deepseek.com/v1"
$env:WELDING_LLM_MODEL="deepseek-chat"
```

也可编辑 `app/config.yaml`。仓库中的 `sk-REVOKED_REPLACE_ME` 会被识别为占位符，不会触发网络调用。

### 5.3 启动服务

```powershell
.\.venv\Scripts\python.exe start.py
```

浏览器访问：

- Web 页面：<http://localhost:8000>
- OpenAPI 文档：<http://localhost:8000/docs>
- 健康检查：<http://localhost:8000/api/health>

File: data/weld_cases.json (part 1 of 13)
[
 {
  "material": "碳钢",
  "gas": "80%Ar+20%CO2",
  "wire_dia": "1.2mm",
  "thickness": 3.0,
  "joint": "船型",
  "current": 190.0,
  "voltage": 19.0,
  "speed": 10.0,
  "stick_out": 15.0,
  "gun_angle_fb": 80.0,
  "gun_angle_lr": 90.0,
  "variant": "基准",
  "weave_width": 1.0,
  "weave_freq": 5.0,
  "weave_dwell": 0.0,
  "material_raw": null,
  "source": null
 },
 {
  "material": "碳钢",
  "gas": "80%Ar+20%CO2",
  "wire_dia": "1.2mm",
  "thickness": 4.0,
  "joint": "船型",
  "current": 190.0,
  "voltage": 19.0,
  "speed": 9.0,
  "stick_out": 15.0,
  "gun_angle_fb": 80.0,
  "gun_angle_lr": 90.0,
  "variant": "基准",
  "weave_width": 2.0,
  "weave_freq": 5.0,
  "weave_dwell": 0.0,
  "material_raw": null,
  "source": null
 },
 {
  "material": "碳钢",
  "gas": "80%Ar+20%CO2",
  "wire_dia": "1.2mm",
  "thickness": 5.0,
  "joint": "船型",
  "current": 250.0,
  "voltage": 23.5,
  "speed": 8.0,
  "stick_out": 15.0,
  "gun_angle_fb": 80.0,
  "gun_angle_lr": 90.0,
  "variant": "基准",
  "weave_width": 3.0,
  "weave_freq": 3.0,
  "weave_dwell": 0.0,
  "material_raw": null,
  "source": null
 },
 {
  "material": "碳钢",
  "gas": "80%Ar+20%CO2",
  "wire_dia": "1.2mm",
  "thickness": 6.0,
  "joint": "船型",
  "current": 250.0,
  "voltage": 23.5,
  "speed": 6.5,
  "stick_out": 15.0,
  "gun_angle_fb": 80.0,
  "gun_angle_lr": 90.0,
  "variant": "基准",
  "weave_width": 3.0,
  "weave_freq": 3.0,
  "weave_dwell": 0.0,
  "material_raw": null,
  "source": null
 },
 {
  "material": "碳钢",
  "gas": "80%Ar+20%CO2",
  "wire_dia": "1.2mm",
  "thickness": 7.0,
  "joint": "船型",
  "current": 255.0,
  "voltage": 24.0,
  "speed": 5.0,
  "stick_out": 15.0,
  "gun_angle_fb": 80.0,
  "gun_angle_lr": 90.0,
  "variant": "基准",
  "weave_width": 4.0,
  "weave_freq": 3.0,
  "weave_dwell": 0.0,
  "material_raw": null,
  "source": null
 },
 {
  "material": "碳钢",
  "gas": "80%Ar+20%CO2",
  "wire_dia": "1.2mm",
  "thickness": 8.0,
  "joint": "船型",
  "current": 300.0,
  "voltage": 29.0,
  "speed": 5.7,
  "stick_out": 22.0,
  "gun_angle_fb": 80.0,
  "gun_angle_lr": 90.0,
  "variant": "基准",
  "weave_width": 4.0,
  "weave_freq": 3.0,
  "weave_dwell": 0.0,
  "material_raw": null,
  "source": null
 },
 {
  "material": "碳钢",
  "gas": "80%Ar+20%CO2",
  "wire_dia": "1.2mm",
  "thickness": 9.0,
  "joint": "船型",
  "current": 300.0,
  "voltage": 29.0,
  "speed": 4.7,
  "stick_out": 22.0,
  "gun_angle_fb": 80.0,
  "gun_angle_lr": 90.0,
  "variant": "基准",
  "weave_width": 4.0,
  "weave_freq": 3.0,
  "weave_dwell": 0.0,
  "material_raw": null,
  "source": null
 },
 {
  "material": "碳钢",
  "gas": "80%Ar+20%CO2",
  "wire_dia": "1.2mm",
  "thickness": 10.0,
  "joint": "船型",
  "current": 300.0,
  "voltage": 29.0,
  "speed": 3.7,
  "stick_out": 22.0,
  "gun_angle_fb": 80.0,
  "gun_angle_lr": 90.0,
  "variant": "基准",
  "weave_width": 4.0,
  "weave_freq": 3.0,
  "weave_dwell": 0.0,
  "material_raw": null,
  "source": null
 },
 {
  "material": "碳钢",
  "gas": "80%Ar+20%CO2",
  "wire_dia": "1.2mm",
  "thickness": 3.0,
  "joint": "水平角焊缝",
  "current": 190.0,
  "voltage": 19.0,
  "speed": 10.0,
  "stick_out": 15.0,
  "gun_angle_fb": 80.0,
  "gun_angle_lr": 45.0,
  "variant": "基准",
  "weave_width": 1.0,
  "weave_freq": 5.0,
  "weave_dwell": 0.0,
  "material_raw": null,
  "source": null
 },
 {
  "material": "碳钢",
  "gas": "80%Ar+20%CO2",
  "wire_dia": "1.2mm",
  "thickness": 4.0,
  "joint": "水平角焊缝",
  "current": 190.0,
  "voltage": 19.0,
  "speed": 9.0,
  "stick_out": 15.0,
  "gun_angle_fb": 80.0,
  "gun_angle_lr": 45.0,
  "variant": "基准",
  "weave_width": 2.0,
  "weave_freq": 5.0,
  "weave_dwell": 0.0,
  "material_raw": null,
  "source": null
 },
 {
  "material": "碳钢",
  "gas": "80%Ar+20%CO2",
  "wire_dia": "1.2mm",
  "thickness": 5.0,
  "joint": "水平角焊缝",
  "current": 250.0,
  "voltage": 23.5,
  "speed": 8.0,
  "stick_out": 15.0,
  "gun_angle_fb": 80.0,
  "gun_angle_lr": 45.0,
  "variant": "基准",
  "weave_width": 3.0,
  "weave_freq": 3.0,
  "weave_dwell": 0.0,
  "material_raw": null,
  "source": null
 },
 {
  "material": "碳钢",
  "gas": "80%Ar+20%CO2",
  "wire_dia": "1.2mm",
  "thickness": 6.0,
  "joint": "水平角焊缝",
  "current": 250.0,
  "voltage": 23.5,
  "speed": 6.5,
  "stick_out": 15.0,
  "gun_angle_fb": 80.0,
  "gun_angle_lr": 45.0,
  "variant": "基准",
  "weave_width": 3.0,
  "weave_freq": 3.0,
  "weave_dwell": 0.0,
  "material_raw": null,
  "source": null
 },
 {
  "material": "碳钢",
  "gas": "80%Ar+20%CO2",
  "wire_dia": "1.2mm",
  "thickness": 7.0,
  "joint": "水平角焊缝",
  "current": 255.0,
  "voltage": 24.0,
  "speed": 5.0,
  "stick_out": 15.0,
  "gun_angle_fb": 80.0,
  "gun_angle_lr": 45.0,
  "variant": "基准",
  "weave_width": 4.0,
  "weave_freq": 3.0,
  "weave_dwell": 0.0,
  "material_raw": null,
  "source": null
 },
 {
  "material": "碳钢",
  "gas": "80%Ar+20%CO2",
  "wire_dia": "1.2mm",
  "thickness": 8.0,
  "joint": "水平角焊缝",
  "current": 250.0,
  "voltage": 29.0,
  "speed": 4.4,
  "stick_out": 22.0,
  "gun_angle_fb": 80.0,
  "gun_angle_lr": 45.0,
  "variant": "基准",
  "weave_width": 4.0,
  "weave_freq": 3.0,
  "weave_dwell": 0.0,
  "material_raw": null,
  "source": null
 },
 {
  "material": "碳钢",
  "gas": "80%Ar+20%CO2",
  "wire_dia": "1.2mm",
  "thickness": 9.0,
  "joint": "水平角焊缝",
  "current": 250.0,
  "voltage": 29.0,
  "speed": 3.4,
  "stick_out": 22.0,
  "gun_angle_fb": 80.0,
  "gun_angle_lr": 45.0,
  "variant": "基准",
  "weave_width": 4.0,
  "weave_freq": 3.0,
  "weave_dwell": 0.0,
  "material_raw": null,
  "source": null
 },
 {
  "material": "碳钢",
  "gas": "80%Ar+20%CO2",
  "wire_dia": "1.2mm",
  "thickness": 2.0,
  "joint": "平搭接",
  "current": 160.0,
  "voltage": 17.5,
  "speed": 10.0,
  "stick_out": 15.0,
  "gun_angle_fb": 80.0,
  "gun_angle_lr": 60.0,
  "variant": "基准",
  "weave_width": 1.0,
  "weave_freq": 5.0,
  "weave_dwell": 0.0,
  "material_raw": null,
  "source": null
 },
 {
  "material": "碳钢",
  "gas": "80%Ar+20%CO2",
  "wire_dia": "1.2mm",
  "thickness": 3.0,
  "joint": "平搭接",
  "current": 220.0,
  "voltage": 21.0,
  "speed": 10.0,
  "stick_out": 15.0,
  "gun_angle_fb": 80.0,
  "gun_angle_lr": 60.0,
  "variant": "基准",
  "weave_width": 2.0,
  "weave_freq": 5.0,
  "weave_dwell": 0.0,
  "material_raw": null,
  "source": null
 },
 {
  "material": "碳钢",
  "gas": "80%Ar+20%CO2",
  "wire_dia": "1.2mm",
  "thickness": 4.0,
  "joint": "平搭接",
  "current": 240.0,
  "voltage": 22.5,
  "speed": 10.0,
  "stick_out": 15.0,
  "gun_angle_fb": 80.0,
  "gun_angle_lr": 60.0,
  "variant": "基准",
  "weave_width": 3.0,
  "weave_freq": 5.0,
  "weave_dwell": 0.0,
  "material_raw": null,
  "source": null
 },
 {
  "material": "碳钢",
  "gas": "80%Ar+20%CO2",
  "wire_dia": "1.2mm",
  "thickness": 5.0,
  "joint": "平搭接",
  "current": 240.0,
  "voltage": 22.5,
  "speed": 10.0,
  "stick_out": 15.0,
  "gun_angle_fb": 80.0,
  "gun_angle_lr": 60.0,
  "variant": "基准",
  "weave_width": 3.0,
  "weave_freq": 5.0,
  "weave_dwell": 0.0,
  "material_raw": null,
  "source": null
 },
 {
  "material": "碳钢",
  "gas": "80%Ar+20%CO2",
  "wire_dia": "1.2mm",
  "thickness": 6.0,
  "joint": "平搭接",
  "current": 240.0,
  "voltage": 22.7,
  "speed": 6.0,
  "stick_out": 15.0,
  "gun_angle_fb": 80.0,
  "gun_angle_lr": 60.0,
  "variant": "基准",
  "weave_width": 3.0,
  "weave_freq": 3.0,
  "weave_dwell": 0.0,
  "material_raw": null,
  "source": null
 },
 {
  "material": "碳钢",
  "gas": "80%Ar+20%CO2",
  "wire_dia": "1.2mm",
  "thickness": 3.0,
  "joint": "单V坡口",
  "current": 190.0,
  "voltage": 19.0,
  "speed": 10.0,
  "stick_out": 22.0,
  "gun_angle_fb": 80.0,
  "gun_angle_lr": 67.0,
  "variant": "基准",
  "weave_width": 1.0,
  "weave_freq": 5.0,
  "weave_dwell": 0.0,
  "material_raw": null,
  "source": null
 },
 {
  "material": "碳钢",
  "gas": "80%Ar+20%CO2",
  "wire_dia": "1.2mm",
  "thickness": 4.0,
  "joint": "单V坡口",
  "current": 200.0,
  "voltage": 19.4,
  "speed": 9.0,
  "stick_out": 22.0,
  "gun_angle_fb": 80.0,
  "gun_angle_lr": 67.0,
  "variant": "基准",
  "weave_width": 1.0,
  "weave_freq": 5.0,
  "weave_dwell": 0.0,
  "material_raw": null,
  "source": null
 },
 {
  "material": "碳钢",
  "gas": "80%Ar+20%CO2",
  "wire_dia": "1.2mm",
  "thickness": 5.0,
  "joint": "单V坡口",
  "current": 220.0,
  "voltage": 21.0,
  "speed": 7.0,
  "stick_out": 22.0,
  "gun_angle_fb": 80.0,
  "gun_angle_lr": 67.0,
  "variant": "基准",
  "weave_width": 3.0,
  "weave_freq": 4.0,
  "weave_dwell": 0.0,
  "material_raw": null,
  "source": null
 },
 {
  "material": "碳钢",
  "gas": "80%Ar+20%CO2",
  "wire_dia": "1.2mm",
  "thickness": 6.0,
  "joint": "单V坡口",
  "current": 260.0,
  "voltage": 25.0,
  "speed": 6.0,
  "stick_out": 22.0,
  "gun_angle_fb": 80.0,
  "gun_angle_lr": 67.0,
  "variant": "基准",
  "weave_width": 4.0,
  "weave_freq": 3.0,
  "weave_dwell": 0.0,
  "material_raw": null,
  "source": null
 },
 {
  "material": "碳钢",
  "gas": "80%Ar+20%CO2",
  "wire_dia": "1.2mm",
  "thickness": 7.0,
  "joint": "单V坡口",
  "current": 280.0,
  "voltage": 26.4,
  "speed": 6.0,
  "stick_out": 22.0,
  "gun_angle_fb": 80.0,
  "gun_angle_lr": 67.0,
  "variant": "基准",
  "weave_width": 4.0,
  "weave_freq": 3.0,
  "weave_dwell": 0.0,
  "material_raw": null,
  "source": null
 },
 {
  "material": "碳钢",
  "gas": "80%Ar+20%CO2",
  "wire_dia": "1.2mm",
  "thickness": 3.0,
  "joint": "V型50°",
  "current": 200.0,
  "voltage": 19.4,
  "speed": 10.0,
  "stick_out": 22.0,
  "gun_angle_fb": 80.0,
  "gun_angle_lr": 90.0,
  "variant": "基准",
  "weave_width": 1.0,
  "weave_freq": 5.0,
  "weave_dwell": 0.0,
  "material_raw": null,
  "source": null
 },
 {
  "material": "碳钢",
  "gas": "80%Ar+20%CO2",
  "wire_dia": "1.2mm",
  "thickness": 4.0,
  "joint": "V型50°",
  "current": 220.0,
  "voltage": 21.0,
  "speed": 9.0,
  "stick_out": 22.0,
  "gun_angle_fb": 80.0,
  "gun_angle_lr": 90.0,
  "variant": "基准",
  "weave_width": 1.0,
  "weave_freq": 5.0,
  "weave_dwell": 0.0,
  "material_raw": null,
  "source": null
 },
 {
  "material": "碳钢",
  "gas": "80%Ar+20%CO2",
  "wire_dia": "1.2mm",
  "thickness": 5.0,
  "joint": "V型50°",
  "current": 240.0,
  "voltage": 23.0,
  "speed": 7.0,
  "stick_out": 22.0,
  "gun_angle_fb": 80.0,
  "gun_angle_lr": 90.0,
  "variant": "基准",
  "weave_width": 2.0,
  "weave_freq": 4.0,
  "weave_dwell": 0.0,
  "material_raw": null,
  "source": null
 },
 {
  "material": "碳钢",
  "gas": "80%Ar+20%CO2",
  "wire_dia": "1.2mm",
  "thickness": 6.0,
  "joint": "V型50°",
  "current": 280.0,
  "voltage": 26.4,
  "speed": 6.0,
  "stick_out": 22.0,
  "gun_angle_fb": 80.0,
  "gun_angle_lr": 90.0,
  "variant": "基准",
  "weave_width": 4.0,
  "weave_freq": 3.0,
  "weave_dwell": 0.0,
  "material_raw": null,
  "source": null
 },
 {
  "material": "碳钢",
  "gas": "80%Ar+20%CO2",
  "wire_dia": "1.2mm",
  "thickness": 7.0,
  "joint": "V型50°",
  "current": 300.0,
  "voltage": 29.0,
  "speed": 6.0,
  "stick_out": 22.0,
  "gun_angle_fb": 80.0,
  "gun_angle_lr": 90.0,
  "variant": "基准",
  "weave_width": 4.0,
  "weave_freq": 3.0,
  "weave_dwell": 0.0,
  "material_raw": null,
  "source": null
 },
 {
  "material": "碳钢",
  "gas": "80%Ar+20%CO2",
  "wire_dia": "1.2mm",
  "thickness": 3.0,
  "joint": "V型60°",
  "current": 220.0,
  "voltage": 21.0,
  "speed": 10.0,
  "stick_out": 22.0,
  "gun_angle_fb": 80.0,
  "gun_angle_lr": 90.0,
  "variant": "基准",
  "weave_width": 1.0,
  "weave_freq": 5.0,
  "weave_dwell": 0.0,
  "material_raw": null,
  "source": null
 },
 {
  "material": "碳钢",
  "gas": "80%Ar+20%CO2",
  "wire_dia": "1.2mm",
  "thickness": 4.0,
  "joint": "V型60°",
  "current": 240.0,
  "voltage": 23.0,
  "speed": 9.0,
  "stick_out": 22.0,
  "gun_angle_fb": 80.0,
  "gun_angle_lr": 90.0,
  "variant": "基准",
  "weave_width": 2.0,
  "weave_freq": 5.0,
  "weave_dwell": 0.0,
  "material_raw": null,
  "source": null
 },
 {
  "material": "碳钢",
  "gas": "80%Ar+20%CO2",
  "wire_dia": "1.2mm",
  "thickness": 5.0,
  "joint": "V型60°",
  "current": 260.0,
  "voltage": 25.0,
  "speed": 7.0,
  "stick_out": 22.0,
  "gun_angle_fb": 80.0,
  "gun_angle_lr": 90.0,
  "variant": "基准",
  "weave_width": 3.0,
  "weave_freq": 4.0,
  "weave_dwell": 0.0,
  "material_raw": null,
  "source": null
 },
 {
  "material": "碳钢",
  "gas": "80%Ar+20%CO2",
  "wire_dia": "1.2mm",
  "thickness": 6.0,
  "joint": "V型60°",
  "current": 300.0,
  "voltage": 29.0,
  "speed": 6.0,
  "stick_out": 22.0,
  "gun_angle_fb": 80.0,
  "gun_angle_lr": 90.0,
  "variant": "基准",
  "weave_width": 4.0,
  "weave_freq": 3.0,
  "weave_dwell": 0.0,
  "material_raw": null,
  "source": null
 },
 {
  "material": "碳钢",
  "gas": "80%Ar+20%CO2",
  "wire_dia": "1.2mm",
  "thickness": 7.0,
  "joint": "V型60°",
  "current": 300.0,
  "voltage": 29.0,
  "speed": 5.4,
  "stick_out": 22.0,
  "gun_angle_fb": 80.0,
  "gun_angle_lr": 90.0,
  "variant": "基准",
  "weave_width": 4.0,
  "weave_freq": 3.0,
  "weave_dwell": 0.0,
  "material_raw": null,
  "source": null
 },
 {
  "material": "碳钢",
  "gas": "80%Ar+20%CO2",
  "wire_dia": "1.4mm",
  "thickness": 12.0,
  "joint": "船型",
  "current": 400.0,
  "voltage": 34.0,
  "speed": 4.5,
  "stick_out": 25.0,
  "gun_angle_fb": 80.0,
  "gun_angle_lr": 90.0,
  "variant": "基准",
  "weave_width": 4.0,
  "weave_freq": 3.0,
  "weave_dwell": 0.0,
  "material_raw": null,
  "source": null
 },
 {
  "material": "碳钢",
  "gas": "80%Ar+20%CO2",
  "wire_dia": "1.6mm",
  "thickness": 8.0,
  "joint": "单V坡口",
  "current": 380.0,
  "voltage": 29.0,
  "speed": 5.3,
  "stick_out": 25.0,
  "gun_angle_fb": 80.0,
  "gun_angle_lr": 67.0,
  "variant": "基准",
  "weave_width": 4.0,
  "weave_freq": 3.0,
  "weave_dwell": 0.0,
  "material_raw": null,
  "source": null
 },
 {
  "material": "碳钢",
  "gas": "80%Ar+20%CO2",
  "wire_dia": "1.6mm",
  "thickness": 9.0,
  "joint": "单V坡口",
  "current": 380.0,
  "voltage": 29.0,
  "speed": 4.7,
  "stick_out": 25.0,
  "gun_angle_fb": 80.0,
  "gun_angle_lr": 67.0,
  "variant": "基准",
  "weave_width": 4.0,
  "weave_freq": 3.0,
  "weave_dwell": 0.0,
  "material_raw": null,
  "source": null
 },
 {
  "material": "碳钢",
  "gas": "80%Ar+20%CO2",
  "wire_dia": "1.6mm",
  "thickness": 10.0,
  "joint": "单V坡口",
  "current": 380.0,
  "voltage": 29.0,
  "speed": 4.3,
  "stick_out": 25.0,
  "gun_angle_fb": 80.0,
  "gun_angle_lr": 67.0,
  "variant": "基准",
  "weave_width": 4.0,
  "weave_freq": 3.0,
  "weave_dwell": 0.0,
  "material_raw": null,
  "source": null
 },
 {
  "material": "碳钢",
  "gas": "80%Ar+20%CO2",
  "wire_dia": "1.6mm",
  "thickness": 8.0,
  "joint": "V型50°",
  "current": 360.0,
  "voltage": 28.2,
  "speed": 9.0,
  "stick_out": 25.0,
  "gun_angle_fb": 80.0,
  "gun_angle_lr": 90.0,
  "variant": "基准",
  "weave_width": 2.0,
  "weave_freq": 5.0,
  "weave_dwell": 0.0,
  "material_raw": null,
  "source": null
 },
 {
  "material": "碳钢",
  "gas": "80%Ar+20%CO2",
  "wire_dia": "1.6mm",
  "thickness": 9.0,
  "joint": "V型50°",
  "current": 380.0,
  "voltage": 29.0,
  "speed": 7.0,
  "stick_out": 25.0,
  "gun_angle_fb": 80.0,
  "gun_angle_lr": 90.0,
  "variant": "基准",
  "weave_width": 2.0,
  "weave_freq": 4.0,
  "weave_dwell": 0.0,
  "material_raw": null,
  "source": null
 },
 {
  "material": "碳钢",
  "gas": "80%Ar+20%CO2",
  "wire_dia": "1.6mm",
  "thickness": 10.0,
  "joint": "V型50°",
  "current": 380.0,
  "voltage": 29.0,
  "speed": 6.0,
  "stick_out": 25.0,
  "gun_angle_fb": 80.0,
  "gun_angle_lr": 90.0,
  "variant": "基准",
  "weave_width": 4.0,
  "weave_freq": 3.0,
  "weave_dwell": 0.0,
  "material_raw": null,
  "source": null
 },
 {
  "material": "碳钢",
  "gas": "80%Ar+20%CO2",
  "wire_dia": "1.6mm",
  "thickness": 12.0,
  "joint": "V型50°",
  "current": 380.0,
  "voltage": 29.0,
  "speed": 5.0,
  "stick_out": 25.0,
  "gun_angle_fb": 80.0,
  "gun_angle_lr": 90.0,
  "variant": "基准",
  "weave_width": 4.0,
  "weave_freq": 3.0,
  "weave_dwell": 0.0,
  "material_raw": null,
  "source": null
 },
 {
  "material": "碳钢",
  "gas": "80%Ar+20%CO2",
  "wire_dia": "1.6mm",
  "thickness": 8.0,
  "joint": "V型60°",
  "current": 360.0,
  "voltage": 28.2,
  "speed": 8.0,
  "stick_out": 25.0,
  "gun_angle_fb": 80.0,
  "gun_angle_lr": 90.0,
  "variant": "基准",
  "weave_width": 2.0,
  "weave_freq": 5.0,
  "weave_dwell": 0.0,
  "material_raw": null,
  "source": null
 },
 {
  "material": "碳钢",
  "gas": "80%Ar+20%CO2",
  "wire_dia": "1.6mm",
  "thickness": 9.0,
  "joint": "V型60°",
  "current": 380.0,
  "voltage": 29.0,
  "speed": 7.0,
  "stick_out": 25.0,
  "gun_angle_fb": 80.0,
  "gun_angle_lr": 90.0,
  "variant": "基准",
  "weave_width": 3.0,
  "weave_freq": 4.0,
  "weave_dwell": 0.0,
  "material_raw": null,
  "source": null
 },
 {
  "material": "碳钢",
  "gas": "80%Ar+20%CO2",
  "wire_dia": "1.6mm",
  "thickness": 10.0,
  "joint": "V型60°",
  "current": 380.0,
  "voltage": 29.0,
  "speed": 6.0,
  "stick_out": 25.0,
  "gun_angle_fb": 80.0,
  "gun_angle_lr": 90.0,
  "variant": "基准",
  "weave_width": 4.0,
  "weave_freq": 3.0,
  "weave_dwell": 0.0,
  "material_raw": null,
  "source": null
 },
 {
  "material": "碳钢",
  "gas": "80%Ar+20%CO2",
  "wire_dia": "1.6mm",
  "thickness": 12.0,
  "joint": "V型60°",
  "current": 380.0,
  "voltage": 29.0,
  "speed": 4.2,
  "stick_out": 25.0,
  "gun_angle_fb": 80.0,
  "gun_angle_lr": 90.0,
  "variant": "基准",
  "weave_width": 4.0,
  "weave_freq": 3.0,
  "weave_dwell": 0.0,
  "material_raw": null,
  "source": null
 },
 {
  "material": "碳钢",
  "gas": "80%Ar+20%CO2",
  "wire_dia": "0.8mm",
  "thickness": 0.8,
  "joint": "平拼接",
  "current": 75.0,
  "voltage": 14.8,
  "speed": 12.0,
  "stick_out": 15.0,
  "gun_angle_fb": 80.0,
  "gun_angle_lr": 90.0,
  "variant": "基准",
  "material_raw": null,
  "source": null
 },
 {
  "material": "碳钢",
  "gas": "80%Ar+20%CO2",
  "wire_dia": "0.8mm",
  "thickness": 0.8,
  "joint": "立拼接",
  "current": 75.0,
  "voltage": 14.8,
  "speed": 12.0,
  "stick_out": 15.0,
  "gun_angle_fb": 90.0,
  "gun_angle_lr": 90.0,
  "variant": "基准",
  "material_raw": null,
  "source": null
 },
 {
  "material": "碳钢",
  "gas": "80%Ar+20%CO2",
  "wire_dia": "0.8mm",
  "thickness": 0.8,
  "joint": "平搭接",
  "current": 80.0,
  "voltage": 15.0,
  "speed": 12.0,
  "stick_out": 15.0,
  "gun_angle_fb": 80.0,
  "gun_angle_lr": 90.0,
  "variant": "基准",
  "material_raw": null,
  "source": null
 },
 {
  "material": "碳钢",
  "gas": "80%Ar+20%CO2",
  "wire_dia": "0.8mm",
  "thickness": 0.8,
  "joint": "立搭接",
  "current": 80.0,
  "voltage": 15.0,
  "speed": 12.0,
  "stick_out": 15.0,
  "gun_angle_fb": 90.0,
  "gun_angle_lr": 90.0,
  "variant": "基准",
  "material_raw": null,
  "source": null
 },
 {
  "material": "碳钢",
  "gas": "80%Ar+20%CO2",
  "wire_dia": "0.8mm",
  "thickness": 0.8,
  "joint": "船型",
  "current": 80.0,
  "voltage": 16.5,
  "speed": 10.0,
  "stick_out": 15.0,
  "gun_angle_fb": 80.0,
  "gun_angle_lr": 90.0,
  "variant": "基准",
  "material_raw": null,
  "source": null
 },
 {
  "material": "碳钢",
  "gas": "80%Ar+20%CO2",
  "wire_dia": "0.8mm",
  "thickness": 0.8,
  "joint": "平内角",
  "current": 80.0,
  "voltage": 16.0,
  "speed": 10.0,
  "stick_out": 15.0,
  "gun_angle_fb": 80.0,
  "gun_angle_lr": 45.0,
  "variant": "基准",
  "material_raw": null,
  "source": null
 },
 {
  "material": "碳钢",
  "gas": "80%Ar+20%CO2",
  "wire_dia": "0.8mm",
  "thickness": 0.8,
  "joint": "立内角",
  "current": 80.0,
  "voltage": 15.5,
  "speed": 10.0,
  "stick_out": 15.0,
  "gun_angle_fb": 90.0,
  "gun_angle_lr": 45.0,
  "variant": "基准",
  "material_raw": null,
  "source": null
 },
 {
  "material": "碳钢",
  "gas": "80%Ar+20%CO2",
  "wire_dia": "0.8mm",
  "thickness": 0.8,
  "joint": "平外角",
  "current": 60.0,
  "voltage": 13.6,
  "speed": 12.0,
  "stick_out": 15.0,
  "gun_angle_fb": 80.0,
  "gun_angle_lr": 45.0,
  "variant": "基准",
  "material_raw": null,
  "source": null
 },
 {
  "material": "碳钢",
  "gas": "80%Ar+20%CO2",
  "wire_dia": "0.8mm",
  "thickness": 0.8,
  "joint": "立外角",
  "current": 60.0,
  "voltage": 13.6,
  "speed": 12.0,
  "stick_out": 15.0,
  "gun_angle_fb": 90.0,
  "gun_angle_lr": 45.0,
  "variant": "基准",
  "material_raw": null,
  "source": null
 },
 {
  "material": "碳钢",
  "gas": "80%Ar+20%CO2",
  "wire_dia": "0.8mm",
  "thickness": 1.0,
  "joint": "平拼接",
  "current": 80.0,
  "voltage": 15.0,
  "speed": 11.0,
  "stick_out": 15.0,
  "gun_angle_fb": 80.0,
  "gun_angle_lr": 90.0,
  "variant": "基准",
  "material_raw": null,
  "source": null
 },
 {
  "material": "碳钢",
  "gas": "80%Ar+20%CO2",
  "wire_dia": "0.8mm",
  "thickness": 1.0,
  "joint": "立拼接",
  "current": 80.0,
  "voltage": 15.0,
  "speed": 11.0,
  "stick_out": 15.0,
  "gun_angle_fb": 90.0,
  "gun_angle_lr": 90.0,
  "variant": "基准",
  "material_raw": null,
  "source": null
 },
 {
  "material": "碳钢",
  "gas": "80%Ar+20%CO2",
  "wire_dia": "0.8mm",
  "thickness": 1.0,
  "joint": "平搭接",
  "current": 85.0,
  "voltage": 15.2,
  "speed": 11.0,
  "stick_out": 15.0,
  "gun_angle_fb": 80.0,
  "gun_angle_lr": 85.0,
  "variant": "基准",
  "material_raw": null,
  "source": null
 },
 {
  "material": "碳钢",
  "gas": "80%Ar+20%CO2",
  "wire_dia": "0.8mm",
  "thickness": 1.0,
  "joint": "立搭接",
  "current": 85.0,
  "voltage": 15.2,
  "speed": 11.0,
  "stick_out": 15.0,
  "gun_angle_fb": 90.0,
  "gun_angle_lr": 85.0,
  "variant": "基准",
  "material_raw": null,
  "source": null
 },
 {
  "material": "碳钢",
  "gas": "80%Ar+20%CO2",
  "wire_dia": "0.8mm",
  "thickness": 1.0,
  "joint": "船型",
  "current": 100.0,
  "voltage": 16.2,
  "speed": 11.0,
  "stick_out": 15.0,
  "gun_angle_fb": 80.0,
  "gun_angle_lr": 90.0,
  "variant": "基准",
  "material_raw": null,
  "source": null
 },
 {
  "material": "碳钢",
  "gas": "80%Ar+20%CO2",
  "wire_dia": "0.8mm",
  "thickness": 1.0,
  "joint": "平内角",
  "current": 100.0,
  "voltage": 15.4,
  "speed": 11.0,
  "stick_out": 15.0,
  "gun_angle_fb": 80.0,
  "gun_angle_lr": 45.0,
  "variant": "基准",
  "material_raw": null,
  "source": null
 },
 {
  "material": "碳钢",
  "gas": "80%Ar+20%CO2",
  "wire_dia": "0.8mm",
  "thickness": 1.0,
  "joint": "立内角",
  "current": 95.0,
  "voltage": 15.0,
  "speed": 11.0,
  "stick_out": 15.0,
  "gun_angle_fb": 90.0,
  "gun_angle_lr": 45.0,
  "variant": "基准",
  "material_raw": null,
  "source": null
 },
 {
  "material": "碳钢",
  "gas": "80%Ar+20%CO2",
  "wire_dia": "0.8mm",
  "thickness": 1.0,
  "joint": "平外角",
  "current": 70.0,
  "voltage": 14.6,
  "speed": 11.0,
  "stick_out": 15.0,
  "gun_angle_fb": 80.0,
  "gun_angle_lr": 45.0,
  "variant": "基准",
  "material_raw": null,
  "source": null
 },
 {
  "material": "碳钢",
  "gas": "80%Ar+20%CO2",
  "wire_dia": "0.8mm",
  "thickness": 1.0,
  "joint": "立外角",
  "current": 70.0,
  "voltage": 14.6,
  "speed": 11.0,
  "stick_out": 15.0,
  "gun_angle_fb": 90.0,
  "gun_angle_lr": 45.0,
  "variant": "基准",
  "material_raw": null,
  "source": null
 },
 {
  "material": "碳钢",
  "gas": "80%Ar+20%CO2",
  "wire_dia": "0.8mm",
  "thickness": 1.2,
  "joint": "平拼接",
  "current": 90.0,
  "voltage": 16.4,
  "speed": 10.0,
  "stick_out": 15.0,
  "gun_angle_fb": 80.0,
  "gun_angle_lr": 90.0,
  "variant": "基准",
  "material_raw": null,
  "source": null
 },
 {
  "material": "碳钢",
  "gas": "80%Ar+20%CO2",
  "wire_dia": "0.8mm",
  "thickness": 1.2,
  "joint": "立拼接",
  "current": 90.0,
  "voltage": 15.2,
  "speed": 12.0,
  "stick_out": 15.0,
  "gun_angle_fb": 90.0,
  "gun_angle_lr": 90.0,
  "variant": "基准",
  "material_raw": null,
  "source": null
 },
 {
  "material": "碳钢",
  "gas": "80%Ar+20%CO2",
  "wire_dia": "0.8mm",
  "thickness": 1.2,
  "joint": "平搭接",
  "current": 95.0,
  "voltage": 16.6,
  "speed": 10.0,
  "stick_out": 15.0,
  "gun_angle_fb": 80.0,
  "gun_angle_lr": 80.0,
  "variant": "基准",
  "material_raw": null,
  "source": null
 },
 {
  "material": "碳钢",
  "gas": "80%Ar+20%CO2",
  "wire_dia": "0.8mm",
  "thickness": 1.2,
  "joint": "立搭接",
  "current": 95.0,
  "voltage": 15.4,
  "speed": 10.0,
  "stick_out": 15.0,
  "gun_angle_fb": 90.0,
  "gun_angle_lr": 80.0,
  "variant": "基准",
  "material_raw": null,
  "source": null
 },
 {
  "material": "碳钢",
  "gas": "80%Ar+20%CO2",
  "wire_dia": "0.8mm",
  "thickness": 1.2,
  "joint": "船型",
  "current": 120.0,
  "voltage": 17.0,
  "speed": 8.0,
  "stick_out": 15.0,
  "gun_angle_fb": 80.0,
  "gun_angle_lr": 90.0,
  "variant": "基准",
  "material_raw": null,
  "source": null
 },
 {
  "material": "碳钢",
  "gas": "80%Ar+20%CO2",
  "wire_dia": "0.8mm",
  "thickness": 1.2,
  "joint": "平内角",
  "current": 120.0,
  "voltage": 16.0,
  "speed": 8.0,
  "stick_out": 15.0,
  "gun_angle_fb": 80.0,
  "gun_angle_lr": 45.0,
  "variant": "基准",
  "material_raw": null,
  "source": null
 },
 {
  "material": "碳钢",
  "gas": "80%Ar+20%CO2",
  "wire_dia": "0.8mm",
  "thickness": 1.2,
  "joint": "立内角",
  "current": 115.0,
  "voltage": 15.8,
  "speed": 8.0,
  "stick_out": 15.0,
  "gun_angle_fb": 90.0,
  "gun_angle_lr": 45.0,
  "variant": "基准",
  "material_raw": null,
  "source": null
 },
 {
  "material": "碳钢",
  "gas": "80%Ar+20%CO2",
  "wire_dia": "0.8mm",
  "thickness": 1.2,
  "joint": "平外角",
  "current": 80.0,
  "voltage": 15.0,
  "speed": 10.0,
  "stick_out": 15.0,
  "gun_angle_fb": 80.0,
  "gun_angle_lr": 45.0,
  "variant": "基准",
  "material_raw": null,
  "source": null
 },
 {
  "material": "碳钢",
  "gas": "80%Ar+20%CO2",
  "wire_dia": "0.8mm",
  "thickness": 1.2,
  "joint": "立外角",
  "current": 80.0,
  "voltage": 15.0,
  "speed": 10.0,
  "stick_out": 15.0,
  "gun_angle_fb": 90.0,
  "gun_angle_lr": 45.0,
  "variant": "基准",
  "material_raw": null,
  "source": null
 },
 {
  "material": "碳钢",
  "gas": "80%Ar+20%CO2",
  "wire_dia": "0.8mm",
  "thickness": 1.5,
  "joint": "平拼接",
  "current": 120.0,
  "voltage": 17.4,
  "speed": 10.0,
  "stick_out": 15.0,
  "gun_angle_fb": 80.0,
  "gun_angle_lr": 90.0,
  "variant": "基准",
  "material_raw": null,
  "source": null
 },
 {
  "material": "碳钢",
  "gas": "80%Ar+20%CO2",
  "wire_dia": "0.8mm",
  "thickness": 1.5,
  "joint": "立拼接",
  "current": 120.0,
  "voltage": 16.0,
  "speed": 11.0,
  "stick_out": 15.0,
  "gun_angle_fb": 90.0,
  "gun_angle_lr": 90.0,
  "variant": "基准",
  "material_raw": null,
  "source": null
 },
 {
  "material": "碳钢",
  "gas": "80%Ar+20%CO2",
  "wire_dia": "0.8mm",
  "thickness": 1.5,
  "joint": "平搭接",
  "current": 125.0,
  "voltage": 17.6,
  "speed": 10.0,
  "stick_out": 15.0,
  "gun_angle_fb": 80.0,
  "gun_angle_lr": 80.0,
  "variant": "基准",
  "material_raw": null,
  "source": null
 },
 {
  "material": "碳钢",
  "gas": "80%Ar+20%CO2",
  "wire_dia": "0.8mm",
  "thickness": 1.5,
  "joint": "立搭接",
  "current": 120.0,
  "voltage": 16.0,
  "speed": 10.0,
  "stick_out": 15.0,
  "gun_angle_fb": 90.0,
  "gun_angle_lr": 80.0,
  "variant": "基准",
  "material_raw": null,
  "source": null
 },
 {
  "material": "碳钢",
  "gas": "80%Ar+20%CO2",
  "wire_dia": "0.8mm",
  "thickness": 1.5,
  "joint": "船型",
  "current": 140.0,
  "voltage": 19.0,
  "speed": 10.0,
  "stick_out": 15.0,
  "gun_angle_fb": 80.0,
  "gun_angle_lr": 90.0,
  "variant": "基准",
  "material_raw": null,
  "source": null
 },
 {
  "material": "碳钢",
  "gas": "80%Ar+20%CO2",
  "wire_dia": "0.8mm",
  "thickness": 1.5,
  "joint": "平内角",
  "current": 140.0,
  "voltage": 18.6,
  "speed": 10.0,
  "stick_out": 15.0,
  "gun_angle_fb": 80.0,
  "gun_angle_lr": 45.0,
  "variant": "基准",
  "material_raw": null,
  "source": null
 },
 {
  "material": "碳钢",
  "gas": "80%Ar+20%CO2",
  "wire_dia": "0.8mm",
  "thickness": 1.5,
  "joint": "立内角",
  "current": 130.0,
  "voltage": 16.6,
  "speed": 10.0,
  "stick_out": 15.0,
  "gun_angle_fb": 90.0,
  "gun_angle_lr": 45.0,
  "variant": "基准",
  "material_raw": null,
  "source": null
 },
 {
  "material": "碳钢",
  "gas": "80%Ar+20%CO2",
  "wire_dia": "0.8mm",
  "thickness": 1.5,
  "joint": "平外角",
  "current": 95.0,
  "voltage": 15.4,
  "speed": 10.0,
  "stick_out": 15.0,
  "gun_angle_fb": 80.0,
  "gun_angle_lr": 45.0,
  "variant": "基准",
  "material_raw": null,
  "source": null
 },
 {
  "material": "碳钢",
  "gas": "80%Ar+20%CO2",
  "wire_dia": "0.8mm",
  "thickness": 1.5,
  "joint": "立外角",
  "current": 95.0,
  "voltage": 15.4,
  "speed": 11.0,
  "stick_out": 15.0,
  "gun_angle_fb": 90.0,
  "gun_angle_lr": 45.0,
  "variant": "基准",
  "material_raw": null,
  "source": null
 },
 {
  "material": "碳钢",
  "gas": "80%Ar+20%CO2",
  "wire_dia": "0.8mm",
  "thickness": 2.0,
  "joint": "平拼接",
  "current": 150.0,
  "voltage": 19.0,
  "speed": 10.0,
  "stick_out": 15.0,
  "gun_angle_fb": 80.0,
  "gun_angle_lr": 90.0,
  "variant": "基准",
  "material_raw": null,
  "source": null
 },
 {
  "material": "碳钢",
  "gas": "80%Ar+20%CO2",
  "wire_dia": "0.8mm",
  "thickness": 2.0,
  "joint": "立拼接",
  "current": 140.0,
  "voltage": 17.2,
  "speed": 12.0,
  "stick_out": 15.0,
  "gun_angle_fb": 90.0,
  "gun_angle_lr": 90.0,
  "variant": "基准",
  "material_raw": null,
  "source": null
 },
 {
  "material": "碳钢",
  "gas": "80%Ar+20%CO2",
  "wire_dia": "0.8mm",
  "thickness": 2.0,
  "joint": "立搭接",
  "current": 145.0,
  "voltage": 17.4,
  "speed": 12.0,
  "stick_out": 15.0,
  "gun_angle_fb": 90.0,
  "gun_angle_lr": 80.0,
  "variant": "基准",
  "material_raw": null,
  "source": null
 },
 {
  "material": "碳钢",
  "gas": "80%Ar+20%CO2",
  "wire_dia": "0.8mm",
  "thickness": 2.0,
  "joint": "船型",
  "current": 160.0,
  "voltage": 20.0,
  "speed": 10.0,
  "stick_out": 15.0,
  "gun_angle_fb": 80.0,
  "gun_angle_lr": 90.0,
  "variant": "基准",
  "material_raw": null,
  "source": null
 },
 {
  "material": "碳钢",
  "gas": "80%Ar+20%CO2",
  "wire_dia": "0.8mm",
  "thickness": 2.0,
  "joint": "平内角",
  "current": 160.0,
  "voltage": 19.5,
  "speed": 10.0,
  "stick_out": 15.0,
  "gun_angle_fb": 80.0,
  "gun_angle_lr": 45.0,
  "variant": "基准",
  "material_raw": null,
  "source": null
 },
 {
  "material": "碳钢",
  "gas": "80%Ar+20%CO2",
  "wire_dia": "0.8mm",
  "thickness": 2.0,
  "joint": "立内角",
  "current": 150.0,
  "voltage": 17.6,
  "speed": 10.0,
  "stick_out": 15.0,
  "gun_angle_fb": 90.0,
  "gun_angle_lr": 45.0,
  "variant": "基准",
  "material_raw": null,
  "source": null
 },
 {
  "material": "碳钢",
  "gas": "80%Ar+20%CO2",
  "wire_dia": "0.8mm",
  "thickness": 2.0,
  "joint": "平外角",
  "current": 110.0,
  "voltage": 15.6,
  "speed": 10.0,
  "stick_out": 15.0,
  "gun_angle_fb": 80.0,
  "gun_angle_lr": 45.0,
  "variant": "基准",
  "material_raw": null,
  "source": null
 },
 {
  "material": "碳钢",
  "gas": "80%Ar+20%CO2",
  "wire_dia": "0.8mm",
  "thickness": 2.0,
  "joint": "立外角",
  "current": 110.0,
  "voltage": 15.6,
  "speed": 10.0,
  "stick_out": 15.0,
  "gun_angle_fb": 90.0,
  "gun_angle_lr": 45.0,
  "variant": "基准",
  "material_raw": null,
  "source": null
 },
 {
  "material": "碳钢",
  "gas": "80%Ar+20%CO2",
  "wire_dia": "0.8mm",
  "thickness": 3.0,
  "joint": "平拼接",
  "current": 150.0,
  "voltage": 19.0,
  "speed": 7.5,
  "stick_out": 15.0,
  "gun_angle_fb": 80.0,
  "gun_angle_lr": 90.0,
  "variant": "基准",
  "material_raw": null,
  "source": null
 },
 {
  "material": "碳钢",
  "gas": "80%Ar+20%CO2",
  "wire_dia": "0.8mm",
  "thickness": 3.0,
  "joint": "立拼接",
  "current": 140.0,
  "voltage": 17.2,
  "speed": 8.0,
  "stick_out": 15.0,
  "gun_angle_fb": 90.0,
  "gun_angle_lr": 90.0,
  "variant": "基准",
  "material_raw": null,
  "source": null
 },
 {
  "material": "碳钢",
  "gas": "80%Ar+20%CO2",
  "wire_dia": "0.8mm",
  "thickness": 3.0,
  "joint": "立搭接",
  "current": 140.0,
  "voltage": 17.2,
  "speed": 8.0,
  "stick_out": 15.0,
  "gun_angle_fb": 90.0,
  "gun_angle_lr": 75.0,
  "variant": "基准",
  "material_raw": null,
  "source": null
 },
 {
  "material": "碳钢",
  "gas": "80%Ar+20%CO2",
  "wire_dia": "0.8mm",
  "thickness": 3.0,
  "joint": "平内角",
  "current": 160.0,
  "voltage": 19.5,
  "speed": 9.0,
  "stick_out": 15.0,
  "gun_angle_fb": 80.0,
  "gun_angle_lr": 45.0,
  "variant": "基准",
  "material_raw": null,
  "source": null
 },
 {
  "material": "碳钢",
  "gas": "80%Ar+20%CO2",
  "wire_dia": "0.8mm",
  "thickness": 3.0,
  "joint": "立内角",
  "current": 150.0,
  "voltage": 17.6,
  "speed": 9.0,
  "stick_out": 15.0,
  "gun_angle_fb": 90.0,
  "gun_angle_lr": 45.0,
  "variant": "基准",
  "material_raw": null,
  "source": null
 },
 {
  "material": "碳钢",
  "gas": "80%Ar+20%CO2",
  "wire_dia": "0.8mm",
  "thickness": 3.0,
  "joint": "平外角",
  "current": 120.0,
  "voltage": 16.0,
  "speed": 10.0,
  "stick_out": 15.0,
  "gun_angle_fb": 80.0,
  "gun_angle_lr": 45.0,
  "variant": "基准",
  "material_raw": null,
  "source": null
 },
 {
  "material": "碳钢",
  "gas": "80%Ar+20%CO2",
  "wire_dia": "0.8mm",
  "thickness": 3.0,
  "joint": "立外角",
  "current": 120.0,
  "voltage": 16.0,
  "speed": 10.0,
  "stick_out": 15.0,
  "gun_angle_fb": 90.0,
  "gun_angle_lr": 45.0,
  "variant": "基准",
  "material_raw": null,
  "source": null
 },
 {
  "material": "碳钢",
  "gas": "80%Ar+20%CO2",
  "wire_dia": "0.8mm",
  "thickness": 0.8,
  "joint": "平拼接",
  "current": 65.0,
  "voltage": 14.8,
  "speed": 12.0,
  "stick_out": 15.0,
  "gun_angle_fb": 80.0,
  "gun_angle_lr": 90.0,
  "variant": "电流小",
  "material_raw": null,
  "source": null
 },
 {
  "material": "碳钢",
  "gas": "80%Ar+20%CO2",
  "wire_dia": "0.8mm",
  "thickness": 0.8,
  "joint": "立拼接",
  "current": 65.0,
  "voltage": 14.8,
  "speed": 12.0,
  "stick_out": 15.0,
  "gun_angle_fb": 90.0,
  "gun_angle_lr": 90.0,
  "variant": "电流小",
  "material_raw": null,
  "source": null
 },
 {
  "material": "碳钢",
  "gas": "80%Ar+20%CO2",
  "wire_dia": "0.8mm",
  "thickness": 0.8,
  "joint": "平搭接",
  "current": 70.0,
  "voltage": 15.0,
  "speed": 12.0,
  "stick_out": 15.0,
  "gun_angle_fb": 80.0,
  "gun_angle_lr": 90.0,
  "variant": "电流小",
  "material_raw": null,
  "source": null
 },
 {
  "material": "碳钢",
  "gas": "80%Ar+20%CO2",
  "wire_dia": "0.8mm",
  "thickness": 0.8,
  "joint": "立搭接",
  "current": 70.0,
  "voltage": 15.0,
  "speed": 12.0,
  "stick_out": 15.0,
  "gun_angle_fb": 90.0,
  "gun_angle_lr": 90.0,
  "variant": "电流小",
  "material_raw": null,
  "source": null
 },
 {
  "material": "碳钢",
  "gas": "80%Ar+20%CO2",
  "wire_dia": "0.8mm",
  "thickness": 0.8,
  "joint": "船型",
  "current": 70.0,
  "voltage": 16.5,
  "speed": 10.0,
  "stick_out": 15.0,
  "gun_angle_fb": 80.0,
  "gun_angle_lr": 90.0,
  "variant": "电流小",
  "material_raw": null,
  "source": null
 },
 {
  "material": "碳钢",
  "gas": "80%Ar+20%CO2",
  "wire_dia": "0.8mm",
  "thickness": 0.8,
  "joint": "平内角",
  "current": 70.0,
  "voltage": 16.0,
  "speed": 10.0,
  "stick_out": 15.0,
  "gun_angle_fb": 80.0,
  "gun_angle_lr": 45.0,
  "variant": "电流小",
  "material_raw": null,
  "source": null
 },
 {
  "material": "碳钢",
  "gas": "80%Ar+20%CO2",
  "wire_dia": "0.8mm",
  "thickness": 0.8,
  "joint": "立内角",
  "current": 70.0,
  "voltage": 15.5,
  "speed": 10.0,
  "stick_out": 15.0,
  "gun_angle_fb": 90.0,
  "gun_angle_lr": 45.0,
  "variant": "电流小",
  "material_raw": null,
  "source": null
 },
 {
  "material": "碳钢",
  "gas": "80%Ar+20%CO2",
  "wire_dia": "0.8mm",
  "thickness": 0.8,
  "joint": "平外角",
  "current": 50.0,
  "voltage": 13.6,
  "speed": 12.0,
  "stick_out": 15.0,
  "gun_angle_fb": 80.0,
  "gun_angle_lr": 45.0,
  "variant": "电流小",
  "material_raw": null,
  "source": null
 },
 {
  "material": "碳钢",
  "gas": "80%Ar+20%CO2",
  "wire_dia": "0.8mm",
  "thickness": 0.8,
  "joint": "立外角",
  "current": 50.0,
  "voltage": 13.6,
  "speed": 12.0,
  "stick_out": 15.0,
  "gun_angle_fb": 90.0,
  "gun_angle_lr": 45.0,
  "variant": "电流小",
  "material_raw": null,
  "source": null
 },
 {
  "material": "碳钢",
  "gas": "80%Ar+20%CO2",
  "wire_dia": "0.8mm",
  "thickness": 1.0,
  "joint": "平拼接",
  "current": 70.0,
  "voltage": 15.0,
  "speed": 11.0,
  "stick_out": 15.0,
  "gun_angle_fb": 80.0,
  "gun_angle_lr": 90.0,
  "variant": "电流小",
  "material_raw": null,
  "source": null
 },
 {
  "material": "碳钢",
  "gas": "80%Ar+20%CO2",
  "wire_dia": "0.8mm",
  "thickness": 1.0,
  "joint": "立拼接",
  "current": 70.0,
  "voltage": 15.0,
  "speed": 11.0,
  "stick_out": 15.0,
  "gun_angle_fb": 90.0,
  "gun_angle_lr": 90.0,
  "variant": "电流小",
  "material_raw": null,
  "source": null
 },
 {
  "material": "碳钢",
  "gas": "80%Ar+20%CO2",
  "wire_dia": "0.8mm",
  "thickness": 1.0,
  "joint": "平搭接",
  "current": 75.0,
  "voltage": 15.2,
  "speed": 11.0,
  "stick_out": 15.0,
  "gun_angle_fb": 80.0,
  "gun_angle_lr": 85.0,
  "variant": "电流小",
  "material_raw": null,
  "source": null
 },
 {
  "material": "碳钢",
  "gas": "80%Ar+20%CO2",
  "wire_dia": "0.8mm",
  "thickness": 1.0,
  "joint": "立搭接",
  "current": 75.0,
  "voltage": 15.2,
  "speed": 11.0,
  "stick_out": 15.0,
  "gun_angle_fb": 90.0,
  "gun_angle_lr": 85.0,
  "variant": "电流小",
  "material_raw": null,
  "source": null
 },
 {
  "material": "碳钢",
  "gas": "80%Ar+20%CO2",
  "wire_dia": "0.8mm",
  "thickness": 1.0,
  "joint": "船型",
  "current": 85.0,
  "voltage": 16.2,
  "speed": 11.0,
  "stick_out": 15.0,
  "gun_angle_fb": 80.0,
  "gun_angle_lr": 90.0,
  "variant": "电流小",
  "material_raw": null,
  "source": null
 },
 {
  "material": "碳钢",
  "gas": "80%Ar+20%CO2",
  "wire_dia": "0.8mm",
  "thickness": 1.0,
  "joint": "平内角",
  "current": 85.0,
  "voltage": 15.4,
  "speed": 11.0,
  "stick_out": 15.0,
  "gun_angle_fb": 80.0,
  "gun_angle_lr": 45.0,
  "variant": "电流小",
  "material_raw": null,
  "source": null
 },
 {
  "material": "碳钢",
  "gas": "80%Ar+20%CO2",
  "wire_dia": "0.8mm",
  "thickness": 1.0,
  "joint": "立内角",
  "current": 80.0,
  "voltage": 15.0,
  "speed": 11.0,
  "stick_out": 15.0,
  "gun_angle_fb": 90.0,
  "gun_angle_lr": 45.0,
  "variant": "电流小",
  "material_raw": null,
  "source": null
 },
 {
  "material": "碳钢",
  "gas": "80%Ar+20%CO2",
  "wire_dia": "0.8mm",
  "thickness": 1.0,
  "joint": "平外角",
  "current": 60.0,
  "voltage": 14.6,
  "speed": 11.0,
  "stick_out": 15.0,
  "gun_angle_fb": 80.0,
  "gun_angle_lr": 45.0,
  "variant": "电流小",
  "material_raw": null,
  "source": null
 },
 {
  "material": "碳钢",
  "gas": "80%Ar+20%CO2",
  "wire_dia": "0.8mm",
  "thickness": 1.0,
  "joint": "立外角",
  "current": 60.0,
  "voltage": 14.6,
  "speed": 11.0,
  "stick_out": 15.0,
  "gun_angle_fb": 90.0,
  "gun_angle_lr": 45.0,
  "variant": "电流小",
  "material_raw": null,
  "source": null
 },
 {
  "material": "碳钢",
  "gas": "80%Ar+20%CO2",
  "wire_dia": "0.8mm",
  "thickness": 1.2,
  "joint": "平拼接",
  "current": 75.0,
  "voltage": 16.4,
  "speed": 10.0,
  "stick_out": 15.0,
  "gun_angle_fb": 80.0,
  "gun_angle_lr": 90.0,
  "variant": "电流小",
  "material_raw": null,
  "source": null
 },
 {
  "material": "碳钢",
  "gas": "80%Ar+20%CO2",
  "wire_dia": "0.8mm",
  "thickness": 1.2,
  "joint": "立拼接",
  "current": 75.0,
  "voltage": 15.2,
  "speed": 12.0,
  "stick_out": 15.0,
  "gun_angle_fb": 90.0,
  "gun_angle_lr": 90.0,
  "variant": "电流小",
  "material_raw": null,
  "source": null
 },
 {
  "material": "碳钢",
  "gas": "80%Ar+20%CO2",
  "wire_dia": "0.8mm",
  "thickness": 1.2,
  "joint": "平搭接",
  "current": 80.0,
  "voltage": 16.6,
  "speed": 10.0,
  "stick_out": 15.0,
  "gun_angle_fb": 80.0,
  "gun_angle_lr": 80.0,
  "variant": "电流小",
  "material_raw": null,
  "source": null
 },
 {
  "material": "碳钢",
  "gas": "80%Ar+20%CO2",
  "wire_dia": "0.8mm",
  "thickness": 1.2,
  "joint": "立搭接",
  "current": 80.0,
  "voltage": 15.4,
  "speed": 10.0,
  "stick_out": 15.0,
  "gun_angle_fb": 90.0,
  "gun_angle_lr": 80.0,
  "variant": "电流小",
  "material_raw": null,
  "source": null
 },
 {
  "material": "碳钢",
  "gas": "80%Ar+20%CO2",
  "wire_dia": "0.8mm",
  "thickness": 1.2,
  "joint": "船型",
  "current": 105.0,
  "voltage": 17.0,
  "speed": 8.0,
  "stick_out": 15.0,
  "gun_angle_fb": 80.0,
  "gun_angle_lr": 90.0,
  "variant": "电流小",
  "material_raw": null,
  "source": null
 },
 {
  "material": "碳钢",
  "gas": "80%Ar+20%CO2",
  "wire_dia": "0.8mm",
  "thickness": 1.2,
  "joint": "平内角",
  "current": 105.0,
  "voltage": 16.0,
  "speed": 8.0,
  "stick_out": 15.0,
  "gun_angle_fb": 80.0,
  "gun_angle_lr": 45.0,
  "variant": "电流小",
  "material_raw": null,
  "source": null
 },
 {
  "material": "碳钢",
  "gas": "80%Ar+20%CO2",
  "wire_dia": "0.8mm",
  "thickness": 1.2,
  "joint": "立内角",
  "current": 100.0,
  "voltage": 15.8,
  "speed": 8.0,
  "stick_out": 15.0,
  "gun_angle_fb": 90.0,
  "gun_angle_lr": 45.0,
  "variant": "电流小",
  "material_raw": null,
  "source": null
 },
 {
  "material": "碳钢",
  "gas": "80%Ar+20%CO2",
  "wire_dia": "0.8mm",
  "thickness": 1.2,
  "joint": "平外角",
  "current": 70.0,
  "voltage": 15.0,
  "speed": 10.0,
  "stick_out": 15.0,
  "gun_angle_fb": 80.0,
  "gun_angle_lr": 45.0,
  "variant": "电流小",
  "material_raw": null,
  "source": null
 },
 {
