Repository: fang02272/-

# 焊接工艺专家系统 v2.8

这是一个面向焊接知识问答、工艺参数推荐和机器人焊接工艺卡片生成的本地专家系统。项目以 `saved_knowledge` 中已经学习的书籍为知识底座，优先在本地完成检索、路由和结构化回答；只有本地证据不足并且配置了 LLM 时，才调用 OpenAI 兼容接口补充答案。

## 1. 核心能力

- 多书知识库：保存 PDF 全文、章节、关键词、表格和数据点。
- Jieba 分词：注册焊接专业词，使用搜索模式多粒度分词，替代机械的中文单双字切分。
- 本地检索：关键词匹配、跨书章节检索、特征向量余弦检索和可选语义向量增强；对乱码、短文本和重复章节统一评分、过滤或降权。
- 专家知识库：把规范概念、别名、定义、应用场景和来源整理为可查询条目。
- 意图路由：区分概念、工艺参数、综合和通用问题。
- 工艺卡片：输出母材、板厚、坡口、电参数、热参数、机器人参数、质量检查及装备信息等机器可读 JSON，并标注输入完整度、待确认项和逐参数来源。
- 本地优先：高置信答案或已生成工艺卡片时不调用 LLM。
- LLM 兜底：只注入命中的薄目录和少量相关原文，默认最多生成 2000 Token。
- 答案缓存：LRU + TTL + 相似问题命中，知识源变化后自动失效。
- SSE 流式回答：LLM 内容按增量展示；完成事件仍返回完整结构化结果；请求中断时可取消，失败时可直接重试。
- 检索诊断：页面可查看 Top-5 章节的原始分、质量分、质量问题、命中关键词、可读预览和匹配解释；缺少工艺卡输入时可一键填入待补字段模板。

File: data/weld_cases.json (part 8 of 13)
[
  "gun_angle_lr": 90.0,
  "variant": "基准",
  "material_raw": null,
  "source": null
 },
 {
  "material": "不锈钢",
  "gas": "98%Ar+2%O2",
  "wire_dia": "0.8mm",
  "thickness": 1.2,
  "joint": "平搭接",
  "current": 75.0,
  "voltage": 13.8,
  "speed": 10.0,
  "stick_out": 15.0,
  "gun_angle_fb": 80.0,
  "gun_angle_lr": 80.0,
  "variant": "基准",
  "material_raw": null,
  "source": null
 },
 {
  "material": "不锈钢",
  "gas": "98%Ar+2%O2",
  "wire_dia": "0.8mm",
  "thickness": 1.2,
  "joint": "立搭接",
  "current": 75.0,
  "voltage": 13.8,
  "speed": 10.0,
  "stick_out": 15.0,
  "gun_angle_fb": 90.0,
  "gun_angle_lr": 80.0,
  "variant": "基准",
  "material_raw": null,
  "source": null
 },
 {
  "material": "不锈钢",
  "gas": "98%Ar+2%O2",
  "wire_dia": "0.8mm",
  "thickness": 1.2,
  "joint": "船型",
  "current": 80.0,
  "voltage": 14.0,
  "speed": 9.0,
  "stick_out": 15.0,
  "gun_angle_fb": 80.0,
  "gun_angle_lr": 90.0,
  "variant": "基准",
  "material_raw": null,
  "source": null
 },
 {
  "material": "不锈钢",
  "gas": "98%Ar+2%O2",
  "wire_dia": "0.8mm",
  "thickness": 1.2,
  "joint": "平内角",
  "current": 80.0,
  "voltage": 14.0,
  "speed": 9.0,
  "stick_out": 15.0,
  "gun_angle_fb": 80.0,
  "gun_angle_lr": 45.0,
  "variant": "基准",
  "material_raw": null,
  "source": null
 },
 {
  "material": "不锈钢",
  "gas": "98%Ar+2%O2",
  "wire_dia": "0.8mm",
  "thickness": 1.2,
  "joint": "立内角",
  "current": 80.0,
  "voltage": 13.5,
  "speed": 9.0,
  "stick_out": 15.0,
  "gun_angle_fb": 90.0,
  "gun_angle_lr": 45.0,
  "variant": "基准",
  "material_raw": null,
  "source": null
 },
 {
  "material": "不锈钢",
  "gas": "98%Ar+2%O2",
  "wire_dia": "0.8mm",
  "thickness": 1.2,
  "joint": "平外角",
  "current": 65.0,
  "voltage": 12.9,
  "speed": 10.0,
  "stick_out": 15.0,
  "gun_angle_fb": 80.0,
  "gun_angle_lr": 45.0,
  "variant": "基准",
  "material_raw": null,
  "source": null
 },
 {
  "material": "不锈钢",
  "gas": "98%Ar+2%O2",
  "wire_dia": "0.8mm",
  "thickness": 1.2,
  "joint": "立外角",
  "current": 65.0,
  "voltage": 12.9,
  "speed": 10.0,
  "stick_out": 15.0,
  "gun_angle_fb": 90.0,
  "gun_angle_lr": 45.0,
  "variant": "基准",
  "material_raw": null,
  "source": null
 },
 {
  "material": "不锈钢",
  "gas": "98%Ar+2%O2",
  "wire_dia": "0.8mm",
  "thickness": 1.5,
  "joint": "平拼接",
  "current": 80.0,
  "voltage": 14.0,
  "speed": 9.0,
  "stick_out": 15.0,
  "gun_angle_fb": 80.0,
  "gun_angle_lr": 90.0,
  "variant": "基准",
  "material_raw": null,
  "source": null
 },
 {
  "material": "不锈钢",
  "gas": "98%Ar+2%O2",
  "wire_dia": "0.8mm",
  "thickness": 1.5,
  "joint": "立拼接",
  "current": 80.0,
  "voltage": 14.0,
  "speed": 9.0,
  "stick_out": 15.0,
  "gun_angle_fb": 90.0,
  "gun_angle_lr": 90.0,
  "variant": "基准",
  "material_raw": null,
  "source": null
 },
 {
  "material": "不锈钢",
  "gas": "98%Ar+2%O2",
  "wire_dia": "0.8mm",
  "thickness": 1.5,
  "joint": "平搭接",
  "current": 90.0,
  "voltage": 14.2,
  "speed": 9.0,
  "stick_out": 15.0,
  "gun_angle_fb": 80.0,
  "gun_angle_lr": 80.0,
  "variant": "基准",
  "material_raw": null,
  "source": null
 },
 {
  "material": "不锈钢",
  "gas": "98%Ar+2%O2",
  "wire_dia": "0.8mm",
  "thickness": 1.5,
  "joint": "立搭接",
  "current": 90.0,
  "voltage": 13.7,
  "speed": 9.0,
  "stick_out": 15.0,
  "gun_angle_fb": 90.0,
  "gun_angle_lr": 80.0,
  "variant": "基准",
  "material_raw": null,
  "source": null
 },
 {
  "material": "不锈钢",
  "gas": "98%Ar+2%O2",
  "wire_dia": "0.8mm",
  "thickness": 1.5,
  "joint": "船型",
  "current": 100.0,
  "voltage": 14.4,
  "speed": 8.0,
  "stick_out": 15.0,
  "gun_angle_fb": 80.0,
  "gun_angle_lr": 90.0,
  "variant": "基准",
  "material_raw": null,
  "source": null
 },
 {
  "material": "不锈钢",
  "gas": "98%Ar+2%O2",
  "wire_dia": "0.8mm",
  "thickness": 1.5,
  "joint": "平内角",
  "current": 100.0,
  "voltage": 14.4,
  "speed": 8.0,
  "stick_out": 15.0,
  "gun_angle_fb": 80.0,
  "gun_angle_lr": 45.0,
  "variant": "基准",
  "material_raw": null,
  "source": null
 },
 {
  "material": "不锈钢",
  "gas": "98%Ar+2%O2",
  "wire_dia": "0.8mm",
  "thickness": 1.5,
  "joint": "立内角",
  "current": 100.0,
  "voltage": 13.9,
  "speed": 8.0,
  "stick_out": 15.0,
  "gun_angle_fb": 90.0,
  "gun_angle_lr": 45.0,
  "variant": "基准",
  "material_raw": null,
  "source": null
 },
 {
  "material": "不锈钢",
  "gas": "98%Ar+2%O2",
  "wire_dia": "0.8mm",
  "thickness": 1.5,
  "joint": "平外角",
  "current": 80.0,
  "voltage": 13.5,
  "speed": 10.0,
  "stick_out": 15.0,
  "gun_angle_fb": 80.0,
  "gun_angle_lr": 45.0,
  "variant": "基准",
  "material_raw": null,
  "source": null
 },
 {
  "material": "不锈钢",
  "gas": "98%Ar+2%O2",
  "wire_dia": "0.8mm",
  "thickness": 1.5,
  "joint": "立外角",
  "current": 80.0,
  "voltage": 13.5,
  "speed": 10.0,
  "stick_out": 15.0,
  "gun_angle_fb": 90.0,
  "gun_angle_lr": 45.0,
  "variant": "基准",
  "material_raw": null,
  "source": null
 },
 {
  "material": "不锈钢",
  "gas": "98%Ar+2%O2",
  "wire_dia": "0.8mm",
  "thickness": 2.0,
  "joint": "平拼接",
  "current": 100.0,
  "voltage": 14.4,
  "speed": 9.0,
  "stick_out": 15.0,
  "gun_angle_fb": 80.0,
  "gun_angle_lr": 90.0,
  "variant": "基准",
  "material_raw": null,
  "source": null
 },
 {
  "material": "不锈钢",
  "gas": "98%Ar+2%O2",
  "wire_dia": "0.8mm",
  "thickness": 2.0,
  "joint": "立拼接",
  "current": 100.0,
  "voltage": 13.9,
  "speed": 9.0,
  "stick_out": 15.0,
  "gun_angle_fb": 90.0,
  "gun_angle_lr": 90.0,
  "variant": "基准",
  "material_raw": null,
  "source": null
 },
 {
  "material": "不锈钢",
  "gas": "98%Ar+2%O2",
  "wire_dia": "0.8mm",
  "thickness": 2.0,
  "joint": "平搭接",
  "current": 120.0,
  "voltage": 14.8,
  "speed": 9.0,
  "stick_out": 15.0,
  "gun_angle_fb": 80.0,
  "gun_angle_lr": 80.0,
  "variant": "基准",
  "material_raw": null,
  "source": null
 },
 {
  "material": "不锈钢",
  "gas": "98%Ar+2%O2",
  "wire_dia": "0.8mm",
  "thickness": 2.0,
  "joint": "立搭接",
  "current": 120.0,
  "voltage": 14.8,
  "speed": 9.0,
  "stick_out": 15.0,
  "gun_angle_fb": 90.0,
  "gun_angle_lr": 80.0,
  "variant": "基准",
  "material_raw": null,
  "source": null
 },
 {
  "material": "不锈钢",
  "gas": "98%Ar+2%O2",
  "wire_dia": "0.8mm",
  "thickness": 2.0,
  "joint": "船型",
  "current": 135.0,
  "voltage": 15.6,
  "speed": 8.5,
  "stick_out": 15.0,
  "gun_angle_fb": 80.0,
  "gun_angle_lr": 90.0,
  "variant": "基准",
  "material_raw": null,
  "source": null
 },
 {
  "material": "不锈钢",
  "gas": "98%Ar+2%O2",
  "wire_dia": "0.8mm",
  "thickness": 2.0,
  "joint": "平内角",
  "current": 135.0,
  "voltage": 15.6,
  "speed": 8.5,
  "stick_out": 15.0,
  "gun_angle_fb": 80.0,
  "gun_angle_lr": 45.0,
  "variant": "基准",
  "material_raw": null,
  "source": null
 },
 {
  "material": "不锈钢",
  "gas": "98%Ar+2%O2",
  "wire_dia": "0.8mm",
  "thickness": 2.0,
  "joint": "立内角",
  "current": 135.0,
  "voltage": 15.1,
  "speed": 8.5,
  "stick_out": 15.0,
  "gun_angle_fb": 90.0,
  "gun_angle_lr": 45.0,
  "variant": "基准",
  "material_raw": null,
  "source": null
 },
 {
  "material": "不锈钢",
  "gas": "98%Ar+2%O2",
  "wire_dia": "0.8mm",
  "thickness": 2.0,
  "joint": "平外角",
  "current": 100.0,
  "voltage": 13.9,
  "speed": 10.0,
  "stick_out": 15.0,
  "gun_angle_fb": 80.0,
  "gun_angle_lr": 45.0,
  "variant": "基准",
  "material_raw": null,
  "source": null
 },
 {
  "material": "不锈钢",
  "gas": "98%Ar+2%O2",
  "wire_dia": "0.8mm",
  "thickness": 2.0,
  "joint": "立外角",
  "current": 100.0,
  "voltage": 13.9,
  "speed": 10.0,
  "stick_out": 15.0,
  "gun_angle_fb": 90.0,
  "gun_angle_lr": 45.0,
  "variant": "基准",
  "material_raw": null,
  "source": null
 },
 {
  "material": "不锈钢",
  "gas": "98%Ar+2%O2",
  "wire_dia": "0.8mm",
  "thickness": 3.0,
  "joint": "平拼接",
  "current": 120.0,
  "voltage": 14.8,
  "speed": 8.0,
  "stick_out": 15.0,
  "gun_angle_fb": 80.0,
  "gun_angle_lr": 90.0,
  "variant": "基准",
  "material_raw": null,
  "source": null
 },
 {
  "material": "不锈钢",
  "gas": "98%Ar+2%O2",
  "wire_dia": "0.8mm",
  "thickness": 3.0,
  "joint": "立拼接",
  "current": 120.0,
  "voltage": 14.3,
  "speed": 8.0,
  "stick_out": 15.0,
  "gun_angle_fb": 90.0,
  "gun_angle_lr": 90.0,
  "variant": "基准",
  "material_raw": null,
  "source": null
 },
 {
  "material": "不锈钢",
  "gas": "98%Ar+2%O2",
  "wire_dia": "0.8mm",
  "thickness": 3.0,
  "joint": "平搭接",
  "current": 135.0,
  "voltage": 15.6,
  "speed": 8.0,
  "stick_out": 15.0,
  "gun_angle_fb": 80.0,
  "gun_angle_lr": 75.0,
  "variant": "基准",
  "material_raw": null,
  "source": null
 },
 {
  "material": "不锈钢",
  "gas": "98%Ar+2%O2",
  "wire_dia": "0.8mm",
  "thickness": 3.0,
  "joint": "立搭接",
  "current": 135.0,
  "voltage": 15.1,
  "speed": 8.0,
  "stick_out": 15.0,
  "gun_angle_fb": 90.0,
  "gun_angle_lr": 75.0,
  "variant": "基准",
  "material_raw": null,
  "source": null
 },
 {
  "material": "不锈钢",
  "gas": "98%Ar+2%O2",
  "wire_dia": "0.8mm",
  "thickness": 3.0,
  "joint": "船型",
  "current": 140.0,
  "voltage": 16.0,
  "speed": 7.5,
  "stick_out": 15.0,
  "gun_angle_fb": 80.0,
  "gun_angle_lr": 90.0,
  "variant": "基准",
  "material_raw": null,
  "source": null
 },
 {
  "material": "不锈钢",
  "gas": "98%Ar+2%O2",
  "wire_dia": "0.8mm",
  "thickness": 3.0,
  "joint": "平内角",
  "current": 140.0,
  "voltage": 16.0,
  "speed": 7.5,
  "stick_out": 15.0,
  "gun_angle_fb": 80.0,
  "gun_angle_lr": 45.0,
  "variant": "基准",
  "material_raw": null,
  "source": null
 },
 {
  "material": "不锈钢",
  "gas": "98%Ar+2%O2",
  "wire_dia": "0.8mm",
  "thickness": 3.0,
  "joint": "立内角",
  "current": 135.0,
  "voltage": 15.1,
  "speed": 7.5,
  "stick_out": 15.0,
  "gun_angle_fb": 90.0,
  "gun_angle_lr": 45.0,
  "variant": "基准",
  "material_raw": null,
  "source": null
 },
 {
  "material": "不锈钢",
  "gas": "98%Ar+2%O2",
  "wire_dia": "0.8mm",
  "thickness": 3.0,
  "joint": "平外角",
  "current": 115.0,
  "voltage": 14.3,
  "speed": 8.0,
  "stick_out": 15.0,
  "gun_angle_fb": 80.0,
  "gun_angle_lr": 45.0,
  "variant": "基准",
  "material_raw": null,
  "source": null
 },
 {
  "material": "不锈钢",
  "gas": "98%Ar+2%O2",
  "wire_dia": "0.8mm",
  "thickness": 3.0,
  "joint": "立外角",
  "current": 115.0,
  "voltage": 14.3,
  "speed": 8.0,
  "stick_out": 15.0,
  "gun_angle_fb": 90.0,
  "gun_angle_lr": 45.0,
  "variant": "基准",
  "material_raw": null,
  "source": null
 },
 {
  "material": "不锈钢",
  "gas": "98%Ar+2%CO2",
  "wire_dia": "0.8mm",
  "thickness": 0.8,
  "joint": "平拼接",
  "current": 45.0,
  "voltage": 13.0,
  "speed": 10.0,
  "stick_out": 15.0,
  "gun_angle_fb": 80.0,
  "gun_angle_lr": 90.0,
  "variant": "电流小",
  "material_raw": null,
  "source": null
 },
 {
  "material": "不锈钢",
  "gas": "98%Ar+2%CO2",
  "wire_dia": "0.8mm",
  "thickness": 0.8,
  "joint": "立拼接",
  "current": 45.0,
  "voltage": 13.0,
  "speed": 10.0,
  "stick_out": 15.0,
  "gun_angle_fb": 90.0,
  "gun_angle_lr": 90.0,
  "variant": "电流小",
  "material_raw": null,
  "source": null
 },
 {
  "material": "不锈钢",
  "gas": "98%Ar+2%CO2",
  "wire_dia": "0.8mm",
  "thickness": 0.8,
  "joint": "平搭接",
  "current": 50.0,
  "voltage": 13.2,
  "speed": 10.0,
  "stick_out": 15.0,
  "gun_angle_fb": 80.0,
  "gun_angle_lr": 90.0,
  "variant": "电流小",
  "material_raw": null,
  "source": null
 },
 {
  "material": "不锈钢",
  "gas": "98%Ar+2%CO2",
  "wire_dia": "0.8mm",
  "thickness": 0.8,
  "joint": "立搭接",
  "current": 50.0,
  "voltage": 13.2,
  "speed": 10.0,
  "stick_out": 15.0,
  "gun_angle_fb": 90.0,
  "gun_angle_lr": 90.0,
  "variant": "电流小",
  "material_raw": null,
  "source": null
 },
 {
  "material": "不锈钢",
  "gas": "98%Ar+2%CO2",
  "wire_dia": "0.8mm",
  "thickness": 0.8,
  "joint": "船型",
  "current": 55.0,
  "voltage": 13.4,
  "speed": 9.0,
  "stick_out": 15.0,
  "gun_angle_fb": 80.0,
  "gun_angle_lr": 90.0,
  "variant": "电流小",
  "material_raw": null,
  "source": null
 },
 {
  "material": "不锈钢",
  "gas": "98%Ar+2%CO2",
  "wire_dia": "0.8mm",
  "thickness": 0.8,
  "joint": "平内角",
  "current": 55.0,
  "voltage": 13.4,
  "speed": 9.0,
  "stick_out": 15.0,
  "gun_angle_fb": 80.0,
  "gun_angle_lr": 45.0,
  "variant": "电流小",
  "material_raw": null,
  "source": null
 },
 {
  "material": "不锈钢",
  "gas": "98%Ar+2%CO2",
  "wire_dia": "0.8mm",
  "thickness": 0.8,
  "joint": "立内角",
  "current": 55.0,
  "voltage": 12.9,
  "speed": 9.0,
  "stick_out": 15.0,
  "gun_angle_fb": 90.0,
  "gun_angle_lr": 45.0,
  "variant": "电流小",
  "material_raw": null,
  "source": null
 },
 {
  "material": "不锈钢",
  "gas": "98%Ar+2%CO2",
  "wire_dia": "0.8mm",
  "thickness": 0.8,
  "joint": "平外角",
  "current": 40.0,
  "voltage": 12.5,
  "speed": 10.0,
  "stick_out": 15.0,
  "gun_angle_fb": 80.0,
  "gun_angle_lr": 45.0,
  "variant": "电流小",
  "material_raw": null,
  "source": null
 },
 {
  "material": "不锈钢",
  "gas": "98%Ar+2%CO2",
  "wire_dia": "0.8mm",
  "thickness": 0.8,
  "joint": "立外角",
  "current": 40.0,
  "voltage": 12.5,
  "speed": 10.0,
  "stick_out": 15.0,
  "gun_angle_fb": 90.0,
  "gun_angle_lr": 45.0,
  "variant": "电流小",
  "material_raw": null,
  "source": null
 },
 {
  "material": "不锈钢",
  "gas": "98%Ar+2%CO2",
  "wire_dia": "0.8mm",
  "thickness": 1.0,
  "joint": "平拼接",
  "current": 50.0,
  "voltage": 13.2,
  "speed": 10.0,
  "stick_out": 15.0,
  "gun_angle_fb": 80.0,
  "gun_angle_lr": 90.0,
  "variant": "电流小",
  "material_raw": null,
  "source": null
 },
 {
  "material": "不锈钢",
  "gas": "98%Ar+2%CO2",
  "wire_dia": "0.8mm",
  "thickness": 1.0,
  "joint": "立拼接",
  "current": 50.0,
  "voltage": 13.2,
  "speed": 10.0,
  "stick_out": 15.0,
  "gun_angle_fb": 90.0,
  "gun_angle_lr": 90.0,
  "variant": "电流小",
  "material_raw": null,
  "source": null
 },
 {
  "material": "不锈钢",
  "gas": "98%Ar+2%CO2",
  "wire_dia": "0.8mm",
  "thickness": 1.0,
  "joint": "平搭接",
  "current": 55.0,
  "voltage": 13.4,
  "speed": 10.0,
  "stick_out": 15.0,
  "gun_angle_fb": 80.0,
  "gun_angle_lr": 85.0,
  "variant": "电流小",
  "material_raw": null,
  "source": null
 },
 {
  "material": "不锈钢",
  "gas": "98%Ar+2%CO2",
  "wire_dia": "0.8mm",
  "thickness": 1.0,
  "joint": "立搭接",
  "current": 55.0,
  "voltage": 13.4,
  "speed": 10.0,
  "stick_out": 15.0,
  "gun_angle_fb": 90.0,
  "gun_angle_lr": 85.0,
  "variant": "电流小",
  "material_raw": null,
  "source": null
 },
 {
  "material": "不锈钢",
  "gas": "98%Ar+2%CO2",
  "wire_dia": "0.8mm",
  "thickness": 1.0,
  "joint": "船型",
  "current": 60.0,
  "voltage": 13.6,
  "speed": 9.0,
  "stick_out": 15.0,
  "gun_angle_fb": 80.0,
  "gun_angle_lr": 90.0,
  "variant": "电流小",
  "material_raw": null,
  "source": null
 },
 {
  "material": "不锈钢",
  "gas": "98%Ar+2%CO2",
  "wire_dia": "0.8mm",
  "thickness": 1.0,
  "joint": "平内角",
  "current": 60.0,
  "voltage": 13.6,
  "speed": 9.0,
  "stick_out": 15.0,
  "gun_angle_fb": 80.0,
  "gun_angle_lr": 45.0,
  "variant": "电流小",
  "material_raw": null,
  "source": null
 },
 {
  "material": "不锈钢",
  "gas": "98%Ar+2%CO2",
  "wire_dia": "0.8mm",
  "thickness": 1.0,
  "joint": "立内角",
  "current": 60.0,
  "voltage": 13.1,
  "speed": 9.0,
  "stick_out": 15.0,
  "gun_angle_fb": 90.0,
  "gun_angle_lr": 45.0,
  "variant": "电流小",
  "material_raw": null,
  "source": null
 },
 {
  "material": "不锈钢",
  "gas": "98%Ar+2%CO2",
  "wire_dia": "0.8mm",
  "thickness": 1.0,
  "joint": "平外角",
  "current": 45.0,
  "voltage": 12.5,
  "speed": 10.0,
  "stick_out": 15.0,
  "gun_angle_fb": 80.0,
  "gun_angle_lr": 45.0,
  "variant": "电流小",
  "material_raw": null,
  "source": null
 },
 {
  "material": "不锈钢",
  "gas": "98%Ar+2%CO2",
  "wire_dia": "0.8mm",
  "thickness": 1.0,
  "joint": "立外角",
  "current": 45.0,
  "voltage": 12.5,
  "speed": 10.0,
  "stick_out": 15.0,
  "gun_angle_fb": 90.0,
  "gun_angle_lr": 45.0,
  "variant": "电流小",
  "material_raw": null,
  "source": null
 },
 {
  "material": "不锈钢",
  "gas": "98%Ar+2%CO2",
  "wire_dia": "0.8mm",
  "thickness": 1.2,
  "joint": "平拼接",
  "current": 60.0,
  "voltage": 13.6,
  "speed": 10.0,
  "stick_out": 15.0,
  "gun_angle_fb": 80.0,
  "gun_angle_lr": 90.0,
  "variant": "电流小",
  "material_raw": null,
  "source": null
 },
 {
  "material": "不锈钢",
  "gas": "98%Ar+2%CO2",
  "wire_dia": "0.8mm",
  "thickness": 1.2,
  "joint": "立拼接",
  "current": 60.0,
  "voltage": 13.6,
  "speed": 10.0,
  "stick_out": 15.0,
  "gun_angle_fb": 90.0,
  "gun_angle_lr": 90.0,
  "variant": "电流小",
  "material_raw": null,
  "source": null
 },
 {
  "material": "不锈钢",
  "gas": "98%Ar+2%CO2",
  "wire_dia": "0.8mm",
  "thickness": 1.2,
  "joint": "平搭接",
  "current": 65.0,
  "voltage": 13.8,
  "speed": 10.0,
  "stick_out": 15.0,
  "gun_angle_fb": 80.0,
  "gun_angle_lr": 80.0,
  "variant": "电流小",
  "material_raw": null,
  "source": null
 },
 {
  "material": "不锈钢",
  "gas": "98%Ar+2%CO2",
  "wire_dia": "0.8mm",
  "thickness": 1.2,
  "joint": "立搭接",
  "current": 65.0,
  "voltage": 13.8,
  "speed": 10.0,
  "stick_out": 15.0,
  "gun_angle_fb": 90.0,
  "gun_angle_lr": 80.0,
  "variant": "电流小",
  "material_raw": null,
  "source": null
 },
 {
  "material": "不锈钢",
  "gas": "98%Ar+2%CO2",
  "wire_dia": "0.8mm",
  "thickness": 1.2,
  "joint": "船型",
  "current": 70.0,
  "voltage": 14.0,
  "speed": 9.0,
  "stick_out": 15.0,
  "gun_angle_fb": 80.0,
  "gun_angle_lr": 90.0,
  "variant": "电流小",
  "material_raw": null,
  "source": null
 },
 {
  "material": "不锈钢",
  "gas": "98%Ar+2%CO2",
  "wire_dia": "0.8mm",
  "thickness": 1.2,
  "joint": "平内角",
  "current": 70.0,
  "voltage": 14.0,
  "speed": 9.0,
  "stick_out": 15.0,
  "gun_angle_fb": 80.0,
  "gun_angle_lr": 45.0,
  "variant": "电流小",
  "material_raw": null,
  "source": null
 },
 {
  "material": "不锈钢",
  "gas": "98%Ar+2%CO2",
  "wire_dia": "0.8mm",
  "thickness": 1.2,
  "joint": "立内角",
  "current": 70.0,
  "voltage": 13.5,
  "speed": 9.0,
  "stick_out": 15.0,
  "gun_angle_fb": 90.0,
  "gun_angle_lr": 45.0,
  "variant": "电流小",
  "material_raw": null,
  "source": null
 },
 {
  "material": "不锈钢",
  "gas": "98%Ar+2%CO2",
  "wire_dia": "0.8mm",
  "thickness": 1.2,
  "joint": "平外角",
  "current": 55.0,
  "voltage": 12.9,
  "speed": 10.0,
  "stick_out": 15.0,
  "gun_angle_fb": 80.0,
  "gun_angle_lr": 45.0,
  "variant": "电流小",
  "material_raw": null,
  "source": null
 },
 {
  "material": "不锈钢",
  "gas": "98%Ar+2%CO2",
  "wire_dia": "0.8mm",
  "thickness": 1.2,
  "joint": "立外角",
  "current": 55.0,
  "voltage": 12.9,
  "speed": 10.0,
  "stick_out": 15.0,
  "gun_angle_fb": 90.0,
  "gun_angle_lr": 45.0,
  "variant": "电流小",
  "material_raw": null,
  "source": null
 },
 {
  "material": "不锈钢",
  "gas": "98%Ar+2%CO2",
  "wire_dia": "0.8mm",
  "thickness": 1.5,
  "joint": "平拼接",
  "current": 70.0,
  "voltage": 14.0,
  "speed": 9.0,
  "stick_out": 15.0,
  "gun_angle_fb": 80.0,
  "gun_angle_lr": 90.0,
  "variant": "电流小",
  "material_raw": null,
  "source": null
 },
 {
  "material": "不锈钢",
  "gas": "98%Ar+2%CO2",
  "wire_dia": "0.8mm",
  "thickness": 1.5,
  "joint": "立拼接",
  "current": 70.0,
  "voltage": 14.0,
  "speed": 9.0,
  "stick_out": 15.0,
  "gun_angle_fb": 90.0,
  "gun_angle_lr": 90.0,
  "variant": "电流小",
  "material_raw": null,
  "source": null
 },
 {
  "material": "不锈钢",
  "gas": "98%Ar+2%CO2",
  "wire_dia": "0.8mm",
  "thickness": 1.5,
  "joint": "平搭接",
  "current": 80.0,
  "voltage": 14.2,
  "speed": 9.0,
  "stick_out": 15.0,
  "gun_angle_fb": 80.0,
  "gun_angle_lr": 80.0,
  "variant": "电流小",
  "material_raw": null,
  "source": null
 },
 {
  "material": "不锈钢",
  "gas": "98%Ar+2%CO2",
  "wire_dia": "0.8mm",
  "thickness": 1.5,
  "joint": "立搭接",
  "current": 80.0,
  "voltage": 13.7,
  "speed": 9.0,
  "stick_out": 15.0,
  "gun_angle_fb": 90.0,
  "gun_angle_lr": 80.0,
  "variant": "电流小",
  "material_raw": null,
  "source": null
 },
 {
  "material": "不锈钢",
  "gas": "98%Ar+2%CO2",
  "wire_dia": "0.8mm",
  "thickness": 1.5,
  "joint": "船型",
  "current": 90.0,
  "voltage": 14.4,
  "speed": 8.0,
  "stick_out": 15.0,
  "gun_angle_fb": 80.0,
  "gun_angle_lr": 90.0,
  "variant": "电流小",
  "material_raw": null,
  "source": null
 },
 {
  "material": "不锈钢",
  "gas": "98%Ar+2%CO2",
  "wire_dia": "0.8mm",
  "thickness": 1.5,
  "joint": "平内角",
  "current": 90.0,
  "voltage": 14.4,
  "speed": 8.0,
  "stick_out": 15.0,
  "gun_angle_fb": 80.0,
  "gun_angle_lr": 45.0,
  "variant": "电流小",
  "material_raw": null,
  "source": null
 },
 {
  "material": "不锈钢",
  "gas": "98%Ar+2%CO2",
  "wire_dia": "0.8mm",
  "thickness": 1.5,
  "joint": "立内角",
  "current": 90.0,
  "voltage": 13.9,
  "speed": 8.0,
  "stick_out": 15.0,
  "gun_angle_fb": 90.0,
  "gun_angle_lr": 45.0,
  "variant": "电流小",
  "material_raw": null,
  "source": null
 },
 {
  "material": "不锈钢",
  "gas": "98%Ar+2%CO2",
  "wire_dia": "0.8mm",
  "thickness": 1.5,
  "joint": "平外角",
  "current": 70.0,
  "voltage": 13.5,
  "speed": 10.0,
  "stick_out": 15.0,
  "gun_angle_fb": 80.0,
  "gun_angle_lr": 45.0,
  "variant": "电流小",
  "material_raw": null,
  "source": null
 },
 {
  "material": "不锈钢",
  "gas": "98%Ar+2%CO2",
  "wire_dia": "0.8mm",
  "thickness": 1.5,
  "joint": "立外角",
  "current": 70.0,
  "voltage": 13.5,
  "speed": 10.0,
  "stick_out": 15.0,
  "gun_angle_fb": 90.0,
  "gun_angle_lr": 45.0,
  "variant": "电流小",
  "material_raw": null,
  "source": null
 },
 {
  "material": "不锈钢",
  "gas": "98%Ar+2%CO2",
  "wire_dia": "0.8mm",
  "thickness": 2.0,
  "joint": "平拼接",
  "current": 90.0,
  "voltage": 14.4,
  "speed": 9.0,
  "stick_out": 15.0,
  "gun_angle_fb": 80.0,
  "gun_angle_lr": 90.0,
  "variant": "电流小",
  "material_raw": null,
  "source": null
 },
 {
  "material": "不锈钢",
  "gas": "98%Ar+2%CO2",
  "wire_dia": "0.8mm",
  "thickness": 2.0,
  "joint": "立拼接",
  "current": 90.0,
  "voltage": 13.9,
  "speed": 9.0,
  "stick_out": 15.0,
  "gun_angle_fb": 90.0,
  "gun_angle_lr": 90.0,
  "variant": "电流小",
  "material_raw": null,
  "source": null
 },
 {
  "material": "不锈钢",
  "gas": "98%Ar+2%CO2",
  "wire_dia": "0.8mm",
  "thickness": 2.0,
  "joint": "平搭接",
  "current": 110.0,
  "voltage": 14.8,
  "speed": 9.0,
  "stick_out": 15.0,
  "gun_angle_fb": 80.0,
  "gun_angle_lr": 80.0,
  "variant": "电流小",
  "material_raw": null,
  "source": null
 },
 {
  "material": "不锈钢",
  "gas": "98%Ar+2%CO2",
  "wire_dia": "0.8mm",
  "thickness": 2.0,
  "joint": "立搭接",
  "current": 110.0,
  "voltage": 14.8,
  "speed": 9.0,
  "stick_out": 15.0,
  "gun_angle_fb": 90.0,
  "gun_angle_lr": 80.0,
  "variant": "电流小",
  "material_raw": null,
  "source": null
 },
 {
  "material": "不锈钢",
  "gas": "98%Ar+2%CO2",
  "wire_dia": "0.8mm",
  "thickness": 2.0,
  "joint": "船型",
  "current": 125.0,
  "voltage": 15.6,
  "speed": 8.5,
  "stick_out": 15.0,
  "gun_angle_fb": 80.0,
  "gun_angle_lr": 90.0,
  "variant": "电流小",
  "material_raw": null,
  "source": null
 },
 {
  "material": "不锈钢",
  "gas": "98%Ar+2%CO2",
  "wire_dia": "0.8mm",
  "thickness": 2.0,
  "joint": "平内角",
  "current": 125.0,
  "voltage": 15.6,
  "speed": 8.5,
  "stick_out": 15.0,
  "gun_angle_fb": 80.0,
  "gun_angle_lr": 45.0,
  "variant": "电流小",
  "material_raw": null,
  "source": null
 },
 {
  "material": "不锈钢",
  "gas": "98%Ar+2%CO2",
  "wire_dia": "0.8mm",
  "thickness": 2.0,
  "joint": "立内角",
  "current": 125.0,
  "voltage": 15.1,
  "speed": 8.5,
  "stick_out": 15.0,
  "gun_angle_fb": 90.0,
  "gun_angle_lr": 45.0,
  "variant": "电流小",
  "material_raw": null,
  "source": null
 },
 {
  "material": "不锈钢",
  "gas": "98%Ar+2%CO2",
  "wire_dia": "0.8mm",
  "thickness": 2.0,
  "joint": "平外角",
  "current": 90.0,
  "voltage": 13.9,
  "speed": 10.0,
  "stick_out": 15.0,
  "gun_angle_fb": 80.0,
  "gun_angle_lr": 45.0,
  "variant": "电流小",
  "material_raw": null,
  "source": null
 },
 {
  "material": "不锈钢",
  "gas": "98%Ar+2%CO2",
  "wire_dia": "0.8mm",
  "thickness": 2.0,
  "joint": "立外角",
  "current": 90.0,
  "voltage": 13.9,
  "speed": 10.0,
  "stick_out": 15.0,
  "gun_angle_fb": 90.0,
  "gun_angle_lr": 45.0,
  "variant": "电流小",
  "material_raw": null,
  "source": null
 },
 {
  "material": "不锈钢",
  "gas": "98%Ar+2%CO2",
  "wire_dia": "0.8mm",
  "thickness": 3.0,
  "joint": "平拼接",
  "current": 110.0,
  "voltage": 14.8,
  "speed": 8.0,
  "stick_out": 15.0,
  "gun_angle_fb": 80.0,
  "gun_angle_lr": 90.0,
  "variant": "电流小",
  "material_raw": null,
  "source": null
 },
 {
  "material": "不锈钢",
  "gas": "98%Ar+2%CO2",
  "wire_dia": "0.8mm",
  "thickness": 3.0,
  "joint": "立拼接",
  "current": 110.0,
  "voltage": 14.3,
  "speed": 8.0,
  "stick_out": 15.0,
  "gun_angle_fb": 90.0,
  "gun_angle_lr": 90.0,
  "variant": "电流小",
  "material_raw": null,
  "source": null
 },
 {
  "material": "不锈钢",
  "gas": "98%Ar+2%CO2",
  "wire_dia": "0.8mm",
  "thickness": 3.0,
  "joint": "平搭接",
  "current": 125.0,
  "voltage": 15.6,
  "speed": 8.0,
  "stick_out": 15.0,
  "gun_angle_fb": 80.0,
  "gun_angle_lr": 75.0,
  "variant": "电流小",
  "material_raw": null,
  "source": null
 },
 {
  "material": "不锈钢",
  "gas": "98%Ar+2%CO2",
  "wire_dia": "0.8mm",
  "thickness": 3.0,
  "joint": "立搭接",
  "current": 125.0,
  "voltage": 15.1,
  "speed": 8.0,
  "stick_out": 15.0,
  "gun_angle_fb": 90.0,
  "gun_angle_lr": 75.0,
  "variant": "电流小",
  "material_raw": null,
  "source": null
 },
 {
  "material": "不锈钢",
  "gas": "98%Ar+2%CO2",
  "wire_dia": "0.8mm",
  "thickness": 3.0,
  "joint": "船型",
  "current": 130.0,
  "voltage": 16.0,
  "speed": 7.5,
  "stick_out": 15.0,
  "gun_angle_fb": 80.0,
  "gun_angle_lr": 90.0,
  "variant": "电流小",
  "material_raw": null,
  "source": null
 },
 {
  "material": "不锈钢",
  "gas": "98%Ar+2%CO2",
  "wire_dia": "0.8mm",
  "thickness": 3.0,
  "joint": "平内角",
  "current": 130.0,
  "voltage": 16.0,
  "speed": 7.5,
  "stick_out": 15.0,
  "gun_angle_fb": 80.0,
  "gun_angle_lr": 45.0,
  "variant": "电流小",
  "material_raw": null,
  "source": null
 },
 {
  "material": "不锈钢",
  "gas": "98%Ar+2%CO2",
  "wire_dia": "0.8mm",
  "thickness": 3.0,
  "joint": "立内角",
  "current": 125.0,
  "voltage": 15.1,
  "speed": 7.5,
  "stick_out": 15.0,
  "gun_angle_fb": 90.0,
  "gun_angle_lr": 45.0,
  "variant": "电流小",
  "material_raw": null,
  "source": null
 },
 {
  "material": "不锈钢",
  "gas": "98%Ar+2%CO2",
  "wire_dia": "0.8mm",
  "thickness": 3.0,
  "joint": "平外角",
  "current": 105.0,
  "voltage": 14.3,
  "speed": 8.0,
  "stick_out": 15.0,
  "gun_angle_fb": 80.0,
  "gun_angle_lr": 45.0,
  "variant": "电流小",
  "material_raw": null,
  "source": null
 },
 {
  "material": "不锈钢",
  "gas": "98%Ar+2%CO2",
  "wire_dia": "0.8mm",
  "thickness": 3.0,
  "joint": "立外角",
  "current": 105.0,
  "voltage": 14.3,
  "speed": 8.0,
  "stick_out": 15.0,
  "gun_angle_fb": 90.0,
  "gun_angle_lr": 45.0,
  "variant": "电流小",
  "material_raw": null,
  "source": null
 },
 {
  "material": "不锈钢",
  "gas": "98%Ar+2%CO2",
  "wire_dia": "0.8mm",
  "thickness": 0.8,
  "joint": "平拼接",
  "current": 65.0,
  "voltage": 13.0,
  "speed": 10.0,
  "stick_out": 15.0,
  "gun_angle_fb": 80.0,
  "gun_angle_lr": 90.0,
  "variant": "电流大",
  "material_raw": null,
  "source": null
 },
 {
  "material": "不锈钢",
  "gas": "98%Ar+2%CO2",
  "wire_dia": "0.8mm",
  "thickness": 0.8,
  "joint": "立拼接",
  "current": 65.0,
  "voltage": 13.0,
  "speed": 10.0,
  "stick_out": 15.0,
  "gun_angle_fb": 90.0,
  "gun_angle_lr": 90.0,
  "variant": "电流大",
  "material_raw": null,
  "source": null
 },
 {
  "material": "不锈钢",
  "gas": "98%Ar+2%CO2",
  "wire_dia": "0.8mm",
  "thickness": 0.8,
  "joint": "平搭接",
  "current": 70.0,
  "voltage": 13.2,
  "speed": 10.0,
  "stick_out": 15.0,
  "gun_angle_fb": 80.0,
  "gun_angle_lr": 90.0,
  "variant": "电流大",
  "material_raw": null,
  "source": null
 },
 {
  "material": "不锈钢",
  "gas": "98%Ar+2%CO2",
  "wire_dia": "0.8mm",
  "thickness": 0.8,
  "joint": "立搭接",
  "current": 70.0,
  "voltage": 13.2,
  "speed": 10.0,
  "stick_out": 15.0,
  "gun_angle_fb": 90.0,
  "gun_angle_lr": 90.0,
  "variant": "电流大",
  "material_raw": null,
  "source": null
 },
 {
  "material": "不锈钢",
  "gas": "98%Ar+2%CO2",
  "wire_dia": "0.8mm",
  "thickness": 0.8,
  "joint": "船型",
  "current": 75.0,
  "voltage": 13.4,
  "speed": 9.0,
  "stick_out": 15.0,
  "gun_angle_fb": 80.0,
  "gun_angle_lr": 90.0,
  "variant": "电流大",
  "material_raw": null,
  "source": null
 },
 {
  "material": "不锈钢",
  "gas": "98%Ar+2%CO2",
  "wire_dia": "0.8mm",
  "thickness": 0.8,
  "joint": "平内角",
  "current": 75.0,
  "voltage": 13.4,
  "speed": 9.0,
  "stick_out": 15.0,
  "gun_angle_fb": 80.0,
  "gun_angle_lr": 45.0,
  "variant": "电流大",
  "material_raw": null,
  "source": null
 },
 {
  "material": "不锈钢",
  "gas": "98%Ar+2%CO2",
  "wire_dia": "0.8mm",
  "thickness": 0.8,
  "joint": "立内角",
  "current": 75.0,
  "voltage": 12.9,
  "speed": 9.0,
  "stick_out": 15.0,
  "gun_angle_fb": 90.0,
  "gun_angle_lr": 45.0,
  "variant": "电流大",
  "material_raw": null,
  "source": null
 },
 {
  "material": "不锈钢",
  "gas": "98%Ar+2%CO2",
  "wire_dia": "0.8mm",
  "thickness": 0.8,
  "joint": "平外角",
  "current": 60.0,
  "voltage": 12.5,
  "speed": 10.0,
  "stick_out": 15.0,
  "gun_angle_fb": 80.0,
  "gun_angle_lr": 45.0,
  "variant": "电流大",
  "material_raw": null,
  "source": null
 },
 {
  "material": "不锈钢",
  "gas": "98%Ar+2%CO2",
  "wire_dia": "0.8mm",
  "thickness": 0.8,
  "joint": "立外角",
  "current": 60.0,
  "voltage": 12.5,
  "speed": 10.0,
  "stick_out": 15.0,
  "gun_angle_fb": 90.0,
  "gun_angle_lr": 45.0,
  "variant": "电流大",
  "material_raw": null,
  "source": null
 },
 {
  "material": "不锈钢",
  "gas": "98%Ar+2%CO2",
  "wire_dia": "0.8mm",
  "thickness": 1.0,
  "joint": "平拼接",
  "current": 70.0,
  "voltage": 13.2,
  "speed": 10.0,
  "stick_out": 15.0,
  "gun_angle_fb": 80.0,
  "gun_angle_lr": 90.0,
  "variant": "电流大",
  "material_raw": null,
  "source": null
 },
 {
  "material": "不锈钢",
  "gas": "98%Ar+2%CO2",
  "wire_dia": "0.8mm",
  "thickness": 1.0,
  "joint": "立拼接",
  "current": 70.0,
  "voltage": 13.2,
  "speed": 10.0,
  "stick_out": 15.0,
  "gun_angle_fb": 90.0,
  "gun_angle_lr": 90.0,
  "variant": "电流大",
  "material_raw": null,
  "source": null
 },
 {
  "material": "不锈钢",
  "gas": "98%Ar+2%CO2",
  "wire_dia": "0.8mm",
  "thickness": 1.0,
  "joint": "平搭接",
  "current": 75.0,
  "voltage": 13.4,
  "speed": 10.0,
  "stick_out": 15.0,
  "gun_angle_fb": 80.0,
  "gun_angle_lr": 85.0,
  "variant": "电流大",
  "material_raw": null,
  "source": null
 },
 {
  "material": "不锈钢",
  "gas": "98%Ar+2%CO2",
  "wire_dia": "0.8mm",
  "thickness": 1.0,
  "joint": "立搭接",
  "current": 75.0,
  "voltage": 13.4,
  "speed": 10.0,
  "stick_out": 15.0,
  "gun_angle_fb": 90.0,
  "gun_angle_lr": 85.0,
  "variant": "电流大",
  "material_raw": null,
  "source": null
 },
 {
  "material": "不锈钢",
  "gas": "98%Ar+2%CO2",
  "wire_dia": "0.8mm",
  "thickness": 1.0,
  "joint": "船型",
  "current": 80.0,
  "voltage": 13.6,
  "speed": 9.0,
  "stick_out": 15.0,
  "gun_angle_fb": 80.0,
  "gun_angle_lr": 90.0,
  "variant": "电流大",
  "material_raw": null,
  "source": null
 },
 {
  "material": "不锈钢",
  "gas": "98%Ar+2%CO2",
  "wire_dia": "0.8mm",
  "thickness": 1.0,
  "joint": "平内角",
  "current": 80.0,
  "voltage": 13.6,
  "speed": 9.0,
  "stick_out": 15.0,
  "gun_angle_fb": 80.0,
  "gun_angle_lr": 45.0,
  "variant": "电流大",
  "material_raw": null,
  "source": null
 },
 {
  "material": "不锈钢",
  "gas": "98%Ar+2%CO2",
  "wire_dia": "0.8mm",
  "thickness": 1.0,
  "joint": "立内角",
  "current": 80.0,
  "voltage": 13.1,
  "speed": 9.0,
  "stick_out": 15.0,
  "gun_angle_fb": 90.0,
  "gun_angle_lr": 45.0,
  "variant": "电流大",
  "material_raw": null,
  "source": null
 },
 {
  "material": "不锈钢",
  "gas": "98%Ar+2%CO2",
  "wire_dia": "0.8mm",
  "thickness": 1.0,
  "joint": "平外角",
  "current": 65.0,
  "voltage": 12.5,
  "speed": 10.0,
  "stick_out": 15.0,
  "gun_angle_fb": 80.0,
  "gun_angle_lr": 45.0,
  "variant": "电流大",
  "material_raw": null,
  "source": null
 },
 {
  "material": "不锈钢",
  "gas": "98%Ar+2%CO2",
  "wire_dia": "0.8mm",
  "thickness": 1.0,
  "joint": "立外角",
  "current": 65.0,
  "voltage": 12.5,
  "speed": 10.0,
  "stick_out": 15.0,
  "gun_angle_fb": 90.0,
  "gun_angle_lr": 45.0,
  "variant": "电流大",
  "material_raw": null,
  "source": null
 },
 {
  "material": "不锈钢",
  "gas": "98%Ar+2%CO2",
  "wire_dia": "0.8mm",
  "thickness": 1.2,
  "joint": "平拼接",
  "current": 80.0,
  "voltage": 13.6,
  "speed": 10.0,
  "stick_out": 15.0,
  "gun_angle_fb": 80.0,
  "gun_angle_lr": 90.0,
  "variant": "电流大",
  "material_raw": null,
  "source": null
 },
 {
  "material": "不锈钢",
  "gas": "98%Ar+2%CO2",
  "wire_dia": "0.8mm",
  "thickness": 1.2,
  "joint": "立拼接",
  "current": 80.0,
  "voltage": 13.6,
  "speed": 10.0,
  "stick_out": 15.0,
  "gun_angle_fb": 90.0,
  "gun_angle_lr": 90.0,
  "variant": "电流大",
  "material_raw": null,
  "source": null
 },
 {
  "material": "不锈钢",
  "gas": "98%Ar+2%CO2",
  "wire_dia": "0.8mm",
  "thickness": 1.2,
  "joint": "平搭接",
  "current": 85.0,
  "voltage": 13.8,
  "speed": 10.0,
  "stick_out": 15.0,
  "gun_angle_fb": 80.0,
  "gun_angle_lr": 80.0,
  "variant": "电流大",
  "material_raw": null,
  "source": null
 },
 {
  "material": "不锈钢",
  "gas": "98%Ar+2%CO2",
  "wire_dia": "0.8mm",
  "thickness": 1.2,
  "joint": "立搭接",
  "current": 85.0,
  "voltage": 13.8,
  "speed": 10.0,
  "stick_out": 15.0,
  "gun_angle_fb": 90.0,
  "gun_angle_lr": 80.0,
  "variant": "电流大",
  "material_raw": null,
  "source": null
 },
 {
  "material": "不锈钢",
  "gas": "98%Ar+2%CO2",
  "wire_dia": "0.8mm",
  "thickness": 1.2,
  "joint": "船型",
  "current": 85.0,
  "voltage": 14.0,
  "speed": 9.0,
  "stick_out": 15.0,
  "gun_angle_fb": 80.0,
  "gun_angle_lr": 90.0,
  "variant": "电流大",
  "material_raw": null,
  "source": null
 },
 {
  "material": "不锈钢",
  "gas": "98%Ar+2%CO2",
  "wire_dia": "0.8mm",
  "thickness": 1.2,
  "joint": "平内角",
  "current": 85.0,
  "voltage": 14.0,
  "speed": 9.0,
  "stick_out": 15.0,
  "gun_angle_fb": 80.0,
  "gun_angle_lr": 45.0,
  "variant": "电流大",
  "material_raw": null,
  "source": null
 },
 {
  "material": "不锈钢",
  "gas": "98%Ar+2%CO2",
  "wire_dia": "0.8mm",
  "thickness": 1.2,
  "joint": "立内角",
  "current": 85.0,
  "voltage": 13.5,
  "speed": 9.0,
  "stick_out": 15.0,
  "gun_angle_fb": 90.0,
  "gun_angle_lr": 45.0,
  "variant": "电流大",
  "material_raw": null,
  "source": null
 },
 {
  "material": "不锈钢",
  "gas": "98%Ar+2%CO2",
  "wire_dia": "0.8mm",
  "thickness": 1.2,
  "joint": "平外角",
  "current": 75.0,
  "voltage": 12.9,
  "speed": 10.0,
  "stick_out": 15.0,
  "gun_angle_fb": 80.0,
  "gun_angle_lr": 45.0,
  "variant": "电流大",
  "material_raw": null,
  "source": null
 },
 {
  "material": "不锈钢",
  "gas": "98%Ar+2%CO2",
  "wire_dia": "0.8mm",
  "thickness": 1.2,
  "joint": "立外角",
  "current": 75.0,
  "voltage": 12.9,
  "speed": 10.0,
  "stick_out": 15.0,
  "gun_angle_fb": 90.0,
  "gun_angle_lr": 45.0,
  "variant": "电流大",
  "material_raw": null,
  "source": null
 },
 {
  "material": "不锈钢",
  "gas": "98%Ar+2%CO2",
  "wire_dia": "0.8mm",
  "thickness": 1.5,
  "joint": "平拼接",
  "current": 90.0,
  "voltage": 14.0,
  "speed": 9.0,
  "stick_out": 15.0,
  "gun_angle_fb": 80.0,
  "gun_angle_lr": 90.0,
  "variant": "电流大",
  "material_raw": null,
  "source": null
 },
 {
  "material": "不锈钢",
  "gas": "98%Ar+2%CO2",
  "wire_dia": "0.8mm",
  "thickness": 1.5,
  "joint": "立拼接",
  "current": 90.0,
  "voltage": 14.0,
  "speed": 9.0,
  "stick_out": 15.0,
  "gun_angle_fb": 90.0,
  "gun_angle_lr": 90.0,
  "variant": "电流大",
  "material_raw": null,
  "source": null
 },
 {
  "material": "不锈钢",
  "gas": "98%Ar+2%CO2",
  "wire_dia": "0.8mm",
  "thickness": 1.5,
  "joint": "平搭接",
  "current": 100.0,
  "voltage": 14.2,
  "speed": 9.0,
  "stick_out": 15.0,
  "gun_angle_fb": 80.0,
  "gun_angle_lr": 80.0,
  "variant": "电流大",
  "material_raw": null,
  "source": null
 },
 {
  "material": "不锈钢",
  "gas": "98%Ar+2%CO2",
  "wire_dia": "0.8mm",
  "thickness": 1.5,
  "joint": "立搭接",
  "current": 100.0,
  "voltage": 13.7,
  "speed": 9.0,
  "stick_out": 15.0,
  "gun_angle_fb": 90.0,
  "gun_angle_lr": 80.0,
  "variant": "电流大",
  "material_raw": null,
  "source": null
 },
 {
  "material": "不锈钢",
  "gas": "98%Ar+2%CO2",
  "wire_dia": "0.8mm",
  "thickness": 1.5,
  "joint": "船型",
  "current": 110.0,
  "voltage": 14.4,
  "speed": 8.0,
  "stick_out": 15.0,
  "gun_angle_fb": 80.0,
  "gun_angle_lr": 90.0,
  "variant": "电流大",
  "material_raw": null,
  "source": null
 },
 {
  "material": "不锈钢",
  "gas": "98%Ar+2%CO2",
  "wire_dia": "0.8mm",
  "thickness": 1.5,
  "joint": "平内角",
  "current": 110.0,
  "voltage": 14.4,
  "speed": 8.0,
  "stick_out": 15.0,
  "gun_angle_fb": 80.0,
  "gun_angle_lr": 45.0,
  "variant": "电流大",
  "material_raw": null,
  "source": null
 },
 {
  "material": "不锈钢",
  "gas": "98%Ar+2%CO2",
  "wire_dia": "0.8mm",
  "thickness": 1.5,
  "joint": "立内角",
  "current": 110.0,
  "voltage": 13.9,
  "speed": 8.0,
  "stick_out": 15.0,
  "gun_angle_fb": 90.0,
  "gun_angle_lr": 45.0,
  "variant": "电流大",
  "material_raw": null,
  "source": null
 },
 {
  "material": "不锈钢",
  "gas": "98%Ar+2%CO2",
  "wire_dia": "0.8mm",
  "thickness": 1.5,
  "joint": "平外角",
  "current": 90.0,
  "voltage": 13.5,
  "speed": 10.0,
  "stick_out": 15.0,
  "gun_angle_fb": 80.0,
  "gun_angle_lr": 45.0,
  "variant": "电流大",
  "material_raw": null,
  "source": null
 },
 {
  "material": "不锈钢",
  "gas": "98%Ar+2%CO2",
  "wire_dia": "0.8mm",
  "thickness": 1.5,
  "joint": "立外角",
  "current": 90.0,
  "voltage": 13.5,
  "speed": 10.0,
  "stick_out": 15.0,
  "gun_angle_fb": 90.0,
  "gun_angle_lr": 45.0,
  "variant": "电流大",
  "material_raw": null,
  "source": null
 },
 {
  "material": "不锈钢",
  "gas": "98%Ar+2%CO2",
  "wire_dia": "0.8mm",
  "thickness": 2.0,
  "joint": "平拼接",
  "current": 110.0,
  "voltage": 14.4,
  "speed": 9.0,
  "stick_out": 15.0,
  "gun_angle_fb": 80.0,
  "gun_angle_lr": 90.0,
  "variant": "电流大",
  "material_raw": null,
  "source": null
 },
 {
  "material": "不锈钢",
  "gas": "98%Ar+2%CO2",
  "wire_dia": "0.8mm",
  "thickness": 2.0,
  "joint": "立拼接",
  "current": 110.0,
  "voltage": 13.9,
  "speed": 9.0,
  "stick_out": 15.0,
  "gun_angle_fb": 90.0,
  "gun_angle_lr": 90.0,
  "variant": "电流大",
  "material_raw": null,
  "source": null
 },
 {
  "material": "不锈钢",
  "gas": "98%Ar+2%CO2",
  "wire_dia": "0.8mm",
  "thickness": 2.0,
  "joint": "平搭接",
  "current": 130.0,
  "voltage": 14.8,
  "speed": 9.0,
  "stick_out": 15.0,
  "gun_angle_fb": 80.0,
  "gun_angle_lr": 80.0,
  "variant": "电流大",
  "material_raw": null,
  "source": null
 },
 {
  "material": "不锈钢",
  "gas": "98%Ar+2%CO2",
  "wire_dia": "0.8mm",
  "thickness": 2.0,
  "joint": "立搭接",
  "current": 130.0,
  "voltage": 14.8,
  "speed": 9.0,
  "stick_out": 15.0,
  "gun_angle_fb": 90.0,
  "gun_angle_lr": 80.0,
  "variant": "电流大",
  "material_raw": null,
  "source": null
 },
 {
  "material": "不锈钢",
  "gas": "98%Ar+2%CO2",
  "wire_dia": "0.8mm",
  "thickness": 2.0,
  "joint": "船型",
  "current": 135.0,
  "voltage": 15.6,
  "speed": 8.5,
  "stick_out": 15.0,
  "gun_angle_fb": 80.0,
  "gun_angle_lr": 90.0,
  "variant": "电流大",
  "material_raw": null,
  "source": null
 },
 {
  "material": "不锈钢",
  "gas": "98%Ar+2%CO2",
  "wire_dia": "0.8mm",
  "thickness": 2.0,
  "joint": "平内角",
  "current": 135.0,
  "voltage": 15.6,
  "speed": 8.5,
  "stick_out": 15.0,
  "gun_angle_fb": 80.0,
  "gun_angle_lr": 45.0,
  "variant": "电流大",
  "material_raw": null,
  "source": null
 },
 {
  "material": "不锈钢",
  "gas": "98%Ar+2%CO2",
  "wire_dia": "0.8mm",
  "thickness": 2.0,
  "joint": "立内角",
  "current": 135.0,
  "voltage": 15.1,
  "speed": 8.5,
  "stick_out": 15.0,
  "gun_angle_fb": 90.0,
  "gun_angle_lr": 45.0,
  "variant": "电流大",
  "material_raw": null,
  "source": null
 },
 {
  "material": "不锈钢",
  "gas": "98%Ar+2%CO2",
  "wire_dia": "0.8mm",
  "thickness": 2.0,
  "joint": "平外角",
  "current": 110.0,
  "voltage": 13.9,
  "speed": 10.0,
  "stick_out": 15.0,
  "gun_angle_fb": 80.0,
  "gun_angle_lr": 45.0,
  "variant": "电流大",
  "material_raw": null,
  "source": null
 },
 {
  "material": "不锈钢",
  "gas": "98%Ar+2%CO2",
  "wire_dia": "0.8mm",
  "thickness": 2.0,
  "joint": "立外角",
  "current": 110.0,
  "voltage": 13.9,
  "speed": 10.0,
  "stick_out": 15.0,
  "gun_angle_fb": 90.0,
  "gun_angle_lr": 45.0,
  "variant": "电流大",
  "material_raw": null,
  "source": null
 },
 {
  "material": "不锈钢",
  "gas": "98%Ar+2%CO2",
  "wire_dia": "0.8mm",
  "thickness": 3.0,
  "joint": "平拼接",
  "current": 130.0,
  "voltage": 14.8,
  "speed": 8.0,
  "stick_out": 15.0,
  "gun_angle_fb": 80.0,
  "gun_angle_lr": 90.0,
  "variant": "电流大",
  "material_raw": null,
  "source": null
 },
 {
  "material": "不锈钢",
  "gas": "98%Ar+2%CO2",
  "wire_dia": "0.8mm",
  "thickness": 3.0,
