Repository: fang02272/-

# 焊接工艺专家系统 v2.8

这是一个面向焊接知识问答、工艺参数推荐和机器人焊接工艺卡片生成的本地专家系统。项目以 `saved_knowledge` 中已经学习的书籍为知识底座，优先在本地完成检索、路由和结构化回答；只有本地证据不足并且配置了 LLM 时，才调用 OpenAI 兼容接口补充答案。

## 1. 核心能力

- 多书知识库：保存 PDF 全文、章节、关键词、表格和数据点。
- Jieba 分词：注册焊接专业词，使用搜索模式多粒度分词，替代机械的中文单双字切分。
- 本地检索：关键词匹配、跨书章节检索、特征向量余弦检索和可选语义向量增强；对乱码、短文本和重复章节统一评分、过滤或降权。
- 专家知识库：把规范概念、别名、定义、应用场景和来源整理为可查询条目。
- 意图路由：区分概念、工艺参数、综合和通用问题。
- 工艺卡片：输出母材、板厚、坡口、电参数、热参数、机器人参数、质量检查及装备信息等机器可读 JSON，并标注输入完整度、待确认项和逐参数来源。
- 本地优先：高置信答案或已生成工艺卡片时不调用 LLM。
- LLM 兜底：只注入命中的薄目录和少量相关原文，默认最多生成 2000 Token。
- 答案缓存：LRU + TTL + 相似问题命中，知识源变化后自动失效。
- SSE 流式回答：LLM 内容按增量展示；完成事件仍返回完整结构化结果；请求中断时可取消，失败时可直接重试。
- 检索诊断：页面可查看 Top-5 章节的原始分、质量分、质量问题、命中关键词、可读预览和匹配解释；缺少工艺卡输入时可一键填入待补字段模板。

File: data/weld_cases.json (part 11 of 13)
[
  "variant": "角度范围",
  "material_raw": null,
  "source": null
 },
 {
  "material": "不锈钢",
  "gas": "98%Ar+2%CO2",
  "wire_dia": "0.8mm",
  "thickness": 3.0,
  "joint": "平拼接",
  "current": 120.0,
  "voltage": 14.8,
  "speed": 8.0,
  "stick_out": 15.0,
  "gun_angle_fb": null,
  "gun_angle_lr": 90.0,
  "variant": "角度范围",
  "material_raw": null,
  "source": null
 },
 {
  "material": "不锈钢",
  "gas": "98%Ar+2%CO2",
  "wire_dia": "0.8mm",
  "thickness": 3.0,
  "joint": "立拼接",
  "current": 120.0,
  "voltage": 14.3,
  "speed": 8.0,
  "stick_out": 15.0,
  "gun_angle_fb": null,
  "gun_angle_lr": 90.0,
  "variant": "角度范围",
  "material_raw": null,
  "source": null
 },
 {
  "material": "不锈钢",
  "gas": "98%Ar+2%CO2",
  "wire_dia": "0.8mm",
  "thickness": 3.0,
  "joint": "平搭接",
  "current": 135.0,
  "voltage": 15.6,
  "speed": 8.0,
  "stick_out": 15.0,
  "gun_angle_fb": null,
  "gun_angle_lr": null,
  "variant": "角度范围",
  "material_raw": null,
  "source": null
 },
 {
  "material": "不锈钢",
  "gas": "98%Ar+2%CO2",
  "wire_dia": "0.8mm",
  "thickness": 3.0,
  "joint": "立搭接",
  "current": 135.0,
  "voltage": 15.1,
  "speed": 8.0,
  "stick_out": 15.0,
  "gun_angle_fb": null,
  "gun_angle_lr": null,
  "variant": "角度范围",
  "material_raw": null,
  "source": null
 },
 {
  "material": "不锈钢",
  "gas": "98%Ar+2%CO2",
  "wire_dia": "0.8mm",
  "thickness": 3.0,
  "joint": "船型",
  "current": 140.0,
  "voltage": 16.0,
  "speed": 7.5,
  "stick_out": 15.0,
  "gun_angle_fb": null,
  "gun_angle_lr": 90.0,
  "variant": "角度范围",
  "material_raw": null,
  "source": null
 },
 {
  "material": "不锈钢",
  "gas": "98%Ar+2%CO2",
  "wire_dia": "0.8mm",
  "thickness": 3.0,
  "joint": "平内角",
  "current": 140.0,
  "voltage": 16.0,
  "speed": 7.5,
  "stick_out": 15.0,
  "gun_angle_fb": null,
  "gun_angle_lr": null,
  "variant": "角度范围",
  "material_raw": null,
  "source": null
 },
 {
  "material": "不锈钢",
  "gas": "98%Ar+2%CO2",
  "wire_dia": "0.8mm",
  "thickness": 3.0,
  "joint": "立内角",
  "current": 135.0,
  "voltage": 15.1,
  "speed": 7.5,
  "stick_out": 15.0,
  "gun_angle_fb": null,
  "gun_angle_lr": null,
  "variant": "角度范围",
  "material_raw": null,
  "source": null
 },
 {
  "material": "不锈钢",
  "gas": "98%Ar+2%CO2",
  "wire_dia": "0.8mm",
  "thickness": 3.0,
  "joint": "平外角",
  "current": 115.0,
  "voltage": 14.3,
  "speed": 8.0,
  "stick_out": 15.0,
  "gun_angle_fb": null,
  "gun_angle_lr": null,
  "variant": "角度范围",
  "material_raw": null,
  "source": null
 },
 {
  "material": "不锈钢",
  "gas": "98%Ar+2%CO2",
  "wire_dia": "0.8mm",
  "thickness": 3.0,
  "joint": "立外角",
  "current": 115.0,
  "voltage": 14.3,
  "speed": 8.0,
  "stick_out": 15.0,
  "gun_angle_fb": null,
  "gun_angle_lr": null,
  "variant": "角度范围",
  "material_raw": null,
  "source": null
 },
 {
  "material": "铸铁",
  "gas": "无(焊条电弧焊自保护)",
  "wire_dia": "8mm焊条",
  "thickness": 12.0,
  "joint": "坡口修复",
  "current": 480.0,
  "voltage": 30.0,
  "speed": 4.0,
  "stick_out": null,
  "gun_angle_fb": null,
  "gun_angle_lr": null,
  "variant": "基准",
  "weave_width": null,
  "weave_freq": null,
  "weave_dwell": null,
  "material_raw": "灰铸铁HT200",
  "source": "大型HT200灰铸铁汽缸体裂纹同质焊缝电弧冷焊修复工艺"
 },
 {
  "material": "铸铁",
  "gas": "无(焊条电弧焊自保护)",
  "wire_dia": "8mm焊条",
  "thickness": 10.0,
  "joint": "坡口修复",
  "current": 480.0,
  "voltage": 30.0,
  "speed": 4.0,
  "stick_out": null,
  "gun_angle_fb": null,
  "gun_angle_lr": null,
  "variant": "基准",
  "weave_width": null,
  "weave_freq": null,
  "weave_dwell": null,
  "material_raw": "灰铸铁HT200",
  "source": "大型HT200灰铸铁汽缸体裂纹同质焊缝电弧冷焊修复工艺"
 },
 {
  "material": "铸铁",
  "gas": "无(焊条电弧焊自保护)",
  "wire_dia": "2.5mm焊条",
  "thickness": 7.5,
  "joint": "冷焊补焊",
  "current": 75.0,
  "voltage": 23.0,
  "speed": 150.0,
  "stick_out": null,
  "gun_angle_fb": null,
  "gun_angle_lr": null,
  "variant": "电流小",
  "weave_width": null,
  "weave_freq": null,
  "weave_dwell": null,
  "material_raw": "灰铸铁",
  "source": "Z308铸铁焊条说明书(GB/T 10044 EZNi-1)"
 },
 {
  "material": "铸铁",
  "gas": "无(焊条电弧焊自保护)",
  "wire_dia": "3.2mm焊条",
  "thickness": 9.5,
  "joint": "冷焊补焊",
  "current": 95.0,
  "voltage": 24.0,
  "speed": 150.0,
  "stick_out": null,
  "gun_angle_fb": null,
  "gun_angle_lr": null,
  "variant": "电流小",
  "weave_width": null,
  "weave_freq": null,
  "weave_dwell": null,
  "material_raw": "灰铸铁",
  "source": "Z308铸铁焊条说明书(GB/T 10044 EZNi-1)"
 },
 {
  "material": "铸铁",
  "gas": "无(焊条电弧焊自保护)",
  "wire_dia": "4.0mm焊条",
  "thickness": 12.0,
  "joint": "冷焊补焊",
  "current": 145.0,
  "voltage": 25.5,
  "speed": 150.0,
  "stick_out": null,
  "gun_angle_fb": null,
  "gun_angle_lr": null,
  "variant": "基准",
  "weave_width": null,
  "weave_freq": null,
  "weave_dwell": null,
  "material_raw": "灰铸铁",
  "source": "Z308铸铁焊条说明书(GB/T 10044 EZNi-1)"
 },
 {
  "material": "铸铁",
  "gas": "无(焊条电弧焊自保护)",
  "wire_dia": "5.0mm焊条",
  "thickness": 15.0,
  "joint": "冷焊补焊",
  "current": 175.0,
  "voltage": 27.0,
  "speed": 150.0,
  "stick_out": null,
  "gun_angle_fb": null,
  "gun_angle_lr": null,
  "variant": "电流大",
  "weave_width": null,
  "weave_freq": null,
  "weave_dwell": null,
  "material_raw": "灰铸铁",
  "source": "Z308铸铁焊条说明书(GB/T 10044 EZNi-1)"
 },
 {
  "material": "铸铁",
  "gas": "无(焊条电弧焊自保护)",
  "wire_dia": "3.2mm焊条",
  "thickness": 9.5,
  "joint": "补焊",
  "current": 100.0,
  "voltage": 24.0,
  "speed": 150.0,
  "stick_out": null,
  "gun_angle_fb": null,
  "gun_angle_lr": null,
  "variant": "电流小",
  "weave_width": null,
  "weave_freq": null,
  "weave_dwell": null,
  "material_raw": "铸铁",
  "source": "铸铁焊接工艺资料"
 },
 {
  "material": "铸铁",
  "gas": "无(焊条电弧焊自保护)",
  "wire_dia": "4.0mm焊条",
  "thickness": 12.0,
  "joint": "补焊",
  "current": 125.0,
  "voltage": 25.0,
  "speed": 150.0,
  "stick_out": null,
  "gun_angle_fb": null,
  "gun_angle_lr": null,
  "variant": "基准",
  "weave_width": null,
  "weave_freq": null,
  "weave_dwell": null,
  "material_raw": "铸铁",
  "source": "铸铁焊接工艺资料"
 },
 {
  "material": "铸铁",
  "gas": "无(焊条电弧焊自保护)",
  "wire_dia": "2.5mm焊条",
  "thickness": 20.0,
  "joint": "对接",
  "current": 120.0,
  "voltage": 18.0,
  "speed": 240.0,
  "stick_out": null,
  "gun_angle_fb": null,
  "gun_angle_lr": null,
  "variant": "基准",
  "weave_width": null,
  "weave_freq": null,
  "weave_dwell": null,
  "material_raw": "球墨铸铁QT400-18A",
  "source": "球墨铸铁QT400-18A焊接工艺研究(焊接速度原文4mm/min疑为mm/s笔误，按4mm/s=240mm/min校正)"
 },
 {
  "material": "铸铁",
  "gas": "无(焊条电弧焊自保护)",
  "wire_dia": "3.2mm焊条",
  "thickness": 18.0,
  "joint": "堆焊",
  "current": 144.0,
  "voltage": 25.5,
  "speed": 150.0,
  "stick_out": null,
  "gun_angle_fb": null,
  "gun_angle_lr": null,
  "variant": "基准",
  "weave_width": null,
  "weave_freq": null,
  "weave_dwell": null,
  "material_raw": "球墨铸铁QT400-18",
  "source": "QT400-18球墨铸铁体堆焊研究"
 },
 {
  "material": "铸铁",
  "gas": "无(焊条电弧焊自保护)",
  "wire_dia": "4.0mm焊条",
  "thickness": 18.0,
  "joint": "堆焊",
  "current": 180.0,
  "voltage": 27.0,
  "speed": 150.0,
  "stick_out": null,
  "gun_angle_fb": null,
  "gun_angle_lr": null,
  "variant": "基准",
  "weave_width": null,
  "weave_freq": null,
  "weave_dwell": null,
  "material_raw": "球墨铸铁QT400-18",
  "source": "QT400-18球墨铸铁体堆焊研究"
 },
 {
  "material": "铸铁",
  "gas": "无(焊条电弧焊自保护)",
  "wire_dia": "3.2mm焊条",
  "thickness": 9.5,
  "joint": "新型铸铁焊条冷焊(0-20℃不预热、短弧窄焊道、焊后锤击消应力)",
  "current": 160.0,
  "voltage": 25.0,
  "speed": 150.0,
  "stick_out": null,
  "gun_angle_fb": null,
  "gun_angle_lr": null,
  "variant": "基准",
  "weave_width": null,
  "weave_freq": null,
  "weave_dwell": null,
  "material_raw": "灰铸铁HT20-40",
  "source": "专利CN1275464A(用于灰口铸铁和球墨铸铁冷焊的新型铸铁电焊条)表1"
 },
 {
  "material": "铸铁",
  "gas": "无(焊条电弧焊自保护)",
  "wire_dia": "3.2mm焊条",
  "thickness": 9.5,
  "joint": "新型铸铁焊条冷焊(0-20℃不预热、短弧窄焊道、焊后锤击消应力)",
  "current": 155.0,
  "voltage": 25.0,
  "speed": 150.0,
  "stick_out": null,
  "gun_angle_fb": null,
  "gun_angle_lr": null,
  "variant": "基准",
  "weave_width": null,
  "weave_freq": null,
  "weave_dwell": null,
  "material_raw": "球墨铸铁QT40-5",
  "source": "专利CN1275464A(用于灰口铸铁和球墨铸铁冷焊的新型铸铁电焊条)表1"
 },
 {
  "material": "铸铁",
  "gas": "无(焊条电弧焊自保护)",
  "wire_dia": "5-8mm焊条/气焊丝",
  "thickness": 24.0,
  "joint": "同质电焊条/气焊丝焊补(预热室温~200℃)",
  "current": 275.0,
  "voltage": 30.0,
  "speed": 100.0,
  "stick_out": null,
  "gun_angle_fb": null,
  "gun_angle_lr": null,
  "variant": "基准",
  "weave_width": null,
  "weave_freq": null,
  "weave_dwell": null,
  "material_raw": "灰铸铁HT250",
  "source": "专利CN1769002A(用于灰铸铁和球墨铸铁焊接的同质电焊条/气焊丝)表1"
 },
 {
  "material": "铸铁",
  "gas": "无(焊条电弧焊自保护)",
  "wire_dia": "5-8mm焊条/焊丝",
  "thickness": 24.0,
  "joint": "同质电焊条/气焊丝焊补(预热室温~200℃)",
  "current": 275.0,
  "voltage": 30.0,
  "speed": 100.0,
  "stick_out": null,
  "gun_angle_fb": null,
  "gun_angle_lr": null,
  "variant": "基准",
  "weave_width": null,
  "weave_freq": null,
  "weave_dwell": null,
  "material_raw": "球墨铸铁QT450-10",
  "source": "专利CN1769002A(用于灰铸铁和球墨铸铁焊接的同质电焊条/气焊丝)表1"
 },
 {
  "material": "铸铁",
  "gas": "无(焊条电弧焊自保护)",
  "wire_dia": "同质铸铁焊条",
  "thickness": 20.0,
  "joint": "同质焊缝电弧焊(200℃预热连续焊、焊后200℃随炉缓冷、熔合区硬度246HBW)",
  "current": 215.0,
  "voltage": 29.0,
  "speed": 150.0,
  "stick_out": null,
  "gun_angle_fb": null,
  "gun_angle_lr": null,
  "variant": "基准",
  "weave_width": null,
  "weave_freq": null,
  "weave_dwell": null,
  "material_raw": "灰铸铁HT250",
  "source": "铸铁同质焊接工艺设计[D].西安理工大学,2022"
 },
 {
  "material": "铸铁",
  "gas": "75%Ar/25%CO2",
  "wire_dia": "Ni-Fe-Mn焊丝",
  "thickness": 11.5,
  "joint": "GMAW驱动轴制造(球墨铸铁与低碳钢管对接)",
  "current": 260.0,
  "voltage": 29.0,
  "speed": 42.5,
  "stick_out": 13.5,
  "gun_angle_fb": null,
  "gun_angle_lr": null,
  "variant": "基准",
  "weave_width": null,
  "weave_freq": null,
  "weave_dwell": null,
  "material_raw": "球墨铸铁(60-40-18)-低碳钢异种",
  "source": "AWS D11.2/D11.2M铸铁焊接指南附录D案例1"
 },
 {
  "material": "铸铁",
  "gas": "氧乙炔焰",
  "wire_dia": "RZC-1/RZC-2/HS401",
  "thickness": 20.0,
  "joint": "气焊补焊",
  "current": null,
  "voltage": null,
  "speed": 100.0,
  "stick_out": 11.5,
  "gun_angle_fb": null,
  "gun_angle_lr": null,
  "variant": "基准",
  "weave_width": null,
  "weave_freq": null,
  "weave_dwell": null,
  "material_raw": "灰铸铁",
  "source": "灰口铸铁补焊工艺资料；焊丝型号据《实用焊接工艺手册(第二版)》第9章"
 },
 {
  "material": "铸铁",
  "gas": "氧乙炔焰",
  "wire_dia": "HS402/RZCQ-1/RZCQ-2",
  "thickness": 20.0,
  "joint": "气焊补焊",
  "current": null,
  "voltage": null,
  "speed": 100.0,
  "stick_out": 11.5,
  "gun_angle_fb": null,
  "gun_angle_lr": null,
  "variant": "基准",
  "weave_width": null,
  "weave_freq": null,
  "weave_dwell": null,
  "material_raw": "球墨铸铁",
  "source": "球墨铸铁焊接工艺资料；焊丝型号据《实用焊接工艺手册(第二版)》第9章"
 },
 {
  "material": "铸铁",
  "gas": "氧乙炔焰",
  "wire_dia": "HS221",
  "thickness": null,
  "joint": "黄铜钎焊",
  "current": null,
  "voltage": null,
  "speed": null,
  "stick_out": 11.5,
  "gun_angle_fb": null,
  "gun_angle_lr": null,
  "variant": "基准",
  "weave_width": null,
  "weave_freq": null,
  "weave_dwell": null,
  "material_raw": "可锻铸铁",
  "source": "可锻铸铁焊接工艺资料"
 },
 {
  "material": "铸铁",
  "gas": "氧乙炔焰",
  "wire_dia": "HS221",
  "thickness": null,
  "joint": "钎焊",
  "current": null,
  "voltage": null,
  "speed": null,
  "stick_out": 11.5,
  "gun_angle_fb": null,
  "gun_angle_lr": null,
  "variant": "基准",
  "weave_width": null,
  "weave_freq": null,
  "weave_dwell": null,
  "material_raw": "可锻铸铁",
  "source": "可锻铸铁焊接工艺资料；焊丝型号据《实用焊接工艺手册(第二版)》第9章"
 },
 {
  "material": "铸铁",
  "gas": "CO2",
  "wire_dia": "0.8-1.0mm焊丝(推定)",
  "thickness": 5.5,
  "joint": "坡口修复",
  "current": 50.0,
  "voltage": 18.5,
  "speed": 200.0,
  "stick_out": 9.0,
  "gun_angle_fb": null,
  "gun_angle_lr": null,
  "variant": "电流小",
  "weave_width": null,
  "weave_freq": null,
  "weave_dwell": null,
  "material_raw": "灰铸铁",
  "source": "C808产品工艺说明"
 },
 {
  "material": "铸铁",
  "gas": "CO2",
  "wire_dia": "0.8-1.0mm焊丝(推定)",
  "thickness": 5.5,
  "joint": "沙眼/气孔",
  "current": 40.0,
  "voltage": 18.0,
  "speed": 200.0,
  "stick_out": 9.0,
  "gun_angle_fb": null,
  "gun_angle_lr": null,
  "variant": "电流小",
  "weave_width": null,
  "weave_freq": null,
  "weave_dwell": null,
  "material_raw": "灰铸铁",
  "source": "C808产品工艺说明"
 },
 {
  "material": "铸铁",
  "gas": "75%Ar/25%He",
  "wire_dia": "0.9mm",
  "thickness": 5.5,
  "joint": "对接/补焊",
  "current": 170.0,
  "voltage": 27.5,
  "speed": 500.0,
  "stick_out": 11.0,
  "gun_angle_fb": null,
  "gun_angle_lr": null,
  "variant": "电流小",
  "weave_width": null,
  "weave_freq": null,
  "weave_dwell": null,
  "material_raw": "铸铁",
  "source": "Lincoln Electric焊材手册"
 },
 {
  "material": "铸铁",
  "gas": "75%Ar/25%He",
  "wire_dia": "1.1mm",
  "thickness": 9.0,
  "joint": "对接/补焊",
  "current": 200.0,
  "voltage": 30.0,
  "speed": 500.0,
  "stick_out": 12.5,
  "gun_angle_fb": null,
  "gun_angle_lr": null,
  "variant": "基准",
  "weave_width": null,
  "weave_freq": null,
  "weave_dwell": null,
  "material_raw": "铸铁",
  "source": "Lincoln Electric焊材手册"
 },
 {
  "material": "铸铁",
  "gas": "98%Ar/2%O2(EN ISO 14175 M12)",
  "wire_dia": "1.2mm",
  "thickness": 14.0,
  "joint": "对接/补焊",
  "current": 235.0,
  "voltage": 29.0,
  "speed": 500.0,
  "stick_out": 13.5,
  "gun_angle_fb": null,
  "gun_angle_lr": null,
  "variant": "基准",
  "weave_width": null,
  "weave_freq": null,
  "weave_dwell": null,
  "material_raw": "铸铁",
  "source": "ESAB Nicore 55铸铁焊丝手册"
 },
 {
  "material": "铸铁",
  "gas": "98%Ar/2%O2(ESAB推荐)",
  "wire_dia": "1.2mm",
  "thickness": 14.0,
  "joint": "GMAW焊(对接/补焊)",
  "current": 192.0,
  "voltage": 20.0,
  "speed": 500.0,
  "stick_out": 12.7,
  "gun_angle_fb": null,
  "gun_angle_lr": null,
  "variant": "电流小",
  "weave_width": null,
  "weave_freq": null,
  "weave_dwell": null,
  "material_raw": "铸铁",
  "source": "ESAB焊材手册"
 },
 {
  "material": "铸铁",
  "gas": "98%Ar/2%O2(ESAB推荐)",
  "wire_dia": "1.2mm",
  "thickness": 14.0,
  "joint": "GMAW焊(对接/补焊)",
  "current": 213.0,
  "voltage": 21.0,
  "speed": 500.0,
  "stick_out": 12.7,
  "gun_angle_fb": null,
  "gun_angle_lr": null,
  "variant": "基准",
  "weave_width": null,
  "weave_freq": null,
  "weave_dwell": null,
  "material_raw": "铸铁",
  "source": "ESAB焊材手册"
 },
 {
  "material": "铸铁",
  "gas": "98%Ar/2%O2(ESAB推荐)",
  "wire_dia": "1.2mm",
  "thickness": 14.0,
  "joint": "GMAW焊(对接/补焊)",
  "current": 237.0,
  "voltage": 22.0,
  "speed": 500.0,
  "stick_out": 12.7,
  "gun_angle_fb": null,
  "gun_angle_lr": null,
  "variant": "电流大",
  "weave_width": null,
  "weave_freq": null,
  "weave_dwell": null,
  "material_raw": "铸铁",
  "source": "ESAB焊材手册"
 },
 {
  "material": "铸铁",
  "gas": "98%Ar/2%O2(ESAB推荐)",
  "wire_dia": "1.2mm",
  "thickness": 14.0,
  "joint": "GMAW焊(对接/补焊)",
  "current": 290.0,
  "voltage": 24.0,
  "speed": 500.0,
  "stick_out": 12.7,
  "gun_angle_fb": null,
  "gun_angle_lr": null,
  "variant": "电流大",
  "weave_width": null,
  "weave_freq": null,
  "weave_dwell": null,
  "material_raw": "铸铁",
  "source": "ESAB焊材手册"
 },
 {
  "material": "铸铁",
  "gas": "98%Ar/2%O2(ESAB推荐)",
  "wire_dia": "1.2mm",
  "thickness": 14.0,
  "joint": "GMAW焊(对接/补焊)",
  "current": 270.0,
  "voltage": 24.0,
  "speed": 500.0,
  "stick_out": 19.1,
  "gun_angle_fb": null,
  "gun_angle_lr": null,
  "variant": "电流大",
  "weave_width": null,
  "weave_freq": null,
  "weave_dwell": null,
  "material_raw": "铸铁",
  "source": "ESAB焊材手册"
 },
 {
  "material": "铸铁",
  "gas": "Ar",
  "wire_dia": "150-200目粉末",
  "thickness": 12.0,
  "joint": "堆焊",
  "current": 110.0,
  "voltage": 25.0,
  "speed": 120.0,
  "stick_out": 15.0,
  "gun_angle_fb": null,
  "gun_angle_lr": null,
  "variant": "基准",
  "weave_width": null,
  "weave_freq": null,
  "weave_dwell": null,
  "material_raw": "灰铸铁HT200",
  "source": "尹奕君,李德全.铝青铜与铸铁等离子堆焊工艺研究[J].热加工工艺,2013,42(5):195-196"
 },
 {
  "material": "铸铁",
  "gas": "无(焊条电弧焊自保护)",
  "wire_dia": "2.5mm焊条",
  "thickness": 7.5,
  "joint": "冷焊补焊(小电流浅熔深)",
  "current": 75.0,
  "voltage": 23.0,
  "speed": 150.0,
  "stick_out": null,
  "gun_angle_fb": null,
  "gun_angle_lr": null,
  "variant": "电流小",
  "weave_width": null,
  "weave_freq": null,
  "weave_dwell": null,
  "material_raw": "灰铸铁",
  "source": "《实用焊接工艺手册(第二版)》第9章铸铁的焊接"
 },
 {
  "material": "铸铁",
  "gas": "无(焊条电弧焊自保护)",
  "wire_dia": "3.2mm焊条",
  "thickness": 9.5,
  "joint": "冷焊补焊(小电流浅熔深)",
  "current": 100.0,
  "voltage": 24.0,
  "speed": 150.0,
  "stick_out": null,
  "gun_angle_fb": null,
  "gun_angle_lr": null,
  "variant": "电流小",
  "weave_width": null,
  "weave_freq": null,
  "weave_dwell": null,
  "material_raw": "灰铸铁",
  "source": "《实用焊接工艺手册(第二版)》第9章铸铁的焊接"
 },
 {
  "material": "铸铁",
  "gas": "无(焊条电弧焊自保护)",
  "wire_dia": "4.0mm焊条",
  "thickness": 12.0,
  "joint": "冷焊补焊(每mm直径40-50A)",
  "current": 180.0,
  "voltage": 27.0,
  "speed": 150.0,
  "stick_out": null,
  "gun_angle_fb": null,
  "gun_angle_lr": null,
  "variant": "基准",
  "weave_width": null,
  "weave_freq": null,
  "weave_dwell": null,
  "material_raw": "灰铸铁",
  "source": "《实用焊接工艺手册(第二版)》第9章铸铁的焊接"
 },
 {
  "material": "铸铁",
  "gas": "无(焊条电弧焊自保护)",
  "wire_dia": "5.0mm焊条",
  "thickness": 15.0,
  "joint": "冷焊补焊(每mm直径40-50A)",
  "current": 225.0,
  "voltage": 29.0,
  "speed": 150.0,
  "stick_out": null,
  "gun_angle_fb": null,
  "gun_angle_lr": null,
  "variant": "电流大",
  "weave_width": null,
  "weave_freq": null,
  "weave_dwell": null,
  "material_raw": "灰铸铁",
  "source": "《实用焊接工艺手册(第二版)》第9章铸铁的焊接"
 },
 {
  "material": "铸铁",
  "gas": "无(焊条电弧焊自保护)",
  "wire_dia": "6.0mm焊条",
  "thickness": 18.0,
  "joint": "冷焊补焊(每mm直径40-50A)",
  "current": 270.0,
  "voltage": 31.0,
  "speed": 150.0,
  "stick_out": null,
  "gun_angle_fb": null,
  "gun_angle_lr": null,
  "variant": "电流大",
  "weave_width": null,
  "weave_freq": null,
  "weave_dwell": null,
  "material_raw": "灰铸铁",
  "source": "《实用焊接工艺手册(第二版)》第9章铸铁的焊接"
 },
 {
  "material": "铸铁",
  "gas": "无(焊条电弧焊自保护)",
  "wire_dia": "8.0mm焊条",
  "thickness": 30.0,
  "joint": "热焊补焊(预热500-650°C)",
  "current": 360.0,
  "voltage": 34.5,
  "speed": 225.0,
  "stick_out": null,
  "gun_angle_fb": null,
  "gun_angle_lr": null,
  "variant": "电流大",
  "weave_width": null,
  "weave_freq": null,
  "weave_dwell": null,
  "material_raw": "灰铸铁",
  "source": "《实用焊接工艺手册(第二版)》第9章铸铁的焊接"
 },
 {
  "material": "铸铁",
  "gas": "无(焊条电弧焊自保护)",
  "wire_dia": "3.2mm焊条",
  "thickness": 12.0,
  "joint": "半热焊补焊(预热400°C)",
  "current": 144.0,
  "voltage": 25.5,
  "speed": 225.0,
  "stick_out": null,
  "gun_angle_fb": null,
  "gun_angle_lr": null,
  "variant": "基准",
  "weave_width": null,
  "weave_freq": null,
  "weave_dwell": null,
  "material_raw": "灰铸铁",
  "source": "《实用焊接工艺手册(第二版)》第9章铸铁的焊接"
 },
 {
  "material": "铸铁",
  "gas": "无(焊条电弧焊自保护)",
  "wire_dia": "4.0mm焊条",
  "thickness": 15.0,
  "joint": "半热焊补焊(预热400°C)",
  "current": 180.0,
  "voltage": 27.0,
  "speed": 225.0,
  "stick_out": null,
  "gun_angle_fb": null,
  "gun_angle_lr": null,
  "variant": "基准",
  "weave_width": null,
  "weave_freq": null,
  "weave_dwell": null,
  "material_raw": "灰铸铁",
  "source": "《实用焊接工艺手册(第二版)》第9章铸铁的焊接"
 },
 {
  "material": "铸铁",
  "gas": "无(焊条电弧焊自保护)",
  "wire_dia": "5.0mm焊条",
  "thickness": 18.5,
  "joint": "半热焊补焊(预热400°C)",
  "current": 225.0,
  "voltage": 29.0,
  "speed": 225.0,
  "stick_out": null,
  "gun_angle_fb": null,
  "gun_angle_lr": null,
  "variant": "电流大",
  "weave_width": null,
  "weave_freq": null,
  "weave_dwell": null,
  "material_raw": "灰铸铁",
  "source": "《实用焊接工艺手册(第二版)》第9章铸铁的焊接"
 },
 {
  "material": "铸铁",
  "gas": "氧乙炔焰",
  "wire_dia": "RZC-1/RZC-2/HS401",
  "thickness": 20.0,
  "joint": "气焊补焊(2mm焊嘴)",
  "current": null,
  "voltage": null,
  "speed": 100.0,
  "stick_out": 11.5,
  "gun_angle_fb": null,
  "gun_angle_lr": null,
  "variant": "基准",
  "weave_width": null,
  "weave_freq": null,
  "weave_dwell": null,
  "material_raw": "灰铸铁",
  "source": "《实用焊接工艺手册(第二版)》第9章铸铁的焊接"
 },
 {
  "material": "铸铁",
  "gas": "氧乙炔焰",
  "wire_dia": "RZC-1/RZC-2/HS401",
  "thickness": 20.0,
  "joint": "气焊补焊(3mm焊嘴)",
  "current": null,
  "voltage": null,
  "speed": 100.0,
  "stick_out": 11.5,
  "gun_angle_fb": null,
  "gun_angle_lr": null,
  "variant": "基准",
  "weave_width": null,
  "weave_freq": null,
  "weave_dwell": null,
  "material_raw": "灰铸铁",
  "source": "《实用焊接工艺手册(第二版)》第9章铸铁的焊接"
 },
 {
  "material": "铸铁",
  "gas": "氧乙炔焰",
  "wire_dia": "HS401+CJ201熔剂",
  "thickness": 105.0,
  "joint": "摇臂柄冷焊补(H01-12,5号焊嘴)",
  "current": null,
  "voltage": null,
  "speed": 100.0,
  "stick_out": 11.5,
  "gun_angle_fb": null,
  "gun_angle_lr": null,
  "variant": "基准",
  "weave_width": null,
  "weave_freq": null,
  "weave_dwell": null,
  "material_raw": "灰铸铁",
  "source": "《实用焊接工艺手册(第二版)》第9章铸铁的焊接"
 },
 {
  "material": "铸铁",
  "gas": "氧乙炔焰",
  "wire_dia": "HS401+CJ201熔剂",
  "thickness": 105.0,
  "joint": "摇臂柄热焊补(预热600-650°C)",
  "current": null,
  "voltage": null,
  "speed": 100.0,
  "stick_out": 11.5,
  "gun_angle_fb": null,
  "gun_angle_lr": null,
  "variant": "基准",
  "weave_width": null,
  "weave_freq": null,
  "weave_dwell": null,
  "material_raw": "灰铸铁",
  "source": "《实用焊接工艺手册(第二版)》第9章铸铁的焊接"
 },
 {
  "material": "铸铁",
  "gas": "氧乙炔焰",
  "wire_dia": "铸铁焊丝+CJ201熔剂",
  "thickness": null,
  "joint": "柴油机缸体裂纹气焊补(加热减应区)",
  "current": null,
  "voltage": null,
  "speed": 100.0,
  "stick_out": 11.5,
  "gun_angle_fb": null,
  "gun_angle_lr": null,
  "variant": "基准",
  "weave_width": null,
  "weave_freq": null,
  "weave_dwell": null,
  "material_raw": "灰铸铁",
  "source": "《实用焊接工艺手册(第二版)》第9章铸铁的焊接"
 },
 {
  "material": "铸铁",
  "gas": "氧乙炔焰",
  "wire_dia": "铸铁焊丝+CJ201熔剂",
  "thickness": null,
  "joint": "机床耳断裂气焊补(H01-20,3/4号焊嘴,预热550°C,退火700°C)",
  "current": null,
  "voltage": null,
  "speed": 100.0,
  "stick_out": 11.5,
  "gun_angle_fb": null,
  "gun_angle_lr": null,
  "variant": "基准",
  "weave_width": null,
  "weave_freq": null,
  "weave_dwell": null,
  "material_raw": "灰铸铁",
  "source": "《实用焊接工艺手册(第二版)》第9章铸铁的焊接"
 },
 {
  "material": "铸铁",
  "gas": "氧乙炔焰",
  "wire_dia": "HS402/RZCQ-1/RZCQ-2",
  "thickness": 20.0,
  "joint": "气焊补焊(2mm焊嘴)",
  "current": null,
  "voltage": null,
  "speed": 100.0,
  "stick_out": 11.5,
  "gun_angle_fb": null,
  "gun_angle_lr": null,
  "variant": "基准",
  "weave_width": null,
  "weave_freq": null,
  "weave_dwell": null,
  "material_raw": "球墨铸铁",
  "source": "《实用焊接工艺手册(第二版)》第9章铸铁的焊接"
 },
 {
  "material": "铸铁",
  "gas": "氧乙炔焰",
  "wire_dia": "HS402/RZCQ-1/RZCQ-2",
  "thickness": 20.0,
  "joint": "气焊补焊(3mm焊嘴)",
  "current": null,
  "voltage": null,
  "speed": 100.0,
  "stick_out": 11.5,
  "gun_angle_fb": null,
  "gun_angle_lr": null,
  "variant": "基准",
  "weave_width": null,
  "weave_freq": null,
  "weave_dwell": null,
  "material_raw": "球墨铸铁",
  "source": "《实用焊接工艺手册(第二版)》第9章铸铁的焊接"
 },
 {
  "material": "铸铁",
  "gas": "氧乙炔焰",
  "wire_dia": "HS402/RZCQ-1/RZCQ-2",
  "thickness": null,
  "joint": "气焊补焊(预热700-800°C)",
  "current": null,
  "voltage": null,
  "speed": 100.0,
  "stick_out": 11.5,
  "gun_angle_fb": null,
  "gun_angle_lr": null,
  "variant": "基准",
  "weave_width": null,
  "weave_freq": null,
  "weave_dwell": null,
  "material_raw": "球墨铸铁",
  "source": "《实用焊接工艺手册(第二版)》第9章铸铁的焊接"
 },
 {
  "material": "铸铁",
  "gas": "氧乙炔焰",
  "wire_dia": "HS402+CJ201熔剂",
  "thickness": null,
  "joint": "大型铸铁齿轮断齿气焊补(H01-12,4号焊嘴,预热700-800°C)",
  "current": null,
  "voltage": null,
  "speed": 100.0,
  "stick_out": 11.5,
  "gun_angle_fb": null,
  "gun_angle_lr": null,
  "variant": "基准",
  "weave_width": null,
  "weave_freq": null,
  "weave_dwell": null,
  "material_raw": "球墨铸铁",
  "source": "《实用焊接工艺手册(第二版)》第9章铸铁的焊接"
 },
 {
  "material": "铸铁",
  "gas": "无(焊条电弧焊自保护)",
  "wire_dia": "Z258(EZCQ)",
  "thickness": 35.0,
  "joint": "球墨铸铁型焊条电弧焊",
  "current": null,
  "voltage": 27.0,
  "speed": 150.0,
  "stick_out": null,
  "gun_angle_fb": null,
  "gun_angle_lr": null,
  "variant": "基准",
  "weave_width": null,
  "weave_freq": null,
  "weave_dwell": null,
  "material_raw": "球墨铸铁",
  "source": "《实用焊接工艺手册(第二版)》第9章铸铁的焊接"
 },
 {
  "material": "铸铁",
  "gas": "无(焊条电弧焊自保护)",
  "wire_dia": "Z258(EZCQ)",
  "thickness": null,
  "joint": "球墨铸铁型焊条电弧焊(预热200-400°C)",
  "current": null,
  "voltage": 27.0,
  "speed": 150.0,
  "stick_out": null,
  "gun_angle_fb": null,
  "gun_angle_lr": null,
  "variant": "基准",
  "weave_width": null,
  "weave_freq": null,
  "weave_dwell": null,
  "material_raw": "球墨铸铁",
  "source": "《实用焊接工艺手册(第二版)》第9章铸铁的焊接"
 },
 {
  "material": "铸铁",
  "gas": "CO2",
  "wire_dia": "H08Mn2Si 0.6-1.0mm",
  "thickness": 5.5,
  "joint": "CO2气保焊(低电压小电流浅熔深)",
  "current": null,
  "voltage": 20.0,
  "speed": 200.0,
  "stick_out": 9.0,
  "gun_angle_fb": null,
  "gun_angle_lr": null,
  "variant": "电流小",
  "weave_width": null,
  "weave_freq": null,
  "weave_dwell": null,
  "material_raw": "球墨铸铁",
  "source": "《实用焊接工艺手册(第二版)》第9章铸铁的焊接"
 },
 {
  "material": "铸铁",
  "gas": "无(焊条电弧焊自保护)",
  "wire_dia": "Z208(EZC) 3.2mm",
  "thickness": 9.5,
  "joint": "焊条电弧补焊(一般灰口铸铁件焊补)",
  "current": 95.0,
  "voltage": 24.0,
  "speed": 150.0,
  "stick_out": null,
  "gun_angle_fb": null,
  "gun_angle_lr": null,
  "variant": "电流小",
  "weave_width": null,
  "weave_freq": null,
  "weave_dwell": null,
  "material_raw": "灰铸铁",
  "source": "铸铁焊条参数表(GB/T 10044 EZC)"
 },
 {
  "material": "铸铁",
  "gas": "无(焊条电弧焊自保护)",
  "wire_dia": "Z208(EZC) 4.0mm",
  "thickness": 12.0,
  "joint": "焊条电弧补焊",
  "current": 145.0,
  "voltage": 25.5,
  "speed": 150.0,
  "stick_out": null,
  "gun_angle_fb": null,
  "gun_angle_lr": null,
  "variant": "基准",
  "weave_width": null,
  "weave_freq": null,
  "weave_dwell": null,
  "material_raw": "灰铸铁",
  "source": "铸铁焊条参数表(GB/T 10044 EZC)"
 },
 {
  "material": "铸铁",
  "gas": "无(焊条电弧焊自保护)",
  "wire_dia": "Z208(EZC) 5.0mm",
  "thickness": 15.0,
  "joint": "焊条电弧补焊",
  "current": 175.0,
  "voltage": 27.0,
  "speed": 150.0,
  "stick_out": null,
  "gun_angle_fb": null,
  "gun_angle_lr": null,
  "variant": "电流大",
  "weave_width": null,
  "weave_freq": null,
  "weave_dwell": null,
  "material_raw": "灰铸铁",
  "source": "铸铁焊条参数表(GB/T 10044 EZC)"
 },
 {
  "material": "铸铁",
  "gas": "无(焊条电弧焊自保护)",
  "wire_dia": "Z238(EZCQ) 3.2mm",
  "thickness": 12.0,
  "joint": "焊条电弧补焊(预热500°C左右、焊后保温缓冷)",
  "current": 100.0,
  "voltage": 24.0,
  "speed": 150.0,
  "stick_out": null,
  "gun_angle_fb": null,
  "gun_angle_lr": null,
  "variant": "电流小",
  "weave_width": null,
  "weave_freq": null,
  "weave_dwell": null,
  "material_raw": "球墨铸铁",
  "source": "铸铁焊条参数表(GB/T 10044 EZCQ)"
 },
 {
  "material": "铸铁",
  "gas": "无(焊条电弧焊自保护)",
  "wire_dia": "Z238(EZCQ) 4.0mm",
  "thickness": 15.0,
  "joint": "焊条电弧补焊(预热500°C左右、焊后保温缓冷)",
  "current": 150.0,
  "voltage": 26.0,
  "speed": 150.0,
  "stick_out": null,
  "gun_angle_fb": null,
  "gun_angle_lr": null,
  "variant": "基准",
  "weave_width": null,
  "weave_freq": null,
  "weave_dwell": null,
  "material_raw": "球墨铸铁",
  "source": "铸铁焊条参数表(GB/T 10044 EZCQ)"
 },
 {
  "material": "铸铁",
  "gas": "无(焊条电弧焊自保护)",
  "wire_dia": "Z238(EZCQ) 5.0mm",
  "thickness": 18.5,
  "joint": "焊条电弧补焊(预热500°C左右、焊后保温缓冷)",
  "current": 175.0,
  "voltage": 27.0,
  "speed": 150.0,
  "stick_out": null,
  "gun_angle_fb": null,
  "gun_angle_lr": null,
  "variant": "电流大",
  "weave_width": null,
  "weave_freq": null,
  "weave_dwell": null,
  "material_raw": "球墨铸铁",
  "source": "铸铁焊条参数表(GB/T 10044 EZCQ)"
 },
 {
  "material": "铸铁",
  "gas": "无(焊条电弧焊自保护)",
  "wire_dia": "Z116/Z117(EZV) 3.2mm",
  "thickness": 9.5,
  "joint": "高钒焊条电弧冷焊(直流反接、可不预热)",
  "current": 95.0,
  "voltage": 23.5,
  "speed": 150.0,
  "stick_out": null,
  "gun_angle_fb": null,
  "gun_angle_lr": null,
  "variant": "电流小",
  "weave_width": null,
  "weave_freq": null,
  "weave_dwell": null,
  "material_raw": "铸铁",
  "source": "铸铁焊条参数表(GB/T 10044 EZV)"
 },
 {
  "material": "铸铁",
  "gas": "无(焊条电弧焊自保护)",
  "wire_dia": "Z116/Z117(EZV) 4.0mm",
  "thickness": 12.0,
  "joint": "高钒焊条电弧冷焊(直流反接)",
  "current": 130.0,
  "voltage": 25.5,
  "speed": 150.0,
  "stick_out": null,
  "gun_angle_fb": null,
  "gun_angle_lr": null,
  "variant": "基准",
  "weave_width": null,
  "weave_freq": null,
  "weave_dwell": null,
  "material_raw": "铸铁",
  "source": "铸铁焊条参数表(GB/T 10044 EZV)"
 },
 {
  "material": "铸铁",
  "gas": "无(焊条电弧焊自保护)",
  "wire_dia": "Z116/Z117(EZV) 5.0mm",
  "thickness": 15.0,
  "joint": "高钒焊条电弧冷焊(直流反接)",
  "current": 180.0,
  "voltage": 27.0,
  "speed": 150.0,
  "stick_out": null,
  "gun_angle_fb": null,
  "gun_angle_lr": null,
  "variant": "电流大",
  "weave_width": null,
  "weave_freq": null,
  "weave_dwell": null,
  "material_raw": "铸铁",
  "source": "铸铁焊条参数表(GB/T 10044 EZV)"
 },
 {
  "material": "铸铁",
  "gas": "无(焊条电弧焊自保护)",
  "wire_dia": "Z408(EZNiFe-1) 3.2mm",
  "thickness": 9.5,
  "joint": "镍铁焊条电弧冷焊(常温或稍预热200°C)",
  "current": 95.0,
  "voltage": 24.0,
  "speed": 150.0,
  "stick_out": null,
  "gun_angle_fb": null,
  "gun_angle_lr": null,
  "variant": "电流小",
  "weave_width": null,
  "weave_freq": null,
  "weave_dwell": null,
  "material_raw": "铸铁",
  "source": "铸铁焊条参数表(GB/T 10044 EZNiFe-1)"
 },
 {
  "material": "铸铁",
  "gas": "无(焊条电弧焊自保护)",
  "wire_dia": "Z408(EZNiFe-1) 4.0mm",
  "thickness": 12.0,
  "joint": "镍铁焊条电弧冷焊",
  "current": 145.0,
  "voltage": 25.5,
  "speed": 150.0,
  "stick_out": null,
  "gun_angle_fb": null,
  "gun_angle_lr": null,
  "variant": "基准",
  "weave_width": null,
  "weave_freq": null,
  "weave_dwell": null,
  "material_raw": "铸铁",
  "source": "铸铁焊条参数表(GB/T 10044 EZNiFe-1)"
 },
 {
  "material": "铸铁",
  "gas": "无(焊条电弧焊自保护)",
  "wire_dia": "Z408(EZNiFe-1) 5.0mm",
  "thickness": 15.0,
  "joint": "镍铁焊条电弧冷焊",
  "current": 175.0,
  "voltage": 27.0,
  "speed": 150.0,
  "stick_out": null,
  "gun_angle_fb": null,
  "gun_angle_lr": null,
  "variant": "电流大",
  "weave_width": null,
  "weave_freq": null,
  "weave_dwell": null,
  "material_raw": "铸铁",
  "source": "铸铁焊条参数表(GB/T 10044 EZNiFe-1)"
 },
 {
  "material": "铸铁",
  "gas": "无(焊条电弧焊自保护)",
  "wire_dia": "Z508(EZNiCu-1) 2.5mm",
  "thickness": 8.5,
  "joint": "镍铜焊条补焊(常温或低温预热300°C)",
  "current": 75.0,
  "voltage": 23.0,
  "speed": 150.0,
  "stick_out": null,
  "gun_angle_fb": null,
  "gun_angle_lr": null,
  "variant": "电流小",
  "weave_width": null,
  "weave_freq": null,
  "weave_dwell": null,
  "material_raw": "灰铸铁",
  "source": "铸铁焊条参数表(GB/T 10044 EZNiCu-1)"
 },
 {
  "material": "铸铁",
  "gas": "无(焊条电弧焊自保护)",
  "wire_dia": "Z508(EZNiCu-1) 3.2mm",
  "thickness": 9.5,
  "joint": "镍铜焊条补焊(窄焊道、每段≤50mm、锤击)",
  "current": 95.0,
  "voltage": 24.0,
  "speed": 150.0,
  "stick_out": null,
  "gun_angle_fb": null,
  "gun_angle_lr": null,
  "variant": "电流小",
  "weave_width": null,
  "weave_freq": null,
  "weave_dwell": null,
  "material_raw": "灰铸铁",
  "source": "铸铁焊条参数表(GB/T 10044 EZNiCu-1)"
 },
 {
  "material": "铸铁",
  "gas": "无(焊条电弧焊自保护)",
  "wire_dia": "Z508(EZNiCu-1) 4.0mm",
  "thickness": 12.0,
  "joint": "镍铜焊条补焊",
  "current": 140.0,
  "voltage": 25.5,
  "speed": 150.0,
  "stick_out": null,
  "gun_angle_fb": null,
  "gun_angle_lr": null,
  "variant": "基准",
  "weave_width": null,
  "weave_freq": null,
  "weave_dwell": null,
  "material_raw": "灰铸铁",
  "source": "铸铁焊条参数表(GB/T 10044 EZNiCu-1)"
 },
 {
  "material": "铸铁",
  "gas": "无(焊条电弧焊自保护)",
  "wire_dia": "Z508(EZNiCu-1) 5.0mm",
  "thickness": 15.0,
  "joint": "镍铜焊条补焊",
  "current": 165.0,
  "voltage": 27.0,
  "speed": 150.0,
  "stick_out": null,
  "gun_angle_fb": null,
  "gun_angle_lr": null,
  "variant": "电流大",
  "weave_width": null,
  "weave_freq": null,
  "weave_dwell": null,
  "material_raw": "灰铸铁",
  "source": "铸铁焊条参数表(GB/T 10044 EZNiCu-1)"
 },
 {
  "material": "铸铁",
  "gas": "无(焊条电弧焊自保护)",
  "wire_dia": "Z100(EZFe-2) 3.2mm",
  "thickness": 9.5,
  "joint": "碳钢芯焊条补焊(焊后不可切削加工)",
  "current": 95.0,
  "voltage": 24.0,
  "speed": 150.0,
  "stick_out": null,
  "gun_angle_fb": null,
  "gun_angle_lr": null,
  "variant": "电流小",
  "weave_width": null,
  "weave_freq": null,
  "weave_dwell": null,
  "material_raw": "灰铸铁",
  "source": "铸铁焊条参数表(GB/T 10044 EZFe-2)"
 },
 {
  "material": "铸铁",
  "gas": "无(焊条电弧焊自保护)",
  "wire_dia": "Z100(EZFe-2) 4.0mm",
  "thickness": 12.0,
  "joint": "碳钢芯焊条补焊",
  "current": 145.0,
  "voltage": 25.5,
  "speed": 150.0,
  "stick_out": null,
  "gun_angle_fb": null,
  "gun_angle_lr": null,
  "variant": "基准",
  "weave_width": null,
  "weave_freq": null,
  "weave_dwell": null,
  "material_raw": "灰铸铁",
  "source": "铸铁焊条参数表(GB/T 10044 EZFe-2)"
 },
 {
  "material": "铸铁",
  "gas": "无(焊条电弧焊自保护)",
  "wire_dia": "Z100(EZFe-2) 5.0mm",
  "thickness": 15.0,
  "joint": "碳钢芯焊条补焊",
  "current": 175.0,
  "voltage": 27.0,
  "speed": 150.0,
  "stick_out": null,
  "gun_angle_fb": null,
  "gun_angle_lr": null,
  "variant": "电流大",
  "weave_width": null,
  "weave_freq": null,
  "weave_dwell": null,
  "material_raw": "灰铸铁",
  "source": "铸铁焊条参数表(GB/T 10044 EZFe-2)"
 },
 {
  "material": "铸铁",
  "gas": "CO2",
  "wire_dia": "H08Mn2SiA 0.6-1.0mm",
  "thickness": 5.5,
  "joint": "CO2细丝焊补焊(短路过渡、窄道不摆动、每层≤3mm、焊后锤击)",
  "current": 75.0,
  "voltage": 19.0,
  "speed": 11.0,
  "stick_out": 9.0,
  "gun_angle_fb": null,
  "gun_angle_lr": null,
  "variant": "电流小",
  "weave_width": null,
  "weave_freq": null,
  "weave_dwell": null,
  "material_raw": "灰铸铁",
  "source": "灰口铸铁的焊接工艺(细丝CO2气体保护焊)"
 },
 {
  "material": "铸铁",
  "gas": "CO2(15L/min)",
  "wire_dia": "H08Mn2SiA 0.8-1.0mm",
  "thickness": 5.5,
  "joint": "泵体冻裂修复(V形坡口、止裂孔5-8mm、分段退焊每段≤15mm、预热60°C)",
  "current": 80.5,
  "voltage": 19.0,
  "speed": 11.0,
  "stick_out": 9.0,
  "gun_angle_fb": null,
  "gun_angle_lr": null,
  "variant": "电流小",
  "weave_width": null,
  "weave_freq": null,
  "weave_dwell": null,
  "material_raw": "灰铸铁HT200",
  "source": "应用CO2气体保护焊修复冻裂的泵体(郭实英,梁键.CO2气保焊修复水泵壳体裂纹[J])"
 },
 {
  "material": "铸铁",
  "gas": "CO2",
  "wire_dia": "H08Mn2SiA 0.8-1.0mm",
  "thickness": 5.5,
  "joint": "CO2焊补焊(短路过渡)",
  "current": 55.0,
  "voltage": 20.0,
  "speed": 11.0,
  "stick_out": 9.0,
  "gun_angle_fb": null,
  "gun_angle_lr": null,
  "variant": "电流小",
  "weave_width": null,
  "weave_freq": null,
  "weave_dwell": null,
  "material_raw": "灰铸铁",
  "source": "CO2气体保护电弧焊焊补铸铁(工艺资料)"
 },
 {
  "material": "铸铁",
  "gas": "CO2",
  "wire_dia": "H08Mn2SiA ≤1.0mm",
  "thickness": 5.5,
  "joint": "CO2焊补焊(直流反接、分段倒退、每段≤30mm、层间≤60°C)",
  "current": 100.0,
  "voltage": 20.0,
  "speed": 200.0,
  "stick_out": 10.0,
  "gun_angle_fb": null,
  "gun_angle_lr": null,
  "variant": "电流小",
  "weave_width": null,
  "weave_freq": null,
  "weave_dwell": null,
  "material_raw": "铸铁",
  "source": "铸铁的CO2气体保护焊(沈阳威克焊接设备)"
 },
 {
  "material": "铸铁",
  "gas": "CO2",
  "wire_dia": "H08Mn2SiA 0.8-1.0mm",
  "thickness": 5.5,
  "joint": "CO2焊补焊(专利工艺)",
  "current": 75.0,
  "voltage": 17.5,
  "speed": 200.0,
  "stick_out": 9.0,
  "gun_angle_fb": null,
  "gun_angle_lr": null,
  "variant": "电流小",
  "weave_width": null,
  "weave_freq": null,
  "weave_dwell": null,
  "material_raw": "灰铸铁",
  "source": "专利CN105983758A(一种灰铸铁焊接工艺)"
 },
 {
  "material": "铸铁",
  "gas": "Ar+CO2(MIG)",
  "wire_dia": "308L不锈钢焊丝",
  "thickness": 5.0,
  "joint": "光纤激光-MIG复合焊(激光功率2000W、接头强度为母材91%)",
  "current": 120.0,
  "voltage": 20.0,
  "speed": 8.3,
  "stick_out": null,
  "gun_angle_fb": null,
  "gun_angle_lr": null,
  "variant": "基准",
  "weave_width": null,
  "weave_freq": null,
  "weave_dwell": null,
  "material_raw": "球墨铸铁(400MPa级)",
  "source": "郑世卿等.400MPa球墨铸铁光纤激光-MIG电弧复合焊接头的断裂特征[J].焊接学报,2013,34(1):23-26"
 },
 {
  "material": "铸铁",
  "gas": "Ar+CO2(MIG)",
  "wire_dia": "308L不锈钢焊丝",
  "thickness": 5.0,
  "joint": "光纤激光-MIG复合焊(激光功率2000W、电弧热输入较小)",
  "current": 90.0,
  "voltage": 18.0,
  "speed": 10.0,
  "stick_out": null,
  "gun_angle_fb": null,
  "gun_angle_lr": null,
  "variant": "电流小",
  "weave_width": null,
  "weave_freq": null,
  "weave_dwell": null,
  "material_raw": "球墨铸铁(400MPa级)",
  "source": "郑世卿等.400MPa球墨铸铁光纤激光-MIG电弧复合焊接头的断裂特征[J].焊接学报,2013,34(1):23-26"
 },
 {
  "material": "铸铁",
  "gas": "无(摩擦焊)",
  "wire_dia": "铸铁塞棒",
  "thickness": 16.0,
  "joint": "摩擦塞焊(塞棒转速7000r/min、轴向载荷20kN、顶锻压力25kN、顶锻时间5s、进给量14mm)",
  "current": null,
  "voltage": null,
  "speed": null,
  "stick_out": null,
  "gun_angle_fb": null,
  "gun_angle_lr": null,
  "variant": "基准",
  "weave_width": null,
  "weave_freq": null,
  "weave_dwell": null,
  "material_raw": "球墨铸铁QT400",
  "source": "李晓华等.QT400球墨铸铁摩擦塞焊接头的微观组织和力学性能研究[J].热加工工艺,2023,52(5):141-144"
 },
 {
  "material": "铸铁",
  "gas": "Ar",
  "wire_dia": "铝青铜合金粉末",
  "thickness": null,
  "joint": "反极性弱等离子弧堆焊(送粉17g/min、硬度最大233.7HV)",
  "current": 110.0,
  "voltage": 25.0,
  "speed": 120.0,
  "stick_out": null,
  "gun_angle_fb": null,
  "gun_angle_lr": null,
  "variant": "基准",
  "weave_width": null,
  "weave_freq": null,
  "weave_dwell": null,
  "material_raw": "铸铁",
  "source": "尹奕君,李德全.铝青铜与铸铁等离子堆焊工艺研究[J].热加工工艺,2013,42(5):195-196"
 },
 {
  "material": "铸铁",
  "gas": "Ar",
  "wire_dia": "铝青铜合金粉末",
  "thickness": null,
  "joint": "反极性弱等离子弧堆焊(磨损量最小0.0116g)",
  "current": 120.0,
  "voltage": 26.0,
  "speed": 125.0,
  "stick_out": null,
  "gun_angle_fb": null,
  "gun_angle_lr": null,
  "variant": "电流大",
  "weave_width": null,
  "weave_freq": null,
  "weave_dwell": null,
  "material_raw": "铸铁",
  "source": "尹奕君,李德全.铝青铜与铸铁等离子堆焊工艺研究[J].热加工工艺,2013,42(5):195-196"
 },
 {
  "material": "铸铁",
  "gas": "Ar",
  "wire_dia": "铝青铜粉末(送粉17g/min)",
  "thickness": null,
  "joint": "等离子堆焊+横向磁场(磁场电流1A、磨损量0.0063g)",
  "current": 110.0,
  "voltage": 25.0,
  "speed": 120.0,
  "stick_out": null,
  "gun_angle_fb": null,
  "gun_angle_lr": null,
  "variant": "基准",
  "weave_width": null,
  "weave_freq": null,
  "weave_dwell": null,
  "material_raw": "铸铁HT200",
  "source": "异质材料等离子弧堆焊层性能及界面结合机理的研究(学位论文)"
 },
 {
  "material": "铸铁",
  "gas": "无(电渣焊用焊剂)",
  "wire_dia": "高铬铸铁药芯焊丝(熔嘴电渣)",
  "thickness": 25.0,
  "joint": "电渣堆焊硬面层(渣池位于金属熔池上方)",
  "current": 310.0,
  "voltage": 36.0,
  "speed": null,
  "stick_out": null,
  "gun_angle_fb": null,
  "gun_angle_lr": null,
  "variant": "基准",
  "weave_width": null,
  "weave_freq": null,
  "weave_dwell": null,
  "material_raw": "高铬铸铁",
  "source": "电渣堆焊高铬铸铁界面温度场及组织性能[J].焊接学报,2023,44(3):98-103"
 },
 {
  "material": "铸铁",
  "gas": "无(电渣焊用焊剂)",
  "wire_dia": "高铬铸铁焊丝",
  "thickness": 37.5,
  "joint": "电渣堆焊(渣池深度35-40mm)",
  "current": 300.0,
  "voltage": 38.5,
  "speed": null,
  "stick_out": null,
  "gun_angle_fb": null,
  "gun_angle_lr": null,
  "variant": "电流大",
  "weave_width": null,
  "weave_freq": null,
  "weave_dwell": null,
  "material_raw": "高铬铸铁",
  "source": "电渣堆焊高铬铸铁硬面层工艺及组织与性能研究[D]"
 },
 {
  "material": "铸铁",
  "gas": "空气炉",
  "wire_dia": "铝(热浸镀铝预镀层)",
  "thickness": null,
  "joint": "炉中钎焊(540°C、保温15min、剪切强度最高)",
  "current": null,
  "voltage": null,
  "speed": null,
  "stick_out": null,
  "gun_angle_fb": null,
  "gun_angle_lr": null,
  "variant": "基准",
  "weave_width": null,
  "weave_freq": null,
  "weave_dwell": null,
  "material_raw": "球墨铸铁",
  "source": "赵霞等.空气炉中铝-预镀层球墨铸铁钎焊工艺的实验研究[J].黑龙江科技大学学报,2021,31(1):28-31"
 },
 {
  "material": "铸铁",
  "gas": "无(焊条电弧焊自保护)",
  "wire_dia": "LRF-01铸铁焊条 3.2mm",
  "thickness": 30.0,
  "joint": "焊条电弧堆焊(分段退步跳焊、每层≤3mm、锤击2次/s、预热100°C、道间15-200°C)",
  "current": 95.0,
  "voltage": 23.0,
  "speed": 2.0,
  "stick_out": null,
  "gun_angle_fb": null,
  "gun_angle_lr": null,
  "variant": "电流小",
  "weave_width": null,
  "weave_freq": null,
  "weave_dwell": null,
  "material_raw": "球墨铸铁QT400-18AL",
  "source": "刘洪冰等.风电机组用QT400-18AL焊条电弧焊堆焊修复研究[J].热加工工艺,2022,51(8)"
 },
 {
  "material": "铸铁",
  "gas": "无(焊条电弧焊自保护)",
  "wire_dia": "2240进口焊条 4.0mm",
  "thickness": 70.0,
  "joint": "轮毂裂纹冷焊修复(倒焊法、焊道30-50mm、层间温差≤50°C)",
  "current": 165.0,
  "voltage": 24.0,
  "speed": 140.0,
  "stick_out": null,
  "gun_angle_fb": null,
  "gun_angle_lr": null,
  "variant": "基准",
  "weave_width": null,
  "weave_freq": null,
  "weave_dwell": null,
  "material_raw": "球墨铸铁QT400-18",
  "source": "专利CN113172361A(风力发电机组轮毂焊接修复方法)"
 },
 {
  "material": "铸铁",
  "gas": "无(电渣焊用焊剂)",
  "wire_dia": "铸铁棒12mm(或铸铁屑)",
  "thickness": null,
  "joint": "手工电渣焊补(焊剂HJ230/HJ130、预热300-600°C 3-5h)",
  "current": 350.0,
  "voltage": 35.0,
  "speed": null,
  "stick_out": null,
  "gun_angle_fb": null,
  "gun_angle_lr": null,
  "variant": "基准",
  "weave_width": null,
  "weave_freq": null,
  "weave_dwell": null,
  "material_raw": "灰铸铁",
  "source": "灰口铸铁的焊接工艺(手工电渣焊)"
 },
 {
  "material": "铸铁",
  "gas": "无(焊条电弧焊自保护)",
  "wire_dia": "同质铸铁焊条",
  "thickness": 20.0,
