Repository: fang02272/-

# 焊接工艺专家系统 v2.8

这是一个面向焊接知识问答、工艺参数推荐和机器人焊接工艺卡片生成的本地专家系统。项目以 `saved_knowledge` 中已经学习的书籍为知识底座，优先在本地完成检索、路由和结构化回答；只有本地证据不足并且配置了 LLM 时，才调用 OpenAI 兼容接口补充答案。

## 1. 核心能力

- 多书知识库：保存 PDF 全文、章节、关键词、表格和数据点。
- Jieba 分词：注册焊接专业词，使用搜索模式多粒度分词，替代机械的中文单双字切分。
- 本地检索：关键词匹配、跨书章节检索、特征向量余弦检索和可选语义向量增强；对乱码、短文本和重复章节统一评分、过滤或降权。
- 专家知识库：把规范概念、别名、定义、应用场景和来源整理为可查询条目。
- 意图路由：区分概念、工艺参数、综合和通用问题。
- 工艺卡片：输出母材、板厚、坡口、电参数、热参数、机器人参数、质量检查及装备信息等机器可读 JSON，并标注输入完整度、待确认项和逐参数来源。
- 本地优先：高置信答案或已生成工艺卡片时不调用 LLM。
- LLM 兜底：只注入命中的薄目录和少量相关原文，默认最多生成 2000 Token。
- 答案缓存：LRU + TTL + 相似问题命中，知识源变化后自动失效。
- SSE 流式回答：LLM 内容按增量展示；完成事件仍返回完整结构化结果；请求中断时可取消，失败时可直接重试。
- 检索诊断：页面可查看 Top-5 章节的原始分、质量分、质量问题、命中关键词、可读预览和匹配解释；缺少工艺卡输入时可一键填入待补字段模板。

File: data/weld_cases.json (part 12 of 13)
[
  "joint": "同质焊缝电弧焊(预热200°C连续焊、无白口)",
  "current": 215.0,
  "voltage": 29.0,
  "speed": 150.0,
  "stick_out": null,
  "gun_angle_fb": null,
  "gun_angle_lr": null,
  "variant": "基准",
  "weave_width": null,
  "weave_freq": null,
  "weave_dwell": null,
  "material_raw": "灰铸铁HT250",
  "source": "铸铁同质焊接工艺设计[D].西安理工大学,2022"
 },
 {
  "material": "铸铁",
  "gas": "无(焊条电弧焊自保护)",
  "wire_dia": "同质铸铁焊条",
  "thickness": 20.0,
  "joint": "同质焊缝电弧焊(预热300°C或250A、铁素体含量增加)",
  "current": 250.0,
  "voltage": 30.0,
  "speed": 150.0,
  "stick_out": null,
  "gun_angle_fb": null,
  "gun_angle_lr": null,
  "variant": "电流大",
  "weave_width": null,
  "weave_freq": null,
  "weave_dwell": null,
  "material_raw": "灰铸铁HT250",
  "source": "铸铁同质焊接工艺设计[D].西安理工大学,2022"
 },
 {
  "material": "铸铁",
  "gas": "无(焊条电弧焊自保护)",
  "wire_dia": "同质铸铁焊条",
  "thickness": 20.0,
  "joint": "同质焊缝电弧焊(预热400°C+250A仍有莱氏体)",
  "current": 250.0,
  "voltage": 30.0,
  "speed": 150.0,
  "stick_out": null,
  "gun_angle_fb": null,
  "gun_angle_lr": null,
  "variant": "基准",
  "weave_width": null,
  "weave_freq": null,
  "weave_dwell": null,
  "material_raw": "球墨铸铁QT450-10",
  "source": "铸铁同质焊接工艺设计[D].西安理工大学,2022"
 },
 {
  "material": "铸铁",
  "gas": "无(焊条电弧焊自保护)",
  "wire_dia": "同质铸铁焊条",
  "thickness": 20.0,
  "joint": "同质焊缝电弧焊(预热550°C白口消失、硬度253HBW)",
  "current": 250.0,
  "voltage": 30.0,
  "speed": 150.0,
  "stick_out": null,
  "gun_angle_fb": null,
  "gun_angle_lr": null,
  "variant": "基准",
  "weave_width": null,
  "weave_freq": null,
  "weave_dwell": null,
  "material_raw": "球墨铸铁QT450-10",
  "source": "铸铁同质焊接工艺设计[D].西安理工大学,2022"
 },
 {
  "material": "铸铁",
  "gas": "无(焊条电弧焊自保护)",
  "wire_dia": "Z308(EZNi-1)",
  "thickness": 11.5,
  "joint": "可锻铸铁补焊(同灰口铸铁冷焊工艺)",
  "current": 85.0,
  "voltage": 23.5,
  "speed": 150.0,
  "stick_out": null,
  "gun_angle_fb": null,
  "gun_angle_lr": null,
  "variant": "基准",
  "weave_width": null,
  "weave_freq": null,
  "weave_dwell": null,
  "material_raw": "可锻铸铁",
  "source": "万森焊材WSZ308(铸铁焊条使用说明)"
 },
 {
  "material": "铸铁",
  "gas": "无(焊条电弧焊自保护)",
  "wire_dia": "Z308(EZNi-1)",
  "thickness": 11.5,
  "joint": "蠕墨铸铁补焊(同灰口铸铁冷焊工艺)",
  "current": 85.0,
  "voltage": 23.5,
  "speed": 150.0,
  "stick_out": null,
  "gun_angle_fb": null,
  "gun_angle_lr": null,
  "variant": "基准",
  "weave_width": null,
  "weave_freq": null,
  "weave_dwell": null,
  "material_raw": "蠕墨铸铁",
  "source": "万森焊材WSZ308(铸铁焊条使用说明)"
 },
 {
  "material": "铸铁",
  "gas": "无(焊条电弧焊自保护)",
  "wire_dia": "铸铁焊条(Z208等)",
  "thickness": null,
  "joint": "热焊补焊(预热500-600°C、焊后石棉覆盖缓冷)",
  "current": 130.0,
  "voltage": 25.5,
  "speed": 225.0,
  "stick_out": null,
  "gun_angle_fb": null,
  "gun_angle_lr": null,
  "variant": "基准",
  "weave_width": null,
  "weave_freq": null,
  "weave_dwell": null,
  "material_raw": "灰铸铁",
  "source": "万森焊材WSZ308(铸铁焊条使用说明)"
 },
 {
  "material": "铸铁",
  "gas": "98%Ar+2%CO2",
  "wire_dia": "镍基焊丝ERNiFe-CI 1.2mm",
  "thickness": 65.0,
  "joint": "MIG焊补焊(预热150-200°C、层间≤150°C、电流比碳钢焊低10%)",
  "current": 100.0,
  "voltage": 20.0,
  "speed": 500.0,
  "stick_out": 12.5,
  "gun_angle_fb": null,
  "gun_angle_lr": null,
  "variant": "电流小",
  "weave_width": null,
  "weave_freq": null,
  "weave_dwell": null,
  "material_raw": "球墨铸铁QT400-18",
  "source": "球墨铸铁焊丝选用指南(ISO 21952/AWS D11.2)"
 },
 {
  "material": "铸铁",
  "gas": "无(焊条电弧焊自保护)",
  "wire_dia": "铁基焊丝EZCQ",
  "thickness": 14.0,
  "joint": "铁基焊丝补焊(预热≥250°C、焊后缓冷)",
  "current": 135.0,
  "voltage": 25.5,
  "speed": 150.0,
  "stick_out": null,
  "gun_angle_fb": null,
  "gun_angle_lr": null,
  "variant": "基准",
  "weave_width": null,
  "weave_freq": null,
  "weave_dwell": null,
  "material_raw": "球墨铸铁",
  "source": "球墨铸铁焊丝选用指南(ISO 21952/AWS D11.2)"
 },
 {
  "material": "铸铁",
  "gas": "无(焊条电弧焊自保护)",
  "wire_dia": "EZC/Z208铸铁焊条",
  "thickness": 20.0,
  "joint": "热焊法(预热600-700°C、保持≥400°C、石棉布保温24h)",
  "current": 205.0,
  "voltage": 28.0,
  "speed": 225.0,
  "stick_out": null,
  "gun_angle_fb": null,
  "gun_angle_lr": null,
  "variant": "基准",
  "weave_width": null,
  "weave_freq": null,
  "weave_dwell": null,
  "material_raw": "灰铸铁",
  "source": "铸铁件焊接方法(热焊/半热焊/冷焊工艺要点)"
 },
 {
  "material": "铸铁",
  "gas": "无(焊条电弧焊自保护)",
  "wire_dia": "Z248/Z308",
  "thickness": 15.0,
  "joint": "半热焊法(预热300-400°C、焊后保温10-12h)",
  "current": 164.0,
  "voltage": 26.5,
  "speed": 225.0,
  "stick_out": null,
  "gun_angle_fb": null,
  "gun_angle_lr": null,
  "variant": "基准",
  "weave_width": null,
  "weave_freq": null,
  "weave_dwell": null,
  "material_raw": "灰铸铁",
  "source": "铸铁件焊接方法(热焊/半热焊/冷焊工艺要点)"
 },
 {
  "material": "铸铁",
  "gas": "无(焊条电弧焊自保护)",
  "wire_dia": "钴基一号焊条(EDCoCr-A) 3.2mm",
  "thickness": 10.0,
  "joint": "表面耐磨堆焊(直流反接、短弧≤3mm、层间150-200°C)",
  "current": 100.0,
  "voltage": 24.0,
  "speed": 12.5,
  "stick_out": null,
  "gun_angle_fb": null,
  "gun_angle_lr": null,
  "variant": "基准",
  "weave_width": null,
  "weave_freq": null,
  "weave_dwell": null,
  "material_raw": "铸铁(HT200/HT250/QT400-18)",
  "source": "钴基一号焊条铸铁堆焊应用资料"
 },
 {
  "material": "铸铁",
  "gas": "无(焊条电弧焊自保护)",
  "wire_dia": "钴基一号焊条(EDCoCr-A)",
  "thickness": 20.0,
  "joint": "表面耐磨堆焊(焊后缓冷至50°C以下)",
  "current": 180.0,
  "voltage": 27.0,
  "speed": 150.0,
  "stick_out": null,
  "gun_angle_fb": null,
  "gun_angle_lr": null,
  "variant": "基准",
  "weave_width": null,
  "weave_freq": null,
  "weave_dwell": null,
  "material_raw": "铸铁",
  "source": "钴基一号焊条铸铁堆焊应用资料"
 },
 {
  "material": "铸铁",
  "gas": "无(焊条电弧焊自保护)",
  "wire_dia": "Z308(EZNi-1) 2.5mm",
  "thickness": 7.5,
  "joint": "冷焊补焊(每段焊道≤50mm、焊后锤击消应力)",
  "current": 65.0,
  "voltage": 22.5,
  "speed": 150.0,
  "stick_out": null,
  "gun_angle_fb": null,
  "gun_angle_lr": null,
  "variant": "电流小",
  "weave_width": null,
  "weave_freq": null,
  "weave_dwell": null,
  "material_raw": "灰铸铁",
  "source": "百度百科\"Z308纯镍铸铁焊条\"词条"
 },
 {
  "material": "铸铁",
  "gas": "无(焊条电弧焊自保护)",
  "wire_dia": "Z308(EZNi-1) 3.2mm",
  "thickness": 9.5,
  "joint": "冷焊补焊",
  "current": 90.0,
  "voltage": 23.5,
  "speed": 150.0,
  "stick_out": null,
  "gun_angle_fb": null,
  "gun_angle_lr": null,
  "variant": "电流小",
  "weave_width": null,
  "weave_freq": null,
  "weave_dwell": null,
  "material_raw": "灰铸铁",
  "source": "百度百科\"Z308纯镍铸铁焊条\"词条"
 },
 {
  "material": "铸铁",
  "gas": "无(焊条电弧焊自保护)",
  "wire_dia": "Z308(EZNi-1) 4.0mm",
  "thickness": 12.0,
  "joint": "冷焊补焊",
  "current": 125.0,
  "voltage": 25.0,
  "speed": 150.0,
  "stick_out": null,
  "gun_angle_fb": null,
  "gun_angle_lr": null,
  "variant": "基准",
  "weave_width": null,
  "weave_freq": null,
  "weave_dwell": null,
  "material_raw": "灰铸铁",
  "source": "百度百科\"Z308纯镍铸铁焊条\"词条"
 },
 {
  "material": "铸铁",
  "gas": "无(焊条电弧焊自保护)",
  "wire_dia": "Z308(EZNi-1) 5.0mm",
  "thickness": 15.0,
  "joint": "冷焊补焊",
  "current": 165.0,
  "voltage": 26.5,
  "speed": 150.0,
  "stick_out": null,
  "gun_angle_fb": null,
  "gun_angle_lr": null,
  "variant": "电流大",
  "weave_width": null,
  "weave_freq": null,
  "weave_dwell": null,
  "material_raw": "灰铸铁",
  "source": "百度百科\"Z308纯镍铸铁焊条\"词条"
 },
 {
  "material": "铸铁",
  "gas": "无(焊条电弧焊自保护)",
  "wire_dia": "Z408(EZNiFe-1) 3.2mm",
  "thickness": 9.5,
  "joint": "镍铁焊条电弧冷焊(常温或稍预热200°C)",
  "current": 75.0,
  "voltage": 23.0,
  "speed": 150.0,
  "stick_out": null,
  "gun_angle_fb": null,
  "gun_angle_lr": null,
  "variant": "电流小",
  "weave_width": null,
  "weave_freq": null,
  "weave_dwell": null,
  "material_raw": "灰铸铁",
  "source": "铸铁焊条和不锈钢焊条使用说明(Z308/Z408厂家工艺参数)"
 },
 {
  "material": "铸铁",
  "gas": "无(焊条电弧焊自保护)",
  "wire_dia": "Z408(EZNiFe-1) 4.0mm",
  "thickness": 12.0,
  "joint": "镍铁焊条电弧冷焊",
  "current": 95.0,
  "voltage": 24.0,
  "speed": 150.0,
  "stick_out": null,
  "gun_angle_fb": null,
  "gun_angle_lr": null,
  "variant": "基准",
  "weave_width": null,
  "weave_freq": null,
  "weave_dwell": null,
  "material_raw": "灰铸铁",
  "source": "铸铁焊条和不锈钢焊条使用说明(Z308/Z408厂家工艺参数)"
 },
 {
  "material": "铸铁",
  "gas": "无(焊条电弧焊自保护)",
  "wire_dia": "Z408(EZNiFe-1) 5.0mm",
  "thickness": 15.0,
  "joint": "镍铁焊条电弧冷焊",
  "current": 145.0,
  "voltage": 25.5,
  "speed": 150.0,
  "stick_out": null,
  "gun_angle_fb": null,
  "gun_angle_lr": null,
  "variant": "电流大",
  "weave_width": null,
  "weave_freq": null,
  "weave_dwell": null,
  "material_raw": "灰铸铁",
  "source": "铸铁焊条和不锈钢焊条使用说明(Z308/Z408厂家工艺参数)"
 },
 {
  "material": "铸铁",
  "gas": "无(焊条电弧焊自保护)",
  "wire_dia": "Z408(EZNiFe-1) 3.2mm",
  "thickness": 9.5,
  "joint": "镍铁焊条电弧冷焊(小电流)",
  "current": 100.0,
  "voltage": 24.0,
  "speed": 150.0,
  "stick_out": null,
  "gun_angle_fb": null,
  "gun_angle_lr": null,
  "variant": "基准",
  "weave_width": null,
  "weave_freq": null,
  "weave_dwell": null,
  "material_raw": "球墨铸铁",
  "source": "天桥焊材Z408说明书(GB/T 10044 EZNiFe-1)"
 },
 {
  "material": "铸铁",
  "gas": "无(焊条电弧焊自保护)",
  "wire_dia": "Z408(EZNiFe-1) 2.5mm",
  "thickness": 7.5,
  "joint": "焊条电弧补焊(平焊)",
  "current": 75.0,
  "voltage": 23.0,
  "speed": 150.0,
  "stick_out": null,
  "gun_angle_fb": 80.0,
  "gun_angle_lr": 90.0,
  "variant": "电流小",
  "weave_width": null,
  "weave_freq": null,
  "weave_dwell": null,
  "material_raw": "球墨铸铁",
  "source": "北京金威Z408焊条说明书(GB/T 10044 EZNiFe-1)"
 },
 {
  "material": "铸铁",
  "gas": "—(标准评定,方法不限)",
  "wire_dia": "—(标准评定,焊材不限)",
  "thickness": 3.0,
  "joint": "工艺评定试件(平焊位PA、坡口间隙5-15mm或角度5°-20°)",
  "current": null,
  "voltage": null,
  "speed": null,
  "stick_out": null,
  "gun_angle_fb": 80.0,
  "gun_angle_lr": 90.0,
  "variant": "基准",
  "weave_width": null,
  "weave_freq": null,
  "weave_dwell": null,
  "material_raw": "铸铁",
  "source": "GB/T 44841-2024非合金及低合金铸铁焊接工艺评定试验"
 },
 {
  "material": "铸铁",
  "gas": "无(焊条电弧焊自保护)",
  "wire_dia": "3.2mm焊条(E5016碱性)",
  "thickness": 9.5,
  "joint": "母模底板裂纹补焊冷焊修复(U型坡口、多层多道、短段断续焊、焊后锤击)",
  "current": 92.5,
  "voltage": 23.5,
  "speed": 150.0,
  "stick_out": null,
  "gun_angle_fb": 65.0,
  "gun_angle_lr": null,
  "variant": "基准",
  "weave_width": null,
  "weave_freq": null,
  "weave_dwell": null,
  "material_raw": "变质球墨铸铁(铜阳极板铸造母模底板)",
  "source": "专利CN106216819B《一种变质球墨铸铁的焊接技术》权利要求1"
 },
 {
  "material": "铝合金",
  "gas": "Ar",
  "wire_dia": "ER1100",
  "thickness": 3.0,
  "joint": "TIG/MIG填丝",
  "current": 50.0,
  "voltage": 15.0,
  "speed": 225.0,
  "stick_out": null,
  "gun_angle_fb": null,
  "gun_angle_lr": null,
  "variant": "基准",
  "weave_width": null,
  "weave_freq": null,
  "weave_dwell": null,
  "material_raw": "纯铝(1050/1060)",
  "source": "GB/T 10858-2008 铝及铝合金焊丝"
 },
 {
  "material": "铝合金",
  "gas": "Ar(15L/min)",
  "wire_dia": "ER5356 1.2mm",
  "thickness": 4.0,
  "joint": "MIG单面对接(纯Ar 99.99%保护)",
  "current": 112.0,
  "voltage": 18.5,
  "speed": 330.0,
  "stick_out": 15.5,
  "gun_angle_fb": null,
  "gun_angle_lr": null,
  "variant": "基准",
  "weave_width": null,
  "weave_freq": null,
  "weave_dwell": null,
  "material_raw": "ZL114A/6061-T6异种铝合金",
  "source": "李科等.ZL114A/6061-T6铝合金MIG对接焊接头组织和性能研究[J].特种铸造及有色合金,2026,46(1):69-73"
 },
 {
  "material": "铝合金",
  "gas": "Ar",
  "wire_dia": "ER5356 0.8mm(送丝10m/min)",
  "thickness": 4.0,
  "joint": "Tandem MIG双炬单V对接(坡口70°、双炬间距100mm)",
  "current": 120.0,
  "voltage": 20.0,
  "speed": 12.0,
  "stick_out": 13.5,
  "gun_angle_fb": null,
  "gun_angle_lr": null,
  "variant": "基准",
  "weave_width": null,
  "weave_freq": null,
  "weave_dwell": null,
  "material_raw": "5083铝合金",
  "source": "Ilman M.N.等.Enhanced fatigue performance of tandem MIG 5083 aluminium alloy weld joints[J].International Journal of Lightweight Materials and Manufacture,2022,5(4):440-452"
 },
 {
  "material": "铝合金",
  "gas": "Ar(15L/min)",
  "wire_dia": "ER2319 1.2mm",
  "thickness": 5.5,
  "joint": "脉冲VP-TIG单层单道对接(坡口70°、脉冲频率3Hz、送丝2.5m/min、钨极-工件距离3mm)",
  "current": 250.0,
  "voltage": 20.0,
  "speed": 140.0,
  "stick_out": null,
  "gun_angle_fb": null,
  "gun_angle_lr": null,
  "variant": "基准",
  "weave_width": null,
  "weave_freq": null,
  "weave_dwell": null,
  "material_raw": "2219-T87/5A06-H112异种铝合金",
  "source": "徐光霈等.2219/5A06异种铝合金脉冲VP-TIG焊工艺[J].焊接学报,2024,45(2):67-74"
 },
 {
  "material": "铝合金",
  "gas": "Ar(10L/min)",
  "wire_dia": "ER5183/ER5087(5A06配套焊丝,推定)",
  "thickness": 3.0,
  "joint": "GTAW平焊(钨极直径2.5mm)",
  "current": 100.0,
  "voltage": 16.0,
  "speed": 50.0,
  "stick_out": null,
  "gun_angle_fb": null,
  "gun_angle_lr": null,
  "variant": "基准",
  "weave_width": null,
  "weave_freq": null,
  "weave_dwell": null,
  "material_raw": "5A06铝合金",
  "source": "陈玲等.5A06铝合金不同焊接位置焊接工艺参数研究[J].装备制造技术,2023(6):283-285,294"
 },
 {
  "material": "铝合金",
  "gas": "Ar(9L/min)",
  "wire_dia": "ER5183/ER5087(5A06配套焊丝,推定)",
  "thickness": 3.0,
  "joint": "GTAW立焊(钨极直径2.5mm)",
  "current": 90.0,
  "voltage": 16.0,
  "speed": 50.0,
  "stick_out": null,
  "gun_angle_fb": null,
  "gun_angle_lr": null,
  "variant": "基准",
  "weave_width": null,
  "weave_freq": null,
  "weave_dwell": null,
  "material_raw": "5A06铝合金",
  "source": "陈玲等.5A06铝合金不同焊接位置焊接工艺参数研究[J].装备制造技术,2023(6):283-285,294"
 },
 {
  "material": "铝合金",
  "gas": "Ar(9L/min)",
  "wire_dia": "ER5183/ER5087(5A06配套焊丝,推定)",
  "thickness": 3.0,
  "joint": "GTAW横焊(钨极直径2.5mm)",
  "current": 90.0,
  "voltage": 16.0,
  "speed": 50.0,
  "stick_out": null,
  "gun_angle_fb": null,
  "gun_angle_lr": null,
  "variant": "基准",
  "weave_width": null,
  "weave_freq": null,
  "weave_dwell": null,
  "material_raw": "5A06铝合金",
  "source": "陈玲等.5A06铝合金不同焊接位置焊接工艺参数研究[J].装备制造技术,2023(6):283-285,294"
 },
 {
  "material": "铝合金",
  "gas": "Ar-He混合(10L/min,纯Ar至纯He六组配比)",
  "wire_dia": "ER4043",
  "thickness": 4.5,
  "joint": "交流TIG双V对接(坡口60°×2、根部间隙3mm、钨极4.76mm)",
  "current": 180.0,
  "voltage": 18.0,
  "speed": 10.0,
  "stick_out": null,
  "gun_angle_fb": null,
  "gun_angle_lr": null,
  "variant": "基准",
  "weave_width": null,
  "weave_freq": null,
  "weave_dwell": null,
  "material_raw": "6061-T6铝合金",
  "source": "Mechanical performance of TIG-welded Al6061-T6 alloy under argon-helium shielding gas mixtures[J].MRS Advances,2025.DOI:10.1557/s43580-025-01449-8"
 },
 {
  "material": "铝合金",
  "gas": "Ar",
  "wire_dia": "—(送丝16.6m/min)",
  "thickness": 10.0,
  "joint": "DC-MIG-P脉冲对接(打底70cm/min、填充盖面94cm/min)",
  "current": 250.0,
  "voltage": 31.0,
  "speed": 700.0,
  "stick_out": 15.5,
  "gun_angle_fb": null,
  "gun_angle_lr": null,
  "variant": "基准",
  "weave_width": null,
  "weave_freq": null,
  "weave_dwell": null,
  "material_raw": "5083-H321铝合金",
  "source": "Hardness Characterisation of Butt-Welded 5083-H321 Aluminium Alloy Connections[J].Engineering Proceedings,2026.DOI:10.3390/engproc2026151019"
 },
 {
  "material": "铝合金",
  "gas": "Ar",
  "wire_dia": "—(送丝16.6m/min)",
  "thickness": 6.0,
  "joint": "AC-MIG-P脉冲对接(AC平衡控制+50、全部焊道94cm/min)",
  "current": 200.0,
  "voltage": 28.1,
  "speed": 940.0,
  "stick_out": 15.5,
  "gun_angle_fb": null,
  "gun_angle_lr": null,
  "variant": "基准",
  "weave_width": null,
  "weave_freq": null,
  "weave_dwell": null,
  "material_raw": "5083-H321铝合金",
  "source": "Hardness Characterisation of Butt-Welded 5083-H321 Aluminium Alloy Connections[J].Engineering Proceedings,2026.DOI:10.3390/engproc2026151019"
 },
 {
  "material": "铝合金",
  "gas": "Ar(25L/min)",
  "wire_dia": "5383合金焊丝 1.6mm",
  "thickness": 12.0,
  "joint": "MIG多道对接(船厂规程、X形坡口110°/60°)",
  "current": 250.0,
  "voltage": 28.0,
  "speed": 450.0,
  "stick_out": 17.5,
  "gun_angle_fb": null,
  "gun_angle_lr": null,
  "variant": "基准",
  "weave_width": null,
  "weave_freq": null,
  "weave_dwell": null,
  "material_raw": "5083铝合金",
  "source": "Dudzik K,Czechowski M.The Cracking of Al-Mg Alloys Welded by MIG and FSW under Slow Strain Rating[J].Materials,2023,16(7):2643"
 },
 {
  "material": "铝合金",
  "gas": "Ar(25L/min)",
  "wire_dia": "5183焊丝 1.2mm",
  "thickness": 12.0,
  "joint": "MIG多道对接(船厂规程、X形坡口110°/60°)",
  "current": 210.0,
  "voltage": 28.0,
  "speed": 450.0,
  "stick_out": 15.5,
  "gun_angle_fb": null,
  "gun_angle_lr": null,
  "variant": "基准",
  "weave_width": null,
  "weave_freq": null,
  "weave_dwell": null,
  "material_raw": "5059铝合金",
  "source": "Dudzik K,Czechowski M.The Cracking of Al-Mg Alloys Welded by MIG and FSW under Slow Strain Rating[J].Materials,2023,16(7):2643"
 },
 {
  "material": "铝合金",
  "gas": "Ar",
  "wire_dia": "ER4043/ER4047",
  "thickness": null,
  "joint": "铸铝补焊/堆焊",
  "current": 150.0,
  "voltage": 19.0,
  "speed": 200.0,
  "stick_out": null,
  "gun_angle_fb": null,
  "gun_angle_lr": null,
  "variant": "基准",
  "weave_width": null,
  "weave_freq": null,
  "weave_dwell": null,
  "material_raw": "铸铝件",
  "source": "GB/T 10858-2008 铝及铝合金焊丝"
 },
 {
  "material": "铝合金",
  "gas": "Ar",
  "wire_dia": "ER4043 0.9mm",
  "thickness": 20.5,
  "joint": "GMAW喷射过渡平焊(坡口角≥60°)",
  "current": 130.0,
  "voltage": 24.0,
  "speed": 600.0,
  "stick_out": 13.5,
  "gun_angle_fb": 12.5,
  "gun_angle_lr": 90.0,
  "variant": "基准",
  "weave_width": null,
  "weave_freq": null,
  "weave_dwell": null,
  "material_raw": "铝合金M-23/P-23(6系)",
  "source": "AWS B2.1-23-028:2025 铝合金GMAW标准焊接工艺规程(SWPS)"
 },
 {
  "material": "铝合金",
  "gas": "Ar",
  "wire_dia": "ER4043 1.2mm",
  "thickness": 20.5,
  "joint": "GMAW喷射过渡平焊",
  "current": 165.0,
  "voltage": 26.0,
  "speed": 450.0,
  "stick_out": 15.5,
  "gun_angle_fb": 12.5,
  "gun_angle_lr": 90.0,
  "variant": "基准",
  "weave_width": null,
  "weave_freq": null,
  "weave_dwell": null,
  "material_raw": "铝合金M-23/P-23(6系)",
  "source": "AWS B2.1-23-028:2025 铝合金GMAW标准焊接工艺规程(SWPS)"
 },
 {
  "material": "铝合金",
  "gas": "Ar",
  "wire_dia": "ER4043 1.6mm",
  "thickness": 20.5,
  "joint": "GMAW喷射过渡平焊",
  "current": 250.0,
  "voltage": 28.0,
  "speed": 450.0,
  "stick_out": 17.5,
  "gun_angle_fb": 12.5,
  "gun_angle_lr": 90.0,
  "variant": "基准",
  "weave_width": null,
  "weave_freq": null,
  "weave_dwell": null,
  "material_raw": "铝合金M-23/P-23(6系)",
  "source": "AWS B2.1-23-028:2025 铝合金GMAW标准焊接工艺规程(SWPS)"
 },
 {
  "material": "铝合金",
  "gas": "Ar(流量14.1-18.8L/min)",
  "wire_dia": "ER4043/ER4943",
  "thickness": 20.5,
  "joint": "GMAW喷射过渡坡口焊(角焊缝最小3mm)",
  "current": 195.0,
  "voltage": 26.5,
  "speed": 500.0,
  "stick_out": 15.5,
  "gun_angle_fb": null,
  "gun_angle_lr": null,
  "variant": "基准",
  "weave_width": null,
  "weave_freq": null,
  "weave_dwell": null,
  "material_raw": "铝合金M-23/P-23(6系)",
  "source": "AWS B2.1-23-028:2025 铝合金GMAW标准焊接工艺规程(SWPS)"
 },
 {
  "material": "铝合金",
  "gas": "Ar",
  "wire_dia": "钨极1.6mm",
  "thickness": 1.0,
  "joint": "TIG交流平焊(AC)",
  "current": 50.0,
  "voltage": 15.5,
  "speed": 150.0,
  "stick_out": null,
  "gun_angle_fb": 17.5,
  "gun_angle_lr": 90.0,
  "variant": "电流小",
  "weave_width": null,
  "weave_freq": null,
  "weave_dwell": null,
  "material_raw": "铝及铝合金",
  "source": "铝合金焊接指南(HXM铝业)"
 },
 {
  "material": "铝合金",
  "gas": "Ar",
  "wire_dia": "钨极2.4-3.2mm",
  "thickness": 3.0,
  "joint": "TIG交流平焊(AC)",
  "current": 135.0,
  "voltage": 17.5,
  "speed": 150.0,
  "stick_out": null,
  "gun_angle_fb": 17.5,
  "gun_angle_lr": 90.0,
  "variant": "基准",
  "weave_width": null,
  "weave_freq": null,
  "weave_dwell": null,
  "material_raw": "铝及铝合金",
  "source": "铝合金焊接指南(HXM铝业)"
 },
 {
  "material": "铝合金",
  "gas": "Ar+He(10-30%)",
  "wire_dia": "钨极3.2-4.0mm",
  "thickness": 6.0,
  "joint": "TIG交流平焊(AC)",
  "current": 215.0,
  "voltage": 19.0,
  "speed": 225.0,
  "stick_out": null,
  "gun_angle_fb": 17.5,
  "gun_angle_lr": 90.0,
  "variant": "基准",
  "weave_width": null,
  "weave_freq": null,
  "weave_dwell": null,
  "material_raw": "铝及铝合金",
  "source": "铝合金焊接指南(HXM铝业)"
 },
 {
  "material": "铝合金",
  "gas": "Ar",
  "wire_dia": "钨极3.2mm",
  "thickness": 10.5,
  "joint": "TIG交流平焊(AC)",
  "current": 215.0,
  "voltage": 19.5,
  "speed": 225.0,
  "stick_out": null,
  "gun_angle_fb": null,
  "gun_angle_lr": null,
  "variant": "基准",
  "weave_width": null,
  "weave_freq": null,
  "weave_dwell": null,
  "material_raw": "铝及铝合金",
  "source": "GTAW铝焊接工艺指南(Metallurgy Zone)"
 },
 {
  "material": "铝合金",
  "gas": "Ar+He",
  "wire_dia": "钨极4.0mm",
  "thickness": 18.5,
  "joint": "TIG交流平焊(AC)",
  "current": 305.0,
  "voltage": 22.0,
  "speed": 225.0,
  "stick_out": null,
  "gun_angle_fb": null,
  "gun_angle_lr": null,
  "variant": "电流大",
  "weave_width": null,
  "weave_freq": null,
  "weave_dwell": null,
  "material_raw": "铝及铝合金",
  "source": "GTAW铝焊接工艺指南(Metallurgy Zone)"
 },
 {
  "material": "铝合金",
  "gas": "Ar",
  "wire_dia": "ER4043 3.2mm",
  "thickness": 3.2,
  "joint": "TIG交流(AC平衡65-75%EN)",
  "current": 115.0,
  "voltage": 16.5,
  "speed": 225.0,
  "stick_out": null,
  "gun_angle_fb": 17.5,
  "gun_angle_lr": 90.0,
  "variant": "基准",
  "weave_width": null,
  "weave_freq": null,
  "weave_dwell": null,
  "material_raw": "6061-T6铝合金",
  "source": "铝合金TIG焊接指南(Welders Supply)"
 },
 {
  "material": "铝合金",
  "gas": "Ar",
  "wire_dia": "钨极3.2-4.0mm",
  "thickness": 4.8,
  "joint": "TIG交流平焊",
  "current": 170.0,
  "voltage": 18.5,
  "speed": 225.0,
  "stick_out": null,
  "gun_angle_fb": 17.5,
  "gun_angle_lr": 90.0,
  "variant": "基准",
  "weave_width": null,
  "weave_freq": null,
  "weave_dwell": null,
  "material_raw": "铝及铝合金",
  "source": "铝合金TIG焊接指南(Welders Supply)"
 },
 {
  "material": "铝合金",
  "gas": "Ar",
  "wire_dia": "钨极4.0mm",
  "thickness": 6.4,
  "joint": "TIG交流平焊",
  "current": 230.0,
  "voltage": 19.5,
  "speed": 225.0,
  "stick_out": null,
  "gun_angle_fb": 17.5,
  "gun_angle_lr": 90.0,
  "variant": "电流大",
  "weave_width": null,
  "weave_freq": null,
  "weave_dwell": null,
  "material_raw": "铝及铝合金",
  "source": "铝合金TIG焊接指南(Welders Supply)"
 },
 {
  "material": "铝合金",
  "gas": "Ar",
  "wire_dia": "ER4043/ER5356 1.2mm",
  "thickness": 3.0,
  "joint": "MIG喷射过渡平焊",
  "current": 145.0,
  "voltage": 23.5,
  "speed": 600.0,
  "stick_out": 15.5,
  "gun_angle_fb": 12.5,
  "gun_angle_lr": 90.0,
  "variant": "速度快",
  "weave_width": null,
  "weave_freq": null,
  "weave_dwell": null,
  "material_raw": "铝及铝合金",
  "source": "铝合金焊接指南(HXM铝业/LangHe)"
 },
 {
  "material": "铝合金",
  "gas": "Ar",
  "wire_dia": "1.2-1.6mm",
  "thickness": 6.0,
  "joint": "MIG喷射过渡平焊",
  "current": 200.0,
  "voltage": 25.5,
  "speed": 325.0,
  "stick_out": 17.5,
  "gun_angle_fb": 12.5,
  "gun_angle_lr": 90.0,
  "variant": "基准",
  "weave_width": null,
  "weave_freq": null,
  "weave_dwell": null,
  "material_raw": "铝及铝合金",
  "source": "铝合金焊接指南(LangHe)"
 },
 {
  "material": "铝合金",
  "gas": "Ar+He",
  "wire_dia": "1.6mm",
  "thickness": 9.0,
  "joint": "MIG喷射过渡平焊",
  "current": 225.0,
  "voltage": 25.5,
  "speed": 450.0,
  "stick_out": 17.5,
  "gun_angle_fb": 12.5,
  "gun_angle_lr": 90.0,
  "variant": "电流大",
  "weave_width": null,
  "weave_freq": null,
  "weave_dwell": null,
  "material_raw": "铝及铝合金",
  "source": "铝合金焊接指南(HXM铝业)"
 },
 {
  "material": "铝合金",
  "gas": "Ar+He",
  "wire_dia": "1.6mm",
  "thickness": 12.0,
  "joint": "MIG喷射过渡(预热200-250°C)",
  "current": 290.0,
  "voltage": 29.5,
  "speed": 450.0,
  "stick_out": 17.5,
  "gun_angle_fb": 12.5,
  "gun_angle_lr": 90.0,
  "variant": "电流大",
  "weave_width": null,
  "weave_freq": null,
  "weave_dwell": null,
  "material_raw": "铝及铝合金",
  "source": "铝合金焊接指南(HXM铝业)"
 },
 {
  "material": "铝合金",
  "gas": "Ar",
  "wire_dia": "ER5356 1.2mm",
  "thickness": 3.2,
  "joint": "MIG喷射过渡平焊",
  "current": 210.0,
  "voltage": 23.5,
  "speed": 10.15,
  "stick_out": 15.5,
  "gun_angle_fb": 12.5,
  "gun_angle_lr": 90.0,
  "variant": "基准",
  "weave_width": null,
  "weave_freq": null,
  "weave_dwell": null,
  "material_raw": "铝镁合金(5052/5083)",
  "source": "铝合金MIG焊接指南(Welding Stop)"
 },
 {
  "material": "铝合金",
  "gas": "Ar(预热后TIG/MIG焊)",
  "wire_dia": "—(预热工艺要求)",
  "thickness": 4.0,
  "joint": "焊前预热100-150°C",
  "current": null,
  "voltage": null,
  "speed": null,
  "stick_out": null,
  "gun_angle_fb": null,
  "gun_angle_lr": null,
  "variant": "基准",
  "weave_width": null,
  "weave_freq": null,
  "weave_dwell": null,
  "material_raw": "铝及铝合金",
  "source": "铝合金焊接指南(HXM铝业)"
 },
 {
  "material": "铝合金",
  "gas": "Ar(预热后TIG/MIG焊)",
  "wire_dia": "—(预热工艺要求)",
  "thickness": 7.0,
  "joint": "焊前预热150-200°C",
  "current": null,
  "voltage": null,
  "speed": null,
  "stick_out": null,
  "gun_angle_fb": null,
  "gun_angle_lr": null,
  "variant": "基准",
  "weave_width": null,
  "weave_freq": null,
  "weave_dwell": null,
  "material_raw": "铝及铝合金",
  "source": "铝合金焊接指南(HXM铝业)"
 },
 {
  "material": "铝合金",
  "gas": "Ar(预热后TIG/MIG焊)",
  "wire_dia": "—(预热工艺要求)",
  "thickness": 8.0,
  "joint": "预热80-120°C/道间温度60-100°C(防HAZ软化)",
  "current": null,
  "voltage": null,
  "speed": null,
  "stick_out": null,
  "gun_angle_fb": null,
  "gun_angle_lr": null,
  "variant": "基准",
  "weave_width": null,
  "weave_freq": null,
  "weave_dwell": null,
  "material_raw": "铝及铝合金",
  "source": "铝合金焊前准备指南(Neuland Metals)"
 },
 {
  "material": "铝合金",
  "gas": "无(摩擦焊)",
  "wire_dia": "—(摩擦焊)",
  "thickness": 4.5,
  "joint": "搅拌摩擦焊(FSW)",
  "current": null,
  "voltage": null,
  "speed": 180.0,
  "stick_out": null,
  "gun_angle_fb": null,
  "gun_angle_lr": null,
  "variant": "基准",
  "weave_width": null,
  "weave_freq": null,
  "weave_dwell": null,
  "material_raw": "7055铝合金",
  "source": "武晓燕等.基于CEL模型的搅拌摩擦焊接7055铝合金仿真模拟[J].焊接学报,2021,42(7):44-50"
 },
 {
  "material": "铝合金",
  "gas": "Ar",
  "wire_dia": "ER4043/ER5356 1.0mm(推定)",
  "thickness": 2.25,
  "joint": "双脉冲MIG焊T型接头",
  "current": 90.0,
  "voltage": 20.0,
  "speed": 600.0,
  "stick_out": 15.5,
  "gun_angle_fb": null,
  "gun_angle_lr": null,
  "variant": "电流小",
  "weave_width": null,
  "weave_freq": null,
  "weave_dwell": null,
  "material_raw": "铝合金",
  "source": "易杰等.焊接电流对双脉冲MIG焊铝合金T型接头形貌和显微组织的影响[J].中国有色金属学报,2015,25(10):3204-3211"
 },
 {
  "material": "铝合金",
  "gas": "Ar(激光焊保护气)",
  "wire_dia": "—(激光焊无填丝)",
  "thickness": 8.0,
  "joint": "圆形摆动激光焊(摆动频率200-300Hz/振幅1.5-2.5mm)",
  "current": null,
  "voltage": null,
  "speed": null,
  "stick_out": null,
  "gun_angle_fb": null,
  "gun_angle_lr": null,
  "variant": "基准",
  "weave_width": null,
  "weave_freq": null,
  "weave_dwell": null,
  "material_raw": "5A06铝合金",
  "source": "蔡佳思等.摆动激光焊接参数对5A06厚板铝合金能量分布及接头成形的影响[J].焊接学报,2025,46(1):48-58"
 },
 {
  "material": "铝合金",
  "gas": "Ar",
  "wire_dia": "ER5356 1.2mm",
  "thickness": 2.5,
  "joint": "TIG交流自行车架焊接(自由路径)",
  "current": 220.0,
  "voltage": 20.0,
  "speed": 600.0,
  "stick_out": null,
  "gun_angle_fb": 15.0,
  "gun_angle_lr": 90.0,
  "variant": "电流小",
  "weave_width": null,
  "weave_freq": null,
  "weave_dwell": null,
  "material_raw": "6061-T6铝合金",
  "source": "Nisar et al. TIG Welding of 6061-T6 Aluminum Alloy Frame[J]. Materials, 2024, 17(5):1039"
 },
 {
  "material": "铝合金",
  "gas": "Ar",
  "wire_dia": "ER5356 1.2mm",
  "thickness": 2.5,
  "joint": "TIG交流自行车架焊接(自由路径)",
  "current": 240.0,
  "voltage": 20.0,
  "speed": 660.0,
  "stick_out": null,
  "gun_angle_fb": 15.0,
  "gun_angle_lr": 90.0,
  "variant": "基准",
  "weave_width": null,
  "weave_freq": null,
  "weave_dwell": null,
  "material_raw": "6061-T6铝合金",
  "source": "Nisar et al. TIG Welding of 6061-T6 Aluminum Alloy Frame[J]. Materials, 2024, 17(5):1039"
 },
 {
  "material": "铝合金",
  "gas": "Ar",
  "wire_dia": "ER5356 1.2mm",
  "thickness": 2.5,
  "joint": "TIG交流自行车架焊接(自由路径)",
  "current": 260.0,
  "voltage": 20.0,
  "speed": 720.0,
  "stick_out": null,
  "gun_angle_fb": 15.0,
  "gun_angle_lr": 90.0,
  "variant": "电流大",
  "weave_width": null,
  "weave_freq": null,
  "weave_dwell": null,
  "material_raw": "6061-T6铝合金",
  "source": "Nisar et al. TIG Welding of 6061-T6 Aluminum Alloy Frame[J]. Materials, 2024, 17(5):1039"
 },
 {
  "material": "铝合金",
  "gas": "Ar(15L/min)",
  "wire_dia": "ER5356 2.4mm",
  "thickness": 6.0,
  "joint": "GTAW单V对接(坡口60°)",
  "current": 100.0,
  "voltage": 25.0,
  "speed": 225.0,
  "stick_out": null,
  "gun_angle_fb": null,
  "gun_angle_lr": null,
  "variant": "电流小",
  "weave_width": null,
  "weave_freq": null,
  "weave_dwell": null,
  "material_raw": "6061铝合金",
  "source": "Effect of Current on Mechanical Properties of Aluminum 6061 with GTAW[J]. DOAJ, 2023"
 },
 {
  "material": "铝合金",
  "gas": "Ar(15L/min)",
  "wire_dia": "ER5356 2.4mm",
  "thickness": 6.0,
  "joint": "GTAW单V对接(坡口60°)",
  "current": 110.0,
  "voltage": 25.0,
  "speed": 225.0,
  "stick_out": null,
  "gun_angle_fb": null,
  "gun_angle_lr": null,
  "variant": "基准",
  "weave_width": null,
  "weave_freq": null,
  "weave_dwell": null,
  "material_raw": "6061铝合金",
  "source": "Effect of Current on Mechanical Properties of Aluminum 6061 with GTAW[J]. DOAJ, 2023"
 },
 {
  "material": "铝合金",
  "gas": "Ar(15L/min)",
  "wire_dia": "ER5356 2.4mm",
  "thickness": 6.0,
  "joint": "GTAW单V对接(坡口60°)",
  "current": 120.0,
  "voltage": 25.0,
  "speed": 225.0,
  "stick_out": null,
  "gun_angle_fb": null,
  "gun_angle_lr": null,
  "variant": "电流大",
  "weave_width": null,
  "weave_freq": null,
  "weave_dwell": null,
  "material_raw": "6061铝合金",
  "source": "Effect of Current on Mechanical Properties of Aluminum 6061 with GTAW[J]. DOAJ, 2023"
 },
 {
  "material": "铝合金",
  "gas": "Ar(5L/min)",
  "wire_dia": "ER5356",
  "thickness": 4.5,
  "joint": "TIG交流脉冲焊(脉冲频率11.5Hz/间隙2.4mm)",
  "current": 155.0,
  "voltage": 18.0,
  "speed": 161.0,
  "stick_out": null,
  "gun_angle_fb": null,
  "gun_angle_lr": null,
  "variant": "基准",
  "weave_width": null,
  "weave_freq": null,
  "weave_dwell": null,
  "material_raw": "5052铝合金",
  "source": "5052铝合金板焊接之多重品质特性参数最佳化研究[D]. 台湾科技大学, 2019"
 },
 {
  "material": "铝合金",
  "gas": "Ar",
  "wire_dia": "ER5356",
  "thickness": 4.5,
  "joint": "TIG交流焊(Taguchi L27正交优化)",
  "current": 150.0,
  "voltage": 20.0,
  "speed": 2700.0,
  "stick_out": null,
  "gun_angle_fb": null,
  "gun_angle_lr": null,
  "variant": "基准",
  "weave_width": null,
  "weave_freq": null,
  "weave_dwell": null,
  "material_raw": "5052铝合金",
  "source": "Omprakasam et al. Multi-Objective Welding Optimization for AA5052[J]. SAE Int. J. Mater. Manuf., 2025, 18(3):229-243"
 },
 {
  "material": "铝合金",
  "gas": "Ar",
  "wire_dia": "ER4043/ER5356 0.8-1.0mm",
  "thickness": 2.5,
  "joint": "GMAW喷射过渡平焊(脉冲推荐)",
  "current": 110.0,
  "voltage": 19.5,
  "speed": 600.0,
  "stick_out": 15.5,
  "gun_angle_fb": 12.5,
  "gun_angle_lr": 90.0,
  "variant": "电流小",
  "weave_width": null,
  "weave_freq": null,
  "weave_dwell": null,
  "material_raw": "6系铝合金",
  "source": "Rapid-Protos. How to Weld Aluminum with GMAW[M]. 2024"
 },
 {
  "material": "铝合金",
  "gas": "Ar",
  "wire_dia": "ER4043/ER5356 1.2mm",
  "thickness": 5.0,
  "joint": "GMAW喷射过渡平焊(稳定喷射)",
  "current": 185.0,
  "voltage": 24.0,
  "speed": 450.0,
  "stick_out": 15.5,
  "gun_angle_fb": 12.5,
  "gun_angle_lr": 90.0,
  "variant": "基准",
  "weave_width": null,
  "weave_freq": null,
  "weave_dwell": null,
  "material_raw": "6系铝合金",
  "source": "Rapid-Protos. How to Weld Aluminum with GMAW[M]. 2024"
 },
 {
  "material": "铝合金",
  "gas": "Ar+He",
  "wire_dia": "ER4043/ER5356 1.6mm",
  "thickness": 8.0,
  "joint": "GMAW喷射过渡平焊(多层多道)",
  "current": 260.0,
  "voltage": 28.0,
  "speed": 450.0,
  "stick_out": 15.5,
  "gun_angle_fb": 12.5,
  "gun_angle_lr": 90.0,
  "variant": "电流大",
  "weave_width": null,
  "weave_freq": null,
  "weave_dwell": null,
  "material_raw": "6系铝合金",
  "source": "Rapid-Protos. How to Weld Aluminum with GMAW[M]. 2024"
 },
 {
  "material": "铝合金",
  "gas": "Ar",
  "wire_dia": "1.0mm",
  "thickness": 1.0,
  "joint": "MIG喷射过渡平焊",
  "current": 140.0,
  "voltage": 20.5,
  "speed": 600.0,
  "stick_out": 15.5,
  "gun_angle_fb": 12.5,
  "gun_angle_lr": 90.0,
  "variant": "电流小",
  "weave_width": null,
  "weave_freq": null,
  "weave_dwell": null,
  "material_raw": "铝及铝合金",
  "source": "LangHe Industry. Types of Welding Used for Aluminium[M]. 2024"
 },
 {
  "material": "铝合金",
  "gas": "Ar",
  "wire_dia": "1.2mm",
  "thickness": 3.0,
  "joint": "MIG喷射过渡平焊",
  "current": 215.0,
  "voltage": 23.5,
  "speed": 450.0,
  "stick_out": 15.5,
  "gun_angle_fb": 12.5,
  "gun_angle_lr": 90.0,
  "variant": "基准",
  "weave_width": null,
  "weave_freq": null,
  "weave_dwell": null,
  "material_raw": "铝及铝合金",
  "source": "LangHe Industry. Types of Welding Used for Aluminium[M]. 2024"
 },
 {
  "material": "铝合金",
  "gas": "Ar+He(10-30%)",
  "wire_dia": "1.6mm",
  "thickness": 6.0,
  "joint": "MIG喷射过渡平焊",
  "current": 285.0,
  "voltage": 25.5,
  "speed": 325.0,
  "stick_out": 17.5,
  "gun_angle_fb": 12.5,
  "gun_angle_lr": 90.0,
  "variant": "电流大",
  "weave_width": null,
  "weave_freq": null,
  "weave_dwell": null,
  "material_raw": "铝及铝合金",
  "source": "LangHe Industry. Types of Welding Used for Aluminium[M]. 2024"
 },
 {
  "material": "铝合金",
  "gas": "Ar",
  "wire_dia": "ER4043 0.9mm",
  "thickness": 1.0,
  "joint": "脉冲MIG平焊(脉冲喷射)",
  "current": 35.0,
  "voltage": 17.0,
  "speed": 600.0,
  "stick_out": 15.5,
  "gun_angle_fb": 12.5,
  "gun_angle_lr": 90.0,
  "variant": "电流小",
  "weave_width": null,
  "weave_freq": null,
  "weave_dwell": null,
  "material_raw": "6系铝合金",
  "source": "YesWelder. Pulsed MIG Parameters for Aluminum 4043 Wire[M]. 2024"
 },
 {
  "material": "铝合金",
  "gas": "Ar",
  "wire_dia": "ER4043 0.9mm",
  "thickness": 1.6,
  "joint": "脉冲MIG平焊",
  "current": 45.0,
  "voltage": 17.0,
  "speed": 600.0,
  "stick_out": 15.5,
  "gun_angle_fb": 12.5,
  "gun_angle_lr": 90.0,
  "variant": "电流小",
  "weave_width": null,
  "weave_freq": null,
  "weave_dwell": null,
  "material_raw": "6系铝合金",
  "source": "YesWelder. Pulsed MIG Parameters for Aluminum 4043 Wire[M]. 2024"
 },
 {
  "material": "铝合金",
  "gas": "Ar",
  "wire_dia": "ER4043 0.9mm",
  "thickness": 3.2,
  "joint": "脉冲MIG平焊",
  "current": 100.0,
  "voltage": 20.0,
  "speed": 600.0,
  "stick_out": 15.5,
  "gun_angle_fb": 12.5,
  "gun_angle_lr": 90.0,
  "variant": "基准",
  "weave_width": null,
  "weave_freq": null,
  "weave_dwell": null,
  "material_raw": "6系铝合金",
  "source": "YesWelder. Pulsed MIG Parameters for Aluminum 4043 Wire[M]. 2024"
 },
 {
  "material": "铝合金",
  "gas": "Ar",
  "wire_dia": "ER4043 0.9mm",
  "thickness": 4.8,
  "joint": "脉冲MIG平焊",
  "current": 140.0,
  "voltage": 22.0,
  "speed": 450.0,
  "stick_out": 15.5,
  "gun_angle_fb": 12.5,
  "gun_angle_lr": 90.0,
  "variant": "基准",
  "weave_width": null,
  "weave_freq": null,
  "weave_dwell": null,
  "material_raw": "6系铝合金",
  "source": "YesWelder. Pulsed MIG Parameters for Aluminum 4043 Wire[M]. 2024"
 },
 {
  "material": "铝合金",
  "gas": "Ar",
  "wire_dia": "ER4043 0.9mm",
  "thickness": 6.4,
  "joint": "脉冲MIG平焊",
  "current": 150.0,
  "voltage": 22.0,
  "speed": 450.0,
  "stick_out": 15.5,
  "gun_angle_fb": 12.5,
  "gun_angle_lr": 90.0,
  "variant": "电流大",
  "weave_width": null,
  "weave_freq": null,
  "weave_dwell": null,
  "material_raw": "6系铝合金",
  "source": "YesWelder. Pulsed MIG Parameters for Aluminum 4043 Wire[M]. 2024"
 },
 {
  "material": "铝合金",
  "gas": "Ar",
  "wire_dia": "ER4043 1.2mm",
  "thickness": 9.5,
  "joint": "脉冲MIG平焊",
  "current": 200.0,
  "voltage": 25.0,
  "speed": 450.0,
  "stick_out": 15.5,
  "gun_angle_fb": 12.5,
  "gun_angle_lr": 90.0,
  "variant": "电流大",
  "weave_width": null,
  "weave_freq": null,
  "weave_dwell": null,
  "material_raw": "6系铝合金",
  "source": "YesWelder. Pulsed MIG Parameters for Aluminum 4043 Wire[M]. 2024"
 },
 {
  "material": "铝合金",
  "gas": "Ar",
  "wire_dia": "ER5356 0.9mm",
  "thickness": 1.0,
  "joint": "脉冲MIG平焊(脉冲喷射)",
  "current": 40.0,
  "voltage": 17.0,
  "speed": 600.0,
  "stick_out": 15.5,
  "gun_angle_fb": 12.5,
  "gun_angle_lr": 90.0,
  "variant": "电流小",
  "weave_width": null,
  "weave_freq": null,
  "weave_dwell": null,
  "material_raw": "5系铝合金",
  "source": "YesWelder. Pulsed MIG Parameters for Aluminum 5356 Wire[M]. 2024"
 },
 {
  "material": "铝合金",
  "gas": "Ar",
  "wire_dia": "ER5356 0.9mm",
  "thickness": 1.6,
  "joint": "脉冲MIG平焊",
  "current": 60.0,
  "voltage": 18.0,
  "speed": 600.0,
  "stick_out": 15.5,
  "gun_angle_fb": 12.5,
  "gun_angle_lr": 90.0,
  "variant": "电流小",
  "weave_width": null,
  "weave_freq": null,
  "weave_dwell": null,
  "material_raw": "5系铝合金",
  "source": "YesWelder. Pulsed MIG Parameters for Aluminum 5356 Wire[M]. 2024"
 },
 {
  "material": "铝合金",
  "gas": "Ar",
  "wire_dia": "ER5356 0.9mm",
  "thickness": 3.2,
  "joint": "脉冲MIG平焊",
  "current": 110.0,
  "voltage": 20.0,
  "speed": 450.0,
  "stick_out": 15.5,
  "gun_angle_fb": 12.5,
  "gun_angle_lr": 90.0,
  "variant": "基准",
  "weave_width": null,
  "weave_freq": null,
  "weave_dwell": null,
  "material_raw": "5系铝合金",
  "source": "YesWelder. Pulsed MIG Parameters for Aluminum 5356 Wire[M]. 2024"
 },
 {
  "material": "铝合金",
  "gas": "Ar",
  "wire_dia": "ER5356 0.9mm",
  "thickness": 4.8,
  "joint": "脉冲MIG平焊",
  "current": 155.0,
  "voltage": 23.0,
  "speed": 450.0,
  "stick_out": 15.5,
  "gun_angle_fb": 12.5,
  "gun_angle_lr": 90.0,
  "variant": "基准",
  "weave_width": null,
  "weave_freq": null,
  "weave_dwell": null,
  "material_raw": "5系铝合金",
  "source": "YesWelder. Pulsed MIG Parameters for Aluminum 5356 Wire[M]. 2024"
 },
 {
  "material": "铝合金",
  "gas": "Ar",
  "wire_dia": "ER5356 1.2mm",
  "thickness": 6.4,
  "joint": "脉冲MIG平焊",
  "current": 190.0,
  "voltage": 24.0,
  "speed": 450.0,
  "stick_out": 15.5,
  "gun_angle_fb": 12.5,
  "gun_angle_lr": 90.0,
  "variant": "电流大",
  "weave_width": null,
  "weave_freq": null,
  "weave_dwell": null,
  "material_raw": "5系铝合金",
  "source": "YesWelder. Pulsed MIG Parameters for Aluminum 5356 Wire[M]. 2024"
 },
 {
  "material": "铝合金",
  "gas": "Ar",
  "wire_dia": "ER5356 1.2mm",
  "thickness": 9.5,
  "joint": "脉冲MIG平焊",
  "current": 200.0,
  "voltage": 25.0,
  "speed": 450.0,
  "stick_out": 15.5,
  "gun_angle_fb": 12.5,
  "gun_angle_lr": 90.0,
  "variant": "电流大",
  "weave_width": null,
  "weave_freq": null,
  "weave_dwell": null,
  "material_raw": "5系铝合金",
  "source": "YesWelder. Pulsed MIG Parameters for Aluminum 5356 Wire[M]. 2024"
 },
 {
  "material": "铝合金",
  "gas": "Ar",
  "wire_dia": "ER4043/ER5356 0.9-1.2mm",
  "thickness": 2.4000000000000004,
  "joint": "脉冲MIG平焊(双脉冲推荐)",
  "current": 125.0,
  "voltage": 21.5,
  "speed": 600.0,
  "stick_out": 17.0,
  "gun_angle_fb": 12.5,
  "gun_angle_lr": 45.0,
  "variant": "电流小",
  "weave_width": null,
  "weave_freq": null,
  "weave_dwell": null,
  "material_raw": "铝及铝合金",
  "source": "Metalworking Hub. Pulse MIG Welding Settings Chart[M]. 2024"
 },
 {
  "material": "铝合金",
  "gas": "Ar",
  "wire_dia": "ER4043/ER5356 1.2mm",
  "thickness": 5.6,
  "joint": "脉冲MIG平焊(双脉冲优先)",
  "current": 190.0,
  "voltage": 24.0,
  "speed": 450.0,
  "stick_out": 17.0,
  "gun_angle_fb": 12.5,
  "gun_angle_lr": 45.0,
  "variant": "基准",
  "weave_width": null,
  "weave_freq": null,
  "weave_dwell": null,
  "material_raw": "铝及铝合金",
  "source": "Metalworking Hub. Pulse MIG Welding Settings Chart[M]. 2024"
 },
 {
  "material": "铝合金",
  "gas": "Ar+He",
  "wire_dia": "ER4043/ER5356 1.2-1.6mm",
  "thickness": 9.5,
  "joint": "脉冲MIG平焊(He混合气/长干伸)",
  "current": 250.0,
  "voltage": 27.5,
  "speed": 450.0,
  "stick_out": 17.0,
  "gun_angle_fb": 12.5,
  "gun_angle_lr": 45.0,
  "variant": "电流大",
  "weave_width": null,
  "weave_freq": null,
  "weave_dwell": null,
  "material_raw": "铝及铝合金",
  "source": "Metalworking Hub. Pulse MIG Welding Settings Chart[M]. 2024"
 },
 {
  "material": "铝合金",
  "gas": "Ar",
  "wire_dia": "ER5356",
  "thickness": 2.25,
  "joint": "MIG喷射过渡(ANN逆向建模优化)",
  "current": 85.0,
  "voltage": 17.0,
  "speed": 480.0,
  "stick_out": 15.5,
  "gun_angle_fb": null,
  "gun_angle_lr": null,
  "variant": "电流小",
  "weave_width": null,
  "weave_freq": null,
  "weave_dwell": null,
  "material_raw": "5052铝合金",
  "source": "Pu et al. Optimization of MIG Welding Process for 5052 Aluminum Alloy by ANN[J]. Russ. J. Non-Ferrous Met., 2021, 62(5):568-575"
 },
 {
  "material": "铝合金",
  "gas": "Ar",
  "wire_dia": "ER5356",
  "thickness": 2.25,
  "joint": "MIG喷射过渡(最优参数)",
  "current": 81.1,
  "voltage": 16.2,
  "speed": 564.0,
  "stick_out": 15.5,
  "gun_angle_fb": null,
  "gun_angle_lr": null,
  "variant": "基准",
  "weave_width": null,
  "weave_freq": null,
  "weave_dwell": null,
  "material_raw": "5052铝合金",
  "source": "Pu et al. Optimization of MIG Welding Process for 5052 Aluminum Alloy by ANN[J]. Russ. J. Non-Ferrous Met., 2021, 62(5):568-575"
 },
 {
  "material": "铝合金",
  "gas": "Ar",
  "wire_dia": "ER5356 1.2mm",
  "thickness": 4.0,
  "joint": "MIG对接焊(高速列车车身/速度变化)",
