Repository: fang02272/-

# 焊接工艺专家系统 v2.8

这是一个面向焊接知识问答、工艺参数推荐和机器人焊接工艺卡片生成的本地专家系统。项目以 `saved_knowledge` 中已经学习的书籍为知识底座，优先在本地完成检索、路由和结构化回答；只有本地证据不足并且配置了 LLM 时，才调用 OpenAI 兼容接口补充答案。

## 1. 核心能力

- 多书知识库：保存 PDF 全文、章节、关键词、表格和数据点。
- Jieba 分词：注册焊接专业词，使用搜索模式多粒度分词，替代机械的中文单双字切分。
- 本地检索：关键词匹配、跨书章节检索、特征向量余弦检索和可选语义向量增强；对乱码、短文本和重复章节统一评分、过滤或降权。
- 专家知识库：把规范概念、别名、定义、应用场景和来源整理为可查询条目。
- 意图路由：区分概念、工艺参数、综合和通用问题。
- 工艺卡片：输出母材、板厚、坡口、电参数、热参数、机器人参数、质量检查及装备信息等机器可读 JSON，并标注输入完整度、待确认项和逐参数来源。
- 本地优先：高置信答案或已生成工艺卡片时不调用 LLM。
- LLM 兜底：只注入命中的薄目录和少量相关原文，默认最多生成 2000 Token。
- 答案缓存：LRU + TTL + 相似问题命中，知识源变化后自动失效。
- SSE 流式回答：LLM 内容按增量展示；完成事件仍返回完整结构化结果；请求中断时可取消，失败时可直接重试。
- 检索诊断：页面可查看 Top-5 章节的原始分、质量分、质量问题、命中关键词、可读预览和匹配解释；缺少工艺卡输入时可一键填入待补字段模板。

File: data/weld_cases.json (part 13 of 13)
[
  "current": 120.0,
  "voltage": 21.0,
  "speed": 550.0,
  "stick_out": 15.5,
  "gun_angle_fb": null,
  "gun_angle_lr": null,
  "variant": "速度慢",
  "weave_width": null,
  "weave_freq": null,
  "weave_dwell": null,
  "material_raw": "5052铝合金",
  "source": "Study on 5052 Aluminum Alloy MIG Welded Joint for High-Speed Train[J]. Mater. Res. Express, 2024"
 },
 {
  "material": "铝合金",
  "gas": "Ar",
  "wire_dia": "ER5356 1.2mm",
  "thickness": 4.0,
  "joint": "MIG对接焊(高速列车车身/最优速度)",
  "current": 120.0,
  "voltage": 21.0,
  "speed": 650.0,
  "stick_out": 15.5,
  "gun_angle_fb": null,
  "gun_angle_lr": null,
  "variant": "基准",
  "weave_width": null,
  "weave_freq": null,
  "weave_dwell": null,
  "material_raw": "5052铝合金",
  "source": "Study on 5052 Aluminum Alloy MIG Welded Joint for High-Speed Train[J]. Mater. Res. Express, 2024"
 },
 {
  "material": "铝合金",
  "gas": "Ar",
  "wire_dia": "ER5356 1.2mm",
  "thickness": 4.0,
  "joint": "MIG对接焊(高速列车车身/过快未熔透)",
  "current": 120.0,
  "voltage": 21.0,
  "speed": 700.0,
  "stick_out": 15.5,
  "gun_angle_fb": null,
  "gun_angle_lr": null,
  "variant": "速度快",
  "weave_width": null,
  "weave_freq": null,
  "weave_dwell": null,
  "material_raw": "5052铝合金",
  "source": "Study on 5052 Aluminum Alloy MIG Welded Joint for High-Speed Train[J]. Mater. Res. Express, 2024"
 },
 {
  "material": "铝合金",
  "gas": "无(摩擦焊)",
  "wire_dia": "—(摩擦焊)",
  "thickness": 6.0,
  "joint": "搅拌摩擦焊(锥形搅拌针/5kN)",
  "current": null,
  "voltage": null,
  "speed": 40.0,
  "stick_out": null,
  "gun_angle_fb": null,
  "gun_angle_lr": null,
  "variant": "速度慢",
  "weave_width": null,
  "weave_freq": null,
  "weave_dwell": null,
  "material_raw": "6082-T6/7075-T6异种铝合金",
  "source": "Microstructural Behaviors of FSW Dissimilar AA6082-AA7075 Joints[J]. DOAJ, 2023"
 },
 {
  "material": "铝合金",
  "gas": "无(摩擦焊)",
  "wire_dia": "—(摩擦焊)",
  "thickness": 6.0,
  "joint": "搅拌摩擦焊(锥形搅拌针/5kN/最优)",
  "current": null,
  "voltage": null,
  "speed": 40.0,
  "stick_out": null,
  "gun_angle_fb": null,
  "gun_angle_lr": null,
  "variant": "基准",
  "weave_width": null,
  "weave_freq": null,
  "weave_dwell": null,
  "material_raw": "6082-T6/7075-T6异种铝合金",
  "source": "Microstructural Behaviors of FSW Dissimilar AA6082-AA7075 Joints[J]. DOAJ, 2023"
 },
 {
  "material": "铝合金",
  "gas": "无(摩擦焊)",
  "wire_dia": "—(摩擦焊)",
  "thickness": 6.0,
  "joint": "搅拌摩擦焊(低转速快焊)",
  "current": null,
  "voltage": null,
  "speed": 60.0,
  "stick_out": null,
  "gun_angle_fb": null,
  "gun_angle_lr": null,
  "variant": "速度快",
  "weave_width": null,
  "weave_freq": null,
  "weave_dwell": null,
  "material_raw": "6082-T6/7075-T6异种铝合金",
  "source": "Microstructural Behaviors of FSW Dissimilar AA6082-AA7075 Joints[J]. DOAJ, 2023"
 },
 {
  "material": "铝合金",
  "gas": "无(摩擦焊)",
  "wire_dia": "—(摩擦焊)",
  "thickness": 6.0,
  "joint": "搅拌摩擦焊(RSM-BBD优化/倾角2°)",
  "current": null,
  "voltage": null,
  "speed": 90.0,
  "stick_out": null,
  "gun_angle_fb": null,
  "gun_angle_lr": null,
  "variant": "基准",
  "weave_width": null,
  "weave_freq": null,
  "weave_dwell": null,
  "material_raw": "7075/6082铝合金",
  "source": "FSW for AA7075 & AA6082 Based on RSM[J]. J. Mech. Eng., 2024, 71(5-6):244-247"
 },
 {
  "material": "铝合金",
  "gas": "无(摩擦焊)",
  "wire_dia": "—(摩擦焊)",
  "thickness": 6.0,
  "joint": "搅拌摩擦焊(L9正交/1000rpm)",
  "current": null,
  "voltage": null,
  "speed": 40.0,
  "stick_out": null,
  "gun_angle_fb": null,
  "gun_angle_lr": null,
  "variant": "速度慢",
  "weave_width": null,
  "weave_freq": null,
  "weave_dwell": null,
  "material_raw": "7075/6082铝合金",
  "source": "Kannaiyan et al. Efficient Optimization of FSW Parameters for AA7075/AA6082[J]. Mater. Today Commun., 2024, 41:110671"
 },
 {
  "material": "铝合金",
  "gas": "无(摩擦焊)",
  "wire_dia": "—(摩擦焊)",
  "thickness": 6.0,
  "joint": "搅拌摩擦焊(L9正交/最优1200rpm)",
  "current": null,
  "voltage": null,
  "speed": 40.0,
  "stick_out": null,
  "gun_angle_fb": null,
  "gun_angle_lr": null,
  "variant": "基准",
  "weave_width": null,
  "weave_freq": null,
  "weave_dwell": null,
  "material_raw": "7075/6082铝合金",
  "source": "Kannaiyan et al. Efficient Optimization of FSW Parameters for AA7075/AA6082[J]. Mater. Today Commun., 2024, 41:110671"
 },
 {
  "material": "铝合金",
  "gas": "无(摩擦焊)",
  "wire_dia": "—(摩擦焊)",
  "thickness": 6.0,
  "joint": "搅拌摩擦焊(直圆柱针/2kN/低转速)",
  "current": null,
  "voltage": null,
  "speed": 60.0,
  "stick_out": null,
  "gun_angle_fb": null,
  "gun_angle_lr": null,
  "variant": "基准",
  "weave_width": null,
  "weave_freq": null,
  "weave_dwell": null,
  "material_raw": "6082/7075异种铝合金",
  "source": "Giridharan et al. Investigation on Mechanical Properties of AA6082-AA7075 FSW[C]. LNME, 2020:295-302"
 },
 {
  "material": "铝合金",
  "gas": "无(摩擦焊)",
  "wire_dia": "—(摩擦焊)",
  "thickness": 6.0,
  "joint": "搅拌摩擦焊(锥形针/低转速慢焊)",
  "current": null,
  "voltage": null,
  "speed": 20.0,
  "stick_out": null,
  "gun_angle_fb": null,
  "gun_angle_lr": null,
  "variant": "速度慢",
  "weave_width": null,
  "weave_freq": null,
  "weave_dwell": null,
  "material_raw": "6082/7075异种铝合金",
  "source": "Giridharan et al. Investigation on Mechanical Properties of AA6082-AA7075 FSW[C]. LNME, 2020:295-302"
 },
 {
  "material": "铝合金",
  "gas": "无(摩擦焊)",
  "wire_dia": "—(摩擦焊)",
  "thickness": 6.0,
  "joint": "搅拌摩擦焊(螺纹锥形针/高转速快焊)",
  "current": null,
  "voltage": null,
  "speed": 60.0,
  "stick_out": null,
  "gun_angle_fb": null,
  "gun_angle_lr": null,
  "variant": "速度快",
  "weave_width": null,
  "weave_freq": null,
  "weave_dwell": null,
  "material_raw": "6082/7075异种铝合金",
  "source": "Giridharan et al. Investigation on Mechanical Properties of AA6082-AA7075 FSW[C]. LNME, 2020:295-302"
 },
 {
  "material": "铝合金",
  "gas": "无(摩擦焊)",
  "wire_dia": "—(摩擦焊)",
  "thickness": 6.0,
  "joint": "搅拌摩擦焊(转速1200rpm/最优焊接速度)",
  "current": null,
  "voltage": null,
  "speed": 80.0,
  "stick_out": null,
  "gun_angle_fb": null,
  "gun_angle_lr": null,
  "variant": "基准",
  "weave_width": null,
  "weave_freq": null,
  "weave_dwell": null,
  "material_raw": "6082-T6/7075-T6异种铝合金",
  "source": "黄悦等.6082和7075异种铝合金搅拌摩擦焊接头成型及力学性能[J].热加工工艺,2020,49(13):32-36"
 },
 {
  "material": "铝合金",
  "gas": "无(摩擦焊)",
  "wire_dia": "—(摩擦焊)",
  "thickness": 6.0,
  "joint": "搅拌摩擦焊(转速1200rpm/较慢速度)",
  "current": null,
  "voltage": null,
  "speed": 60.0,
  "stick_out": null,
  "gun_angle_fb": null,
  "gun_angle_lr": null,
  "variant": "速度慢",
  "weave_width": null,
  "weave_freq": null,
  "weave_dwell": null,
  "material_raw": "6082-T6/7075-T6异种铝合金",
  "source": "黄悦等.6082和7075异种铝合金搅拌摩擦焊接头成型及力学性能[J].热加工工艺,2020,49(13):32-36"
 },
 {
  "material": "铝合金",
  "gas": "Ar",
  "wire_dia": "ER5356 1.2mm",
  "thickness": 30.0,
  "joint": "激光-MIG复合焊(激光引导/零离焦/光丝距2mm)",
  "current": 136.0,
  "voltage": 22.0,
  "speed": 600.0,
  "stick_out": 15.5,
  "gun_angle_fb": null,
  "gun_angle_lr": null,
  "variant": "电流大",
  "weave_width": null,
  "weave_freq": null,
  "weave_dwell": null,
  "material_raw": "5083铝合金",
  "source": "厚板5083铝合金激光-MIG复合焊接工艺与焊缝组织性能研究[D]. 百度学术"
 },
 {
  "material": "铝合金",
  "gas": "Ar(15L/min)",
  "wire_dia": "ER5356 1.2mm",
  "thickness": 3.0,
  "joint": "激光-MIG复合焊(磁悬浮列车底架/带余高)",
  "current": 250.0,
  "voltage": 24.0,
  "speed": 4000.0,
  "stick_out": 15.5,
  "gun_angle_fb": null,
  "gun_angle_lr": null,
  "variant": "速度快",
  "weave_width": null,
  "weave_freq": null,
  "weave_dwell": null,
  "material_raw": "6061-T6铝合金",
  "source": "毛镇东等.6061-T6铝合金激光-MIG复合焊广域环境下疲劳性能研究[J].电焊机,2020,50(1):83-87"
 },
 {
  "material": "铝合金",
  "gas": "Ar",
  "wire_dia": "ER5356 1.2mm",
  "thickness": 6.0,
  "joint": "摆动激光-MIG复合焊(圆形摆动240Hz/振幅1.5mm)",
  "current": 136.0,
  "voltage": 22.0,
  "speed": 1680.0,
  "stick_out": 15.5,
  "gun_angle_fb": null,
  "gun_angle_lr": null,
  "variant": "基准",
  "weave_width": null,
  "weave_freq": null,
  "weave_dwell": null,
  "material_raw": "5083铝合金",
  "source": "5083铝合金摆动激光电弧复合焊工艺研究[J].宇航材料工艺,2023"
 },
 {
  "material": "铝合金",
  "gas": "Ar(30L/min)",
  "wire_dia": "ER5356 1.2mm",
  "thickness": 12.0,
  "joint": "激光-脉冲MIG复合焊(激光4kW/送丝10m/min)",
  "current": 130.0,
  "voltage": null,
  "speed": 900.0,
  "stick_out": 15.5,
  "gun_angle_fb": 72.5,
  "gun_angle_lr": 90.0,
  "variant": "电流小",
  "weave_width": null,
  "weave_freq": null,
  "weave_dwell": null,
  "material_raw": "A7N01S-T5铝合金",
  "source": "张羽昊等.激光功率对铝合金激光-MIG复合焊熔滴过渡行为及飞溅的影响[J].激光技术,2024"
 },
 {
  "material": "铝合金",
  "gas": "Ar(30L/min)",
  "wire_dia": "ER5356 1.2mm",
  "thickness": 12.0,
  "joint": "激光-脉冲MIG复合焊(激光5.5kW/两脉一滴)",
  "current": 130.0,
  "voltage": null,
  "speed": 900.0,
  "stick_out": 15.5,
  "gun_angle_fb": 72.5,
  "gun_angle_lr": 90.0,
  "variant": "电流大",
  "weave_width": null,
  "weave_freq": null,
  "weave_dwell": null,
  "material_raw": "A7N01S-T5铝合金",
  "source": "张羽昊等.激光功率对铝合金激光-MIG复合焊熔滴过渡行为及飞溅的影响[J].激光技术,2024"
 },
 {
  "material": "铝合金",
  "gas": "Ar",
  "wire_dia": "ER5356 1.2mm",
  "thickness": 6.0,
  "joint": "激光-MIG复合打底焊(圆形摆动/3.0kW)",
  "current": 115.0,
  "voltage": null,
  "speed": null,
  "stick_out": 15.5,
  "gun_angle_fb": null,
  "gun_angle_lr": null,
  "variant": "基准",
  "weave_width": null,
  "weave_freq": null,
  "weave_dwell": null,
  "material_raw": "5083铝合金",
  "source": "5083铝合金激光-MIG复合单面焊双面成形打底焊工艺优化[J].机械工程材料,2024,48(3):9-15"
 },
 {
  "material": "铝合金",
  "gas": "Ar",
  "wire_dia": "ER5356 1.2mm",
  "thickness": 6.0,
  "joint": "激光-MIG复合打底焊(方形摆动/3.5kW)",
  "current": 115.0,
  "voltage": null,
  "speed": null,
  "stick_out": 15.5,
  "gun_angle_fb": null,
  "gun_angle_lr": null,
  "variant": "电流大",
  "weave_width": null,
  "weave_freq": null,
  "weave_dwell": null,
  "material_raw": "5083铝合金",
  "source": "5083铝合金激光-MIG复合单面焊双面成形打底焊工艺优化[J].机械工程材料,2024,48(3):9-15"
 },
 {
  "material": "铝合金",
  "gas": "无(电阻焊)",
  "wire_dia": "—(电阻焊)",
  "thickness": 1.5,
  "joint": "电阻点焊(中频直流/正交优化最优)",
  "current": 17.0,
  "voltage": null,
  "speed": 60.0,
  "stick_out": null,
  "gun_angle_fb": null,
  "gun_angle_lr": null,
  "variant": "基准",
  "weave_width": null,
  "weave_freq": null,
  "weave_dwell": null,
  "material_raw": "7075-T6铝合金",
  "source": "邱飒蔚等.AA7075-T6铝合金电阻点焊工艺参数优化研究[J].材料导报,2024,38(17)"
 },
 {
  "material": "铝合金",
  "gas": "无(电阻焊)",
  "wire_dia": "—(电阻焊)",
  "thickness": 2.5,
  "joint": "电阻点焊(MD-40中频直流/正交最优)",
  "current": 22.0,
  "voltage": null,
  "speed": 150.0,
  "stick_out": null,
  "gun_angle_fb": null,
  "gun_angle_lr": null,
  "variant": "电流大",
  "weave_width": null,
  "weave_freq": null,
  "weave_dwell": null,
  "material_raw": "6061铝合金",
  "source": "江传斌等.汽车用6061铝合金板电阻点焊工艺试验研究[J].轻合金加工技术,2019,47(4):56-61"
 },
 {
  "material": "铝合金",
  "gas": "无(电阻焊)",
  "wire_dia": "—(电阻焊)",
  "thickness": 0.4,
  "joint": "电阻点焊(单相交流/球面电极R75)",
  "current": 16.0,
  "voltage": null,
  "speed": 0.06,
  "stick_out": null,
  "gun_angle_fb": null,
  "gun_angle_lr": null,
  "variant": "电流小",
  "weave_width": null,
  "weave_freq": null,
  "weave_dwell": null,
  "material_raw": "铝及铝合金",
  "source": "铝及铝合金单相交流点焊焊接参数表[M].焊接手册, 表6-33"
 },
 {
  "material": "铝合金",
  "gas": "无(电阻焊)",
  "wire_dia": "—(电阻焊)",
  "thickness": 0.5,
  "joint": "电阻点焊(单相交流/球面电极R75)",
  "current": 18.0,
  "voltage": null,
  "speed": 0.08,
  "stick_out": null,
  "gun_angle_fb": null,
  "gun_angle_lr": null,
  "variant": "基准",
  "weave_width": null,
  "weave_freq": null,
  "weave_dwell": null,
  "material_raw": "铝及铝合金",
  "source": "铝及铝合金单相交流点焊焊接参数表[M].焊接手册, 表6-33"
 },
 {
  "material": "铝合金",
  "gas": "无(电阻焊)",
  "wire_dia": "—(电阻焊)",
  "thickness": 1.0,
  "joint": "电阻点焊(逆变MFDC/成形电流/薄板)",
  "current": 24.0,
  "voltage": null,
  "speed": 6.0,
  "stick_out": null,
  "gun_angle_fb": null,
  "gun_angle_lr": null,
  "variant": "电流小",
  "weave_width": null,
  "weave_freq": null,
  "weave_dwell": null,
  "material_raw": "5754-0/6111-T4铝合金",
  "source": "用于铝合金工件的电阻点焊的焊接方法[P].中国专利:201210307351"
 },
 {
  "material": "铝合金",
  "gas": "无(电阻焊)",
  "wire_dia": "—(电阻焊)",
  "thickness": 2.0,
  "joint": "电阻点焊(逆变MFDC/中等板厚)",
  "current": 24.0,
  "voltage": null,
  "speed": 20.0,
  "stick_out": null,
  "gun_angle_fb": null,
  "gun_angle_lr": null,
  "variant": "基准",
  "weave_width": null,
  "weave_freq": null,
  "weave_dwell": null,
  "material_raw": "5754-0/6111-T4铝合金",
  "source": "用于铝合金工件的电阻点焊的焊接方法[P].中国专利:201210307351"
 },
 {
  "material": "铝合金",
  "gas": "无(电阻焊)",
  "wire_dia": "—(电阻焊)",
  "thickness": 3.0,
  "joint": "电阻点焊(逆变MFDC/分脉冲:20+30ms)",
  "current": 24.0,
  "voltage": null,
  "speed": 50.0,
  "stick_out": null,
  "gun_angle_fb": null,
  "gun_angle_lr": null,
  "variant": "电流大",
  "weave_width": null,
  "weave_freq": null,
  "weave_dwell": null,
  "material_raw": "5754-0/6111-T4铝合金",
  "source": "用于铝合金工件的电阻点焊的焊接方法[P].中国专利:201210307351"
 },
 {
  "material": "铝合金",
  "gas": "Ar",
  "wire_dia": "ER2319",
  "thickness": 17.0,
  "joint": "VPPA-TIG复合焊(变极性等离子弧打底+TIG盖面)",
  "current": null,
  "voltage": null,
  "speed": 225.0,
  "stick_out": null,
  "gun_angle_fb": null,
  "gun_angle_lr": null,
  "variant": "基准",
  "weave_width": null,
  "weave_freq": null,
  "weave_dwell": null,
  "material_raw": "2219铝合金",
  "source": "张鹏天等.等离子弧焊接铝合金厚板接头显微组织与力学性能[J].焊接学报,2025,46(7)"
 },
 {
  "material": "铝合金",
  "gas": "Ar(等离子气3L/min)",
  "wire_dia": "ER2319",
  "thickness": 3.0,
  "joint": "VPPA平焊(变极性/正极性84A/反极性110A)",
  "current": 84.0,
  "voltage": null,
  "speed": 350.0,
  "stick_out": null,
  "gun_angle_fb": null,
  "gun_angle_lr": null,
  "variant": "基准",
  "weave_width": null,
  "weave_freq": null,
  "weave_dwell": null,
  "material_raw": "铝及铝合金",
  "source": "宋成.薄板铝合金VPPA平焊工艺[D].百度学术, 2016"
 },
 {
  "material": "铝合金",
  "gas": "Ar",
  "wire_dia": "ER2319",
  "thickness": 17.0,
  "joint": "VPPA穿孔立焊(不等厚度/无气孔夹杂)",
  "current": null,
  "voltage": null,
  "speed": 200.0,
  "stick_out": null,
  "gun_angle_fb": null,
  "gun_angle_lr": null,
  "variant": "基准",
  "weave_width": null,
  "weave_freq": null,
  "weave_dwell": null,
  "material_raw": "2219铝合金",
  "source": "2219铝合金变极性等离子弧穿孔立焊工艺研究[J].焊接技术"
 },
 {
  "material": "铝合金",
  "gas": "Ar(15-25CFH)",
  "wire_dia": "铈钨/镧钨2%",
  "thickness": 3.2,
  "joint": "TIG交流平焊(AC平衡65-70%EN)",
  "current": 125.0,
  "voltage": 17.0,
  "speed": 225.0,
  "stick_out": null,
  "gun_angle_fb": 12.5,
  "gun_angle_lr": 90.0,
  "variant": "基准",
  "weave_width": null,
  "weave_freq": null,
  "weave_dwell": null,
  "material_raw": "铝及铝合金",
  "source": "HRC CNC. How To TIG Weld Aluminum[M]. 2024"
 },
 {
  "material": "铝合金",
  "gas": "Ar(15-25CFH)",
  "wire_dia": "铈钨/镧钨2%",
  "thickness": 6.4,
  "joint": "TIG交流平焊(AC平衡65-70%EN)",
  "current": 250.0,
  "voltage": 20.5,
  "speed": 225.0,
  "stick_out": null,
  "gun_angle_fb": 12.5,
  "gun_angle_lr": 90.0,
  "variant": "电流大",
  "weave_width": null,
  "weave_freq": null,
  "weave_dwell": null,
  "material_raw": "铝及铝合金",
  "source": "HRC CNC. How To TIG Weld Aluminum[M]. 2024"
 },
 {
  "material": "铝合金",
  "gas": "Ar",
  "wire_dia": "ER4043 0.9mm",
  "thickness": 3.2,
  "joint": "MIG喷射过渡平焊(送丝300-400IPM)",
  "current": 135.0,
  "voltage": 22.0,
  "speed": 350.0,
  "stick_out": 13.5,
  "gun_angle_fb": 12.5,
  "gun_angle_lr": 90.0,
  "variant": "基准",
  "weave_width": null,
  "weave_freq": null,
  "weave_dwell": null,
  "material_raw": "6系铝合金",
  "source": "WeldingAdvise. Aluminum MIG Wire Speed and Voltage Chart[M]. 2024"
 },
 {
  "material": "铝合金",
  "gas": "Ar",
  "wire_dia": "镧钨/锆钨",
  "thickness": 3.0,
  "joint": "TIG交流焊(AC频率100-200Hz/EN65-75%/经验1A/0.025mm)",
  "current": 130.0,
  "voltage": 17.5,
  "speed": 225.0,
  "stick_out": null,
  "gun_angle_fb": 12.5,
  "gun_angle_lr": 90.0,
  "variant": "基准",
  "weave_width": null,
  "weave_freq": null,
  "weave_dwell": null,
  "material_raw": "铝及铝合金",
  "source": "Neuland Metals. Aluminum Welding Guide[M]. 2024"
 },
 {
  "material": "铝合金",
  "gas": "无(摩擦焊)",
  "wire_dia": "—(摩擦焊)",
  "thickness": 6.0,
  "joint": "搅拌摩擦焊(1000rpm/慢焊/锥形针硬度最高)",
  "current": null,
  "voltage": null,
  "speed": 20.0,
  "stick_out": null,
  "gun_angle_fb": null,
  "gun_angle_lr": null,
  "variant": "速度慢",
  "weave_width": null,
  "weave_freq": null,
  "weave_dwell": null,
  "material_raw": "6082铝合金",
  "source": "Giridharan et al. Investigation on AA6082-AA7075 FSW[C]. LNME, 2020:295-302"
 },
 {
  "material": "铝合金",
  "gas": "无(摩擦焊)",
  "wire_dia": "—(摩擦焊)",
  "thickness": 6.0,
  "joint": "搅拌摩擦焊(1300rpm/直圆柱针/抗拉最高)",
  "current": null,
  "voltage": null,
  "speed": 60.0,
  "stick_out": null,
  "gun_angle_fb": null,
  "gun_angle_lr": null,
  "variant": "基准",
  "weave_width": null,
  "weave_freq": null,
  "weave_dwell": null,
  "material_raw": "6082/7075异种铝合金",
  "source": "Giridharan et al. Investigation on AA6082-AA7075 FSW[C]. LNME, 2020:295-302"
 },
 {
  "material": "铝合金",
  "gas": "Ar",
  "wire_dia": "ER5356 1.2mm",
  "thickness": 6.0,
  "joint": "摆动激光-MIG复合焊(直线摆动/有气孔缺陷)",
  "current": 136.0,
  "voltage": 22.0,
  "speed": 1680.0,
  "stick_out": 15.5,
  "gun_angle_fb": null,
  "gun_angle_lr": null,
  "variant": "基准",
  "weave_width": null,
  "weave_freq": null,
  "weave_dwell": null,
  "material_raw": "5083铝合金",
  "source": "5083铝合金摆动激光电弧复合焊工艺研究[J].宇航材料工艺,2023"
 },
 {
  "material": "铝合金",
  "gas": "Ar",
  "wire_dia": "ER5356 1.2mm",
  "thickness": 30.0,
  "joint": "激光-MIG复合焊(双面单道/激光10kW+MIG盖面)",
  "current": 136.0,
  "voltage": 22.0,
  "speed": 600.0,
  "stick_out": 15.5,
  "gun_angle_fb": null,
  "gun_angle_lr": null,
  "variant": "电流大",
  "weave_width": null,
  "weave_freq": null,
  "weave_dwell": null,
  "material_raw": "5083铝合金",
  "source": "厚板5083铝合金激光-MIG复合焊接工艺与焊缝组织性能研究[D].百度学术"
 },
 {
  "material": "铝合金",
  "gas": "Ar(等离子气)",
  "wire_dia": "ER2319 1.2mm",
  "thickness": 17.0,
  "joint": "VPPA打底+TIG盖面复合焊(大厚度单面焊双面成形)",
  "current": null,
  "voltage": null,
  "speed": 225.0,
  "stick_out": 2.0,
  "gun_angle_fb": null,
  "gun_angle_lr": null,
  "variant": "基准",
  "weave_width": null,
  "weave_freq": null,
  "weave_dwell": null,
  "material_raw": "2219铝合金",
  "source": "张鹏天等.等离子弧焊接铝合金厚板接头显微组织与力学性能沿厚度方向梯度特征[J].焊接学报,2025,46(7)"
 },
 {
  "material": "铝合金",
  "gas": "Ar",
  "wire_dia": "ER2319",
  "thickness": 17.0,
  "joint": "VPPA穿孔立焊(不等厚度/力学性能优于TIG)",
  "current": null,
  "voltage": null,
  "speed": 225.0,
  "stick_out": null,
  "gun_angle_fb": null,
  "gun_angle_lr": null,
  "variant": "基准",
  "weave_width": null,
  "weave_freq": null,
  "weave_dwell": null,
  "material_raw": "2219铝合金",
  "source": "2219铝合金变极性等离子弧穿孔立焊工艺研究[J].焊接技术,2016"
 },
 {
  "material": "铝合金",
  "gas": "Ar",
  "wire_dia": "ER5356 1.2mm(5052配套,推定)",
  "thickness": 2.25,
  "joint": "CMT脉冲MIG对接(低热输入)",
  "current": 110.0,
  "voltage": 20.5,
  "speed": 1.35,
  "stick_out": 15.5,
  "gun_angle_fb": 50.0,
  "gun_angle_lr": null,
  "variant": "基准",
  "weave_width": null,
  "weave_freq": null,
  "weave_dwell": null,
  "material_raw": "5052铝合金薄板",
  "source": "Study on the Optimization Field Welding Conditions of Low Heat-Input Pulse MIG Welding Process for 5052 Aluminum Alloy Sheets[J]. Journal of Welding and Joining(韩国)"
 }
]
