Repository: fang02272/-

# 焊接工艺专家系统 v2.8

这是一个面向焊接知识问答、工艺参数推荐和机器人焊接工艺卡片生成的本地专家系统。项目以 `saved_knowledge` 中已经学习的书籍为知识底座，优先在本地完成检索、路由和结构化回答；只有本地证据不足并且配置了 LLM 时，才调用 OpenAI 兼容接口补充答案。

## 1. 核心能力

- 多书知识库：保存 PDF 全文、章节、关键词、表格和数据点。
- Jieba 分词：注册焊接专业词，使用搜索模式多粒度分词，替代机械的中文单双字切分。
- 本地检索：关键词匹配、跨书章节检索、特征向量余弦检索和可选语义向量增强；对乱码、短文本和重复章节统一评分、过滤或降权。
- 专家知识库：把规范概念、别名、定义、应用场景和来源整理为可查询条目。
- 意图路由：区分概念、工艺参数、综合和通用问题。
- 工艺卡片：输出母材、板厚、坡口、电参数、热参数、机器人参数、质量检查及装备信息等机器可读 JSON，并标注输入完整度、待确认项和逐参数来源。
- 本地优先：高置信答案或已生成工艺卡片时不调用 LLM。
- LLM 兜底：只注入命中的薄目录和少量相关原文，默认最多生成 2000 Token。
- 答案缓存：LRU + TTL + 相似问题命中，知识源变化后自动失效。
- SSE 流式回答：LLM 内容按增量展示；完成事件仍返回完整结构化结果；请求中断时可取消，失败时可直接重试。
- 检索诊断：页面可查看 Top-5 章节的原始分、质量分、质量问题、命中关键词、可读预览和匹配解释；缺少工艺卡输入时可一键填入待补字段模板。
- 可观测性：记录请求量、LLM 调用/失败、本地回答、缓存命中、P50/P95、分阶段耗时和 TTFT。
- PDF 导入：支持文本 PDF；扫描 PDF 可使用单独配置的 PaddleOCR GPU 环境。

## 2. 技术路线

### 2.1 技术栈

| 层 | 技术 |
|---|---|
| Web 后端 | Python、FastAPI、Uvicorn、Pydantic |
| 前端 | 原生 HTML/CSS/JavaScript、Fetch、SSE、Marked、Mermaid |
| 文本处理 | Jieba、焊接术语词典、繁简/缩写/同义词归一化 |
| 本地检索 | TF-IDF 兜底检索、NumPy 特征向量、余弦相似度、可选语义向量 |
| 知识存储 | JSON + TXT 文件；不依赖数据库即可运行 |
| PDF | PyMuPDF、pdfplumber、PyPDF2；Pytesseract 备用 |
| 扫描件 OCR | 可选 PaddleOCR + OpenCV + CUDA GPU 环境 |
| LLM | OpenAI 兼容的 `/chat/completions` 接口 |

### 2.2 一次查询的执行链

```text
用户问题
  ↓
答案缓存：规范化后做精确命中或相似命中
  ↓ 未命中
本地分析：关键词、类别、跨书章节
  ↓
检索质量控制：严重噪声过滤、轻度问题降权、重复章节合并、可读摘要
  ↓
专家概念库 + 向量检索
  ↓
意图路由：概念 / 参数 / 综合 / 通用
  ↓
参数问题生成机器可读工艺卡片
  ↓
本地置信度足够？ ── 是 → 本地回答并写入缓存
  │ 否
  ↓
构造薄 Prompt：命中目录 + Top-K 相关原文
  ↓
LLM 普通响应或 SSE 流式响应
  ↓
解析为统一 QueryResponse → 写入缓存 → 前端渲染
```

这里的“本地优先”很重要：缓存、专家库、路由、工艺卡片和向量检索都在 LLM 之前。LLM 是低置信问题的兜底，不是每次查询的必经步骤。

## 3. `saved_knowledge` 到底如何加载

目录大致如下：

```text
saved_knowledge/
├── registry.json
├── 材料焊接原理_完整版/
│   ├── full_text.txt
│   ├── chapters.json
│   ├── keywords.json
│   ├── data_points.json
│   └── tables.json
├── 焊接结构原理/
└── 实用焊接工艺手册_第二版/
```

`registry.json` 的 `sources` 只是一份“书籍登记表”，保存书籍 ID、文件名、章节数、关键词数等元数据。`return self.registry["sources"]` 返回的是这份目录，不会把全文一起返回。

真正需要内容时，`app/knowledge_store.py` 会根据书籍 ID 继续读取对应目录中的文件：

- `get_full_text(source_id)` 读取 `full_text.txt`；
- `get_chapters(source_id)` 读取 `chapters.json`；
- `get_keywords(source_id)` 读取 `keywords.json`；
- 其他方法按需读取表格和数据点。

专家库、向量索引和答案缓存属于可再生运行时产物，默认不提交到 Git：

```text
saved_knowledge/expert_kb.json
saved_knowledge/vector_index/
saved_knowledge/answer_cache.json
```

服务第一次查询时会检查这些产物。如果文件不存在，或 `registry.json` 反映的书籍内容已经变化，系统会从各书的 `chapters.json`、`full_text.txt` 等持久化资料自动重建专家库和向量索引。因此，保存书籍数据与构建搜索索引是两层不同的工作。

## 4. 项目结构

```text
PyCharmMiscProject/
├── app/
│   ├── answer_cache.py          # LRU/TTL/相似缓存及统计
│   ├── config.yaml              # LLM、路由、缓存、向量和装备配置
│   ├── expert_knowledge_base.py # 专家概念库构建与查询
│   ├── knowledge_store.py       # registry 和每本书文件的读写入口
│   ├── llm_service.py           # 普通/流式 OpenAI 兼容调用
│   ├── metrics_service.py       # 性能与调用指标
│   ├── pdf_parser.py            # PDF 文本、表格和 OCR 解析
│   ├── process_card.py          # 工艺卡片组装
│   ├── qa_router.py             # 意图、置信度和参数匹配
│   ├── rag_retriever.py         # Jieba + TF-IDF 检索器
│   ├── retrieval_quality.py      # RAG内容质量评分、摘要与去重
│   ├── robot_welding.py         # 机器人焊接规则
│   ├── vector_store.py          # NumPy 向量索引
│   ├── welding_knowledge_base.py# 焊接术语、类别和参数基座
│   └── welding_qa_system.py     # 关键词抽取与本地结构化回答
├── saved_knowledge/             # 已学习书籍及可再生索引
├── static/index.html            # Web 聊天、上传和流式渲染
├── tools/
│   ├── benchmark.py             # 无 LLM、临时缓存性能基准
│   ├── build_expert_kb.py       # 手动重建专家库/向量库
│   ├── gpu_ingest.py            # GPU OCR 入库
│   ├── inspect_knowledge.py     # 知识库检查
│   ├── run_welding_qa.py        # 命令行问答
│   ├── test_quality_and_card_features.py # 检索质量/卡片可靠性测试
│   ├── test_runtime_features.py # 缓存/指标/SSE 回归测试
│   ├── fixed_questions.json      # 固定50题及人工标注验收标准
│   ├── evaluate_fixed_questions.py # 固定题集离线验收与性能报告
│   ├── audit_knowledge_quality.py # saved_knowledge 数据质量审计
│   └── tests.py                 # 完整本地测试集
├── requirements.txt
├── server.py                    # FastAPI 入口和统一查询流程
└── start.py                     # 自动学习 uploads 后启动服务
```

## 5. 本地启动

推荐 Python 3.12。仓库没有 `environment.yml`，因此没有预定义的 Conda 环境；当前本地开发方式是项目内的 `.venv`。

### 5.1 首次创建环境

```powershell
cd G:\ZEQP_CODE\PyCharmMiscProject
py -3.12 -m venv .venv
.\.venv\Scripts\Activate.ps1
python -m pip install -r requirements.txt
```

如果 PowerShell 禁止执行激活脚本，可以只对当前窗口放开：

```powershell
Set-ExecutionPolicy -Scope Process Bypass
.\.venv\Scripts\Activate.ps1
```

不激活也可以，直接使用虚拟环境中的解释器：

```powershell
.\.venv\Scripts\python.exe start.py
```

### 5.2 配置 LLM（可选）

没有 LLM Key 时，本地知识库、检索和工艺卡片仍可运行。推荐通过环境变量配置密钥，避免提交到 Git：

```powershell
$env:WELDING_LLM_API_KEY="sk-你的密钥"
$env:WELDING_LLM_API_BASE="https://api.deepseek.com/v1"
$env:WELDING_LLM_MODEL="deepseek-chat"
```

也可编辑 `app/config.yaml`。仓库中的 `sk-REVOKED_REPLACE_ME` 会被识别为占位符，不会触发网络调用。

### 5.3 启动服务

```powershell
.\.venv\Scripts\python.exe start.py
```

浏览器访问：

- Web 页面：<http://localhost:8000>
- OpenAPI 文档：<http://localhost:8000/docs>
- 健康检查：<http://localhost:8000/api/health>

File: saved_knowledge/实用焊接工艺手册_第二版/table_1.md
| 第一节焊接接头的形式与加工工艺 | 36 |
| --- | --- |
| 一、焊接接头的形式···· | 36 |
| 二、低碳钢及低合金结构钢的焊接接头参数 | 39 |
| 第二节焊接工艺过程与运条方法、焊丝摆动 | 53 |
| 一、焊条电弧焊的工艺过程·· | 53 |
| 二、运条方法与焊丝横向摆动 | 54 |
| 第三节焊接工艺参数及选择· | 56 |
| 第四节各种位置的焊接方法·· | 60 |
| 一、平焊… | 60 |
| 二、立焊 | 67 |
| 三、横焊 | 72 |
| 四、仰焊·· | 74 |
| 五、薄板焊接·· | 77 |
| 六、手工单面焊反面成形技术 | 78 |
| 第五节管子的焊接····· | 92 |
| 一、水平固定管对接焊 | 93 |
| 二、垂直固定管对接焊 | 101 |
| 三、倾斜45°角管对接焊 | 104 |
| 四、管子多层焊应注意的问题 | 107 |
| 五、水平管子的转动焊接 | 108 |
| 第六节手工堆焊与焊补技术 | 111 |
| 一、堆焊目的 | 111 |
| 二、堆焊材料 | 111 |
| 三、堆焊技术 | 111 |
| 四、铸件缺陷和裂缝的焊补技术 | 113 |
| 第三章其他电弧焊方法 | 115 |
| 第一节埋弧自动焊 | 115 |

File: saved_knowledge/实用焊接工艺手册_第二版/table_100.md
|  |  |  | 第十二章异种金属的焊接 | 519 |
| --- | --- | --- | --- | --- |
|  |  |  |  | 续表 |
| 被焊材料 类别 | 焊接材料 | 焊前预热 焊后热处 /℃ 理/ ℃ | 备 | 注 |
| C+M | A502,A507 | 不回火 不预热 | 不耐晶间腐蚀，工作温度不超 过500℃ |  |
| C+N | A502,A507 | 不预热 不回火 | 不耐晶间腐蚀，工作温度不超 过300℃ |  |
| D+J D+K | A502,A507 镍307 | 200~300 不回火 | 不耐晶间腐蚀，工作温度不超 过450℃ 在淬火钢坡口上堆焊过渡层 |  |
|  |  |  |  | 不耐晶间腐蚀，工作温度不超 |
| D+M | A502,A507 | 200~300 不回火 | 过450℃ |  |
|  | 镍307 |  | 在淬火钢坡口上堆焊过渡层 |  |
|  | A502,A507 |  | 过300℃ | 不耐晶间腐蚀，工作温度不超 |
| D+N | 镍307 | 200~300 不回火 | 渡层 | 在珠光体淬火钢坡口上堆焊过 |
|  | A302,A307 |  |  | 工作温度不超过400℃，w（C) |
|  | A502,A507 | 不预热或 | <0.3%者，焊前可不预热 |  |
| E+J E+K | 镍307 | 200~300 不回火 | 过渡层，工作温度不超过500°℃ | 用于珠光体淬火钢坡口上堆焊 如要求A502、A507、A302、 |
|  | A212 | 不预热 |  | A307的焊缝耐腐蚀，用A212焊 |
|  |  |  | 条焊一道盖面焊道 |  |
| F+J | A302,A307 | 不预热或 720~ 150~250 760 | 中工作温度可达650°℃ | 在无液态浸蚀性介质中工作， 焊缝不耐晶间腐蚀，在无硫气氛 |
| F+K | A202,A217 | 150~250 不回火 | 度不超过350℃ | 在浸蚀性气体介质中的工作温 |

File: saved_knowledge/实用焊接工艺手册_第二版/table_101.md
|  |  |  | 第八章不锈钢、耐热钢的焊接 | 411 |
| --- | --- | --- | --- | --- |
|  |  | 表8-24 | 部分马氏体钢的化学成分 |  |
| 牌号 | C | Si Mn | 化学成分（质量分数）/% S Cr P Ni | Mo 其他 |
|  |  |  | 11.50 |  |
| 1Cr12 |  |  | ② |  |
|  |  |  | 13.00 |  |
|  |  |  | 11.50 |  |
| 1Cr13 | ≤0.15 | ≤1.00≤1.00≤0.035<0.030 | ② |  |
|  |  |  | 13.50 |  |
|  |  |  | 11.50 |  |
| 0Cr13 | ≤0.08 | ≤1.00 ≤1.00≤0.035 | ≤0.030 ② |  |
|  |  |  | 13.50 |  |
|  |  |  | 12.00 |  |
| Y1Cr13 | <0.15 | ≤1.00 <1.25≤0.060 | >0.15 ② | ① |
|  |  |  | 14.00 |  |
|  | 0.08 |  | 11.50 | 0.30 |
| 1Cr13Mo |  | ≤0.60≤1.00 | ≤0.035 ≤0.030 ② |  |
|  | 0.18 |  | 14.00 | 0.60 |
|  | 0.16 |  | 12.00 |  |
| 2Cr13 |  |  | ② |  |
|  | 0.25 |  | 14.00 |  |
|  | 0.26 |  | 12.00 |  |
| 3Cr13 |  | ≤1.00≤1.00 | ≤0.035 ≤0.030 ② |  |
|  | 0.35 |  | 14.00 |  |
|  | 0.26 |  | 12.00 |  |
| Y3Cr13 |  | ≤1.00≤1.25 | ≤0.060 >0.15 ② |  |
|  | 0.40 |  | 14.00 |  |
|  | 0.28 |  | 12.00 | 0.50 |
| 3Cr13Mo |  |  | ② |  |
|  | 0.35 |  | 14.00 | 1.00 |
|  | 0.36 |  | 12.00 |  |
| 4Cr13 |  |  | ② |  |
|  | 0.45 |  | 14.00 |  |
|  | 0.11 |  | 1.50 16.00 |  |
| 1Cr17Ni2 |  | ≤0.80 ≤0.80 | <0.035≤0.030 |  |
|  | 0.17 |  | 2.50 18.00 |  |
|  | 0.60 |  | 16.00 |  |
| 7Cr17 | 0.75 | ≤1.00≤1.00 | ≤0.030 ≤0.035 18.00 | ③ |
|  | 0.75 |  | 16.00 |  |
| 8Cr17 | 1 | <1.00 ≤1.00 | <0.030 ② 1 ≤0.035 | ③ |
|  | 0.95 |  | 18.00 |  |

File: saved_knowledge/实用焊接工艺手册_第二版/table_102.md
| 540 | 实用焊接工艺手册 |  |  |  |
| --- | --- | --- | --- | --- |
|  |  |  |  | 续表 |
| 堆焊方法 | 稀释率 / % | 熔敷速度 /kg·h-1 | 最小堆焊 厚度/mm | 熔敷效率 1% |
|  | 单丝 30~60 | 4.5~11.3 | 3.2 | 95 |
|  | 多丝 15~25 | 11.3~27.2 | 4.8 | 95 |
| 埋弧堆焊 | 串联电弧 10~25 | 11.3~15.9 | 4.8 | 95 |
|  | 单带极 10~20 | 12~36 | 3.0 | 95 |
|  | 多带极 8~15 | 22~68 | 4.0 | 95 |
|  | 自动送粉 5~15 | 0.5~6.8 | 0.8 | 85~95 |
| 等离子弧 | 手工送丝 5~15 | 0.5~3.6 | 2.4 | 98~100 |
| 堆焊 | 自动送丝 5~15 | 0.5~3.6 | 2.4 | 98~100 |
|  | 双热丝 5~15 | 13~27 | 2.4 | 98~100 |
|  | 二、焊条电弧堆焊 |  |  |  |
| 1.特点 |  |  |  |  |
|  |  | 焊条电弧堆焊是目前主要的堆焊方法。其优点是设备简单、轻 |  |  |
|  |  | 便、机动灵活，适于现场堆焊；适应性强，可以在任何位置焊接； |  |  |
|  |  | 可达性好，小型或形状不规则零件尤为适合。其缺点是生产率低， |  |  |
|  |  | 稀释率较高，不易得到薄而均匀的堆焊层，劳动条件差。焊条电弧 |  |  |
|  |  | 堆焊用的堆焊条多以冷拔焊丝作焊芯，也可用铸芯或管芯。药皮主 |  |  |
|  |  | 要有钛钙型、低氢型和石墨型三种。为了减少合金元素烧损和提高 |  |  |
|  |  | 堆焊金属抗裂性，多采用低氢型药皮。表13-4列出了根据被焊工 |  |  |
|  |  | 件的工作条件和所需堆焊合金类型来选用堆焊焊条的参考资料。 |  |  |
| 2.堆焊工艺要点 |  |  |  |  |
|  |  | 堆焊时主要注意以下要点：尽量减小稀释，保持电弧稳定，使 |  |  |
|  |  | 堆焊层质量均匀。操作要点如下：常通过调节焊接电流、电弧电 |  |  |
|  |  | 压、焊接速度、运条方式和弧长等工艺参数控制熔深以达到降低稀 |  |  |
| 释率。 |  |  |  |  |
|  | ①推荐采用直流反接，这样稀释率低，电弧较稳定。 |  |  |  |
|  | ②电流不宜大，以防熔深增加。 |  |  |  |

File: saved_knowledge/实用焊接工艺手册_第二版/table_104.md
| 第十二章异种金属的焊接 | 508 |
| --- | --- |
| 第一节异种钢的焊接 | 509 |
| 一、金相组织相同的异种钢焊接 | 510 |
| 二、金相组织不同的异种钢焊接 | 514 |
| 第二节钢与有色金属的焊接 | 521 |
| 一、钢与铝及其合金的焊接 | 521 |
| 二、钢与铜及其合金的焊接 | 523 |
| 第三节异种有色金属的焊接 | 525 |
| 一、铝与铜的焊接 | 525 |
| 二、钛与铜的焊接 | 527 |
| 第四节复合板的焊接 | 527 |
| 一、焊接方法 | 528 |
| 二、焊接材料 | 528 |
| 三、焊接接头结构设计 | 530 |
| 四、焊接工艺要点 | 531 |
| 第十三章堆焊 | 534 |
| 第一节概述 | 534 |
| 一、堆焊的主要用途 | 534 |
| 二、堆焊的类型 o... | 535 |
| 三、堆焊的特点 | 535 |
| 四、堆焊金属的使用性能 | 536 |
| 第二节堆焊方法及用途 | 538 |
| 一、堆焊方法的选择 | 538 |
| 二、焊条电弧堆焊 | 540 |

File: saved_knowledge/实用焊接工艺手册_第二版/table_105.md
| 448 | 实用焊接工艺手册 |  |  |  |
| --- | --- | --- | --- | --- |
|  |  |  |  | 续表 |
| 类别 牌号 | 焊缝合金 国标型号 类型/% | 焊接方法 | 可加工性 | 抗裂性及 其他特点 |
|  |  |  |  | 抗裂性好，适应 |
| 镍铁铜 铸铁焊条 | 镍45~60 Z408AEZNiFeCu 铜7，余 量铁 | 电弧冷焊 | 较好 | 多种铸铁，焊芯镀 铜是提高石墨型药 皮保存期的方法 |
|  |  |  |  | 之一 |
| 镍铜铸铁 Z508 焊条 | 镍60~70， EZNiCu-1 余量铜 EZNiCu-2 镍50~60， 余量铜 | 电弧冷焊 | 较好 | 焊缝收缩率大、 易裂，但锤击效果 显著，可防止开裂 |
| 纯铁芯 Z112 及碳钢 Z100 铸铁焊条 | EZFe-1 碳钢 EZFe-2 | 电弧冷焊 | 很差 | 易产生热裂纹及 剥离，熔合性好 |
| Z116 高钒焊条 Z117 | 钒8~13， EZV 余量铁 | 电弧冷焊 | 尚可 | 抗裂性较好，焊 缝不产生热裂纹， 但含硅高时易脆裂 |
| Z607 铜钢焊条 Z612 | 铜60~80， 余量铁 | 电弧冷焊 | 勉强 | 抗裂性好，多层 焊易产生气孔 |
| 灰铸铁 Z208 焊条 Z248 | EZC 灰铸铁 | 半热焊、 热焊不 预热焊 | 不预热： 较好 半预热、 预热：很好 | 大刚度部位的大 缺陷易裂 |
| 球墨铸铁 Z258 焊条 | EZCQ 球墨铸铁 | 预热焊 |  | 铸芯、药皮含钇 基重稀土球化剂 |
|  | 球墨铸铁型焊条电弧焊焊接工艺要点如下。 |  |  |  |
|  |  | ①清理缺陷、开坡口。小缺陷应扩大到p30～40mm，深8mm |  |  |
| 以上。 |  |  |  |  |
|  |  | ②采用大电流、连续焊工艺。焊接电流按I=（30～60）d（A） |  |  |
|  | 选择，d为焊条直径（mm）。 |  |  |  |

File: saved_knowledge/实用焊接工艺手册_第二版/table_107.md
| 466 |  | 实用焊接工艺手册 |  |  |  |  |  |
| --- | --- | --- | --- | --- | --- | --- | --- |
| 续表 1070 | 1060 1050 |  |  |  |  |  |  |
|  | 2A12 2A14 2A16 2B16 3A21 3003 5A02 5A03 5083 6A02 6061 7005 母材之 | 与母材配用的焊丝①②③ SAIMg-5@ 5086 SAIMg-5@ 6063 SAIMg-5@ 5083 母材之 | SAISi-1@ SAIMg-5 SAISi-1@ 6A02 6063 5086 6061 | X5180 7005 | ）本表中的推荐意见适用于性气体保护焊接方法。氧燃气火焰气焊时，通常只采用SAI-1、SAI-2、SAI-3、SAISi-1。 本表内未填写焊丝的母材组合不推荐用于焊接设计或需通过试验选用焊丝。 ? ? | 某些场合可用SAL-1或SAl-2、SA1-3。 某些场合可用SAIMg-3。 某些场合可用SAIMg-3。 某些场合可用SAISi-1。 ? | 较高的焊缝强度。SAIMg-1适于在持续的较高温度下使用。 |

File: saved_knowledge/实用焊接工艺手册_第二版/table_108.md
| 542 | 实用焊接工艺手册 |  |  |  |  |  |  |  |  |  |  |
| --- | --- | --- | --- | --- | --- | --- | --- | --- | --- | --- | --- |
| 续表 |  |  |  |  |  |  |  |  |  |  |  |
| 堆焊材料 D212,D207 | D608(Cr4Mo4),D667(Cr28Ni4Si4) D642(Cr27),D678(W9B) D707(W45MnSi4) | D642,D667 D217 | D207,D212,D217 | D256(Mn13),D266(Mn13Mo2) | D256,D266 | D256,D266 | T237,T227 | A062 | D812,D822(Co 基Cr30W12) | Ni307 | D547(Cr18Ni8Si5),D802 |
| 堆焊合金类型 中碳中合金钢 | 合金铸铁 合金铸铁 碳化钨 | 高铬合金铸铁 中碳中合金钢 | 中碳中合金钢 | 高锰钢(奥氏体钢) | 高锰钢 | 高锰钢 | 铜基合金 | 铬镍钢（奥氏体钢） | 钴基合金、镍基合金 | 镍基合金 | 铬镍不锈钢、钻基合金 |
| 典型零件 推土机板 | 混凝土搅拌机 螺旋输送机 铲斗齿 | 高炉装料设备 水轮机叶片 | 颚式破碎机 | 挖掘机斗齿 | 铁道岔、履带板 | 热剪机 | 船舶螺旋桨 | 锅炉、压力容器 | 内燃机排气阀 | 炉子零件 | 水轮机叶片 |
| 工作条件 | 高应力 低应力 常 温 磨料磨损 | 算 | 磨料磨损十 | 冲击磨损 | 温 常 | 温 祛 | 海水 低温 | 水蚀 中温 | 耐 耐腐蚀 | 氧 化 耐 | 常温 汽蚀 |

File: saved_knowledge/实用焊接工艺手册_第二版/table_109.md
| 468 | 实用焊接工艺手册 |  |  |  |  |  |  |
| --- | --- | --- | --- | --- | --- | --- | --- |
|  |  |  |  |  |  |  | 续表 |
| 组成 铝块 晶石 序号 | 氟化 氟化 氯化 钠 钙 钠 | 氯化 钾 | 氯化 钡 | 氯化 锂 | 硼砂 | 其他 | 备注 |
| 7 | 20 20 | 40 | 20 |  |  |  |  |
| 8 | 25 | 25 |  |  | 40 | 硫酸钠10 |  |
| 9 4.8 | 14.8 |  | 33.3 | 20 | 氯化镁 2.3 | 氟化镁 24.8 |  |
| 10 |  |  | 70 | 15 |  | 氟化锂15 |  |
| 11 | 9 | 3 |  |  | 40 | 硫酸钾20 硝酸钾28 |  |
| 12 20 | 30 | 50 |  |  |  |  |  |
|  |  |  | 表10-8中含锂的熔剂熔点低，其熔渣黏度也较低，能大量溶 |  |  |  |  |
|  |  | 解氧化膜，焊缝表面清渣容易，适用于薄板全位置焊，但易吸湿。 |  |  |  |  |  |
|  | 不含锂的熔剂适于较厚的板焊接。 |  |  |  |  |  |  |
|  |  |  | 焊接角接或搭接接头时，清渣较困难，建议用表10-8中8号 |  |  |  |  |
|  |  | 熔剂。焊接铝镁合金时，不宜用含有钠的配方，可选用9、10号 |  |  |  |  |  |
| 熔剂。 |  |  |  |  |  |  |  |
|  |  |  | 熔剂的使用方法是：先把熔剂用洁净蒸馏水调成糊状（每 |  |  |  |  |
|  |  | 100g熔剂加人约50mL水），然后涂于焊丝表面及焊件坡口两侧， |  |  |  |  |  |
|  |  | 厚度约0.5～1.0mm。或用灼热的焊丝端部直接蘸上干的熔剂施 |  |  |  |  |  |
|  |  | 焊，这样可以减少熔池中水的来源，避免产生气孔。调好的熔剂应 |  |  |  |  |  |
| 在12h内用完。 |  |  |  |  |  |  |  |
|  | 3.火焰与焊嘴的选择 |  |  |  |  |  |  |
|  |  |  | 氧-乙炔焰应取中性焰或轻微碳化焰。若用氧气过多的氧化焰 |  |  |  |  |
|  |  | 会使铝强烈氧化；而乙炔过多，会促使焊缝产生气孔。焊嘴大小按 |  |  |  |  |  |
|  |  | 焊件厚度来选用，薄铝板易烧穿，要选择比焊同样厚度的钢板小一 |  |  |  |  |  |
|  |  | 些的焊嘴；厚大铝焊件因散热快，要选择比焊钢件大一些的焊嘴。 |  |  |  |  |  |
| 表10-9所列资料供参考。 |  |  |  |  |  |  |  |

File: saved_knowledge/实用焊接工艺手册_第二版/table_11.md
| 502 | 实用焊接工艺手册 |  |  |  |
| --- | --- | --- | --- | --- |
|  | 表11-19 | 加工青铜的代号与用途 |  |  |
| 代号 组别 | 用 途 | 组别 代号 | 用 | 途 |
| QSn4-3 | 弹性元件、化工机械 耐磨零件和抗磁零件 | QA15 QA17 | 弹簧 弹簧 |  |
|  | 航空、汽车、拖拉机 QSn-4-4-2.5用承受摩擦的零件，如 轴套等 | QA19-2 | 250℃以下工作的管配 件和零件 | 海轮上的零件，在 |
| 锡 青 QSn4-4-4 铜 | 航空、汽车、拖拉机 用承受摩擦的零件，如 轴套等 | QA19-4 铝 青 | 零件 | 船舶零件及电气 船舶用高强度耐蚀 |
|  | 弹簧接触片、精密仪 QSn6.5-0.1器中的耐磨零件和抗磁 元件 | 铜 QA110-3-1.5 | 零件，如齿轮、轴 承等 |  |
| QSn6.5-0.4 | 金属网、弹簧及耐磨 零件 重要的弹簧和弹性元 | QA110-4-4 | 400℃以下工作的零 件，如齿轮、阀座等 | 高强度耐磨零件和 |
| QBe2 | 件，耐磨零件以及高压、 高速、高温轴承 | QA111-6-6 | 500℃以下工作的零件 | 高强度耐磨零件和 |
| 铍 青 QBe1.7 铜 QBe1.9 | 各种重要的弹簧和弹 性元件，可代用QBe2.5 各种重要的弹簧和弹 性元件，可代用QBe2.5 | QSi3-1 硅 青 铜 QSi1-3 | 及蜗轮、蜗杆、齿轮、 制动杆等 中结构零件及300℃以 下的摩擦零件 | 弹簧、耐蚀零件以 发动机和机械制造 |
|  |  | 青铜种类很多，化学成分和性能差别甚大。总体来说，由于青 |  |  |
|  |  | 铜导热性比纯铜小，合金蒸发烧损比黄铜弱，故其焊接性比纯铜和 |  |  |
| 黄铜好。 |  |  |  |  |
|  | 二、硅青铜的焊接 |  |  |  |
|  |  | 硅青铜是铜合金中最易焊接的一种，因导热性比其他铜合金 |  |  |
|  |  | 低，焊前不需预热，液态金属流动性好，且硅还具有良好的脱氧作 |  |  |
|  |  | 用。但是，硅青铜约在815～955℃温度区间具有热脆性，若在此 |  |  |

File: saved_knowledge/实用焊接工艺手册_第二版/table_110.md
|  |  |  |  |  |  |  |  |  |  |  |  |  |  | 第十 三章 | 堆焊 | 55 |
| --- | --- | --- | --- | --- | --- | --- | --- | --- | --- | --- | --- | --- | --- | --- | --- | --- |
|  | /HRC 硬度 其他 | 40~50 | ≥55 | 40~45 W4.0~6.0 | 40~45 W4.0~6.0 | W4.0~6.0 | 48~54 W7.0~9.0 | 35~45 W7.0~9.5 | W13~17 | 40~50 | 36~45 | ≥55 |  | 36~45 ≥55 Mo 1.5~2 | 36~42 Mo 4.0~4.5 W 1.0~2.0 | 80~120HBS 40~45 Mo4.0~4.5 W1.0~2.0 |
|  | Co |  |  | 再 余 | 余量 | 余量 | 余量 | 余量 | 余量 |  |  |  |  |  |  |  |
| 等离子弧堆焊用的合金粉末 表13-7 | Ni 分（质量分数）/% Fe B 学成 化 | 余量 <4 1.8~2.6 2.5~4.5 | 余量 S> 3.0~4.5 3.5~5.5 | 0.5~1. 0 1.0~3.0 | S> 1.5~3.0 | S> 1.8~2.5 1.0~3.0 | <5 1. 5~2.0 1.0~3. 0 | 11~15 <4 1.2~1.7 1.0~3.0 | S> 2.5~3.5 1. 0~3.0 | 余量 1.3~1.8 0.5~1.5 | 12~15 余量 1.5~2.0 4.0~5.0 | 3.5~5.0 量 余 0.5~1. 0 2.8~4.2 | 3.0~5.0 余量 余量 3. 0~4. 0 2.5~3.5 3.4~4.0 | 余量 余量 1.0~1.5 1. 0~2.0 3. 0~4.0 1.0~2.0 2.0~3.0 | 10~13 余量 1.4~2.0 3.5~4.0 | 10~13 Sn 9.0~11,P0.10~0.50,Cu余量 余量 1.7~2.5 4.0~4.5 |
|  |  | 8.0~12 | 14~18 | 24~28 | 26~32 | 19~23 | 19~23 | 18~20 | 19~23 | 12.5~14.5 | 21~25 | 25~32 | 16~18 27~33 | 17~19 25~31 | 18~21 | 18~21 |
|  |  | 0.3~0.7 | 0. 6~1.0 | 0.5~1.0 | 0. 6~1. 0 | 0.3~0.5 | 0.5~1.0 | 0.7~1.3 | 1.3~1.8 | <0.15 | <0.15 | 2.5~3.5 | 0.8~1.2 | 2.0~3. 0 4. 0~5.0 '0> | 0.1~0.18 | 0.1~0.2 |
|  | 各 | F121 | F122 | F221 | F221A | F222A | F222 | F223 | F224 | F321 | F322 | F323 | F323A | F324 F325 F326 | F327A | F327B F422 |
|  | 类别 |  | 镍基 |  | 钻 |  |  | 基 |  |  |  |  | 铁 | 基 |  | 铜基 |

File: saved_knowledge/实用焊接工艺手册_第二版/table_112.md
| 474 |  | 实用焊接工艺手册 |  |  |  |  |  |  |  |  |  |  |  |
| --- | --- | --- | --- | --- | --- | --- | --- | --- | --- | --- | --- | --- | --- |
| 喷嘴直径 | /mm 12 | 2 2 |  |  |  | 6 | 18 | 8 | 8 | 8 | 18 | 8 | 2 2 2 |
| 氩气流量 | /L.·min-1 10~12 | 12~16 10~12 12~14 | 14~18 12~14 | 12~14 | 14~18 | 12~14 | 14~15 | 16~20 | 14~16 | 14~16 | 16~20 | 14~16 | 14~16 16~20 14~16 |
| 焊丝直径 手工TIG焊焊接对接铝合金管工艺参数 钨极直径 焊接电流 表10-13 | /mm 2 /mm 3.0 100~115 焊接层数 ~2 焊件位置 水平旋转 | 2 2 3 3.0 3.0 3.0 125~150 90~110 95~115 ?~ ~2 1~2 水平固定 垂直固定 水平旋转 | 3 3 3.0 3.0 120~140 125~145 1~2 2~3 水平固定 垂直固定 | 3~4 3.0 140~180 2 水平旋转 | 3~4 3.0 130~150 2 水平固定 | 3~4 3.0 135~155 3~4 垂直固定 | 4 4.0 170~210 2 水平旋转 | 4.0 160~180 2 水平固定 | 五 4.0 165~185 3~4 垂直固定 | 4.0 210~250 水平旋转 | 4.0 195~205 2 水平固定 | 4.0 200~220 3~5 垂直固定 | 4~5 5.0 5.0 5.0 250~290 245~255 250~270 2~3 2~3 3~5 水平旋转 水平固定 垂直固定 |
| 衬环厚度 |  | 2.0 | 2.5 |  | 2.5 |  |  | 3.0 |  |  | 4.5 |  | 5.0 |
| 管子尺寸/mm | 壁厚 外径 | 3 25 | $50 |  | 5 60 |  |  | 6 100 |  |  | 7 150 |  | 10 300 |

File: saved_knowledge/实用焊接工艺手册_第二版/table_12.md
|  | 10 | 实用焊接工艺手册 |  |  |
| --- | --- | --- | --- | --- |
|  |  |  |  | 续表 |
|  |  | 工艺名称与工艺过程 | 目的与用途 |  |
| 正 |  | 将钢加热至A3或Accm以上40~60℃，保 | 细化晶粒，获得一定的综合 |  |
| 火 |  | 温后从炉中取出，在空气中冷却 | 力学性能 |  |
|  |  | 将钢加热至A3或A以上30~ |  |  |
|  | 单液 | 50°℃，保温后从炉中取出，投入介质 （水或油）中冷却。合金钢用油淬；碳 | 工艺简单 |  |
| 淬火 |  | 钢用水淬 |  |  |
|  |  | 将钢加热至A3或Ac以上30~ |  |  |
|  | 双液 | 50°℃，保温后从炉中取出，先投入水 | 防止变形和开裂 |  |
|  |  | 中冷却至300°℃，再投入油中缓慢冷却 |  |  |
|  | 低温 回火 | 将淬火后的钢加热至150~250℃， 保温一段时间，以适宜的速度冷却 | 得到回火马氏体组织，保持 高硬度和高的耐磨性。用于刃 具、滚动轴承及模具的处理 |  |
|  |  |  | 得到回火屈氏体组织，具有 |  |
| 回 | 中温 | 将淬火后的钢加热至350～450℃， | 较高弹性和屈服点，韧性好。 |  |
| 火 | 回火 | 保温一段时间，以适宜的速度冷却 | 用于弹簧、滚动轴承及模具的 |  |
|  |  |  | 处理 |  |
|  | 高温 回火 | 将淬火后的钢加热至500～650℃， 保温一段时间，以适宜的速度冷却 | 获得回火索氏体组织，具有 较好的综合力学性能，用于处 理连杆、齿轮、轴等 |  |
|  |  | 3.焊缝无损检测的符号（表1-11） |  |  |
|  |  | 表1-11 | 焊缝无损检测的符号 |  |
|  | 名称 | 代号 名称 | 代号 名称 | 代号 |
|  | 无损检测 | NDT 磁粉探伤 | MT 射线探伤 | RT |
|  | 声发射检测 | AET 中子射线探伤 | NRT 测厚 | TM |
|  | 涡流探伤 | ET 耐压试验 | PRT 超声波探伤 | UT |
|  | 泄漏探伤 | LT 渗透探伤 | PT 目视检查 | VT |

File: saved_knowledge/实用焊接工艺手册_第二版/table_15.md
| 514 | 实用焊接工艺手册 |  |  |  |
| --- | --- | --- | --- | --- |
|  |  |  |  | 续表 |
| 母材组合 | 焊条 焊后回火温度 | 备 |  | 注 |
|  | E316-16 不回火或 (A202) 950~1050℃ | 有耐晶间腐蚀性能 | 质，焊后状态或奥氏体稳定化处理后，具 | 用于温度在360℃以下的非氧化性液体介 |
| J+M | 奥氏体稳定 E347-15 化处理 (A137) | 以下具有热强性 | 定化处理后，可通过X法试验，在610℃ | 用于氧化性液体介质中，经过奥氏体稳 |
|  | E318V-15 |  |  | 用于无浸蚀性的液体介质中，在600℃以 |
|  | (A237) | 下具有热强性能 |  |  |
|  | E309-16（A302) E309-15（A307) | 焊缝不耐晶间腐蚀 | 质中，在温度1000℃以下具有热稳定性， | 在不含硫化物介质中或无浸蚀性液体介 |
| L+M | 不回火或 E347-15 870~920℃ (A137) 回火 | 度在750~800℃具有热稳定性 | 具有热强性，在不含硫的气体介质中，温 | 用于w（Ni）<16%的钢，在650℃以下 |
|  | E318V-15 (A237) | 中具有热稳定性 | 有热强性，在750～800℃的不含硫的气体 | 用于w（Ni）<16%的钢，600℃以下具 |
|  | E16-25MoN |  |  | 用于w（Ni）<35%，而不含Nb的钢 |
|  | (A507) | 材，700℃以下具有热强性 |  |  |
|  | 二、金相组织不同的异种钢焊接 |  |  |  |
|  |  | 被焊两种钢因金相组织不同，无论是否使用填充金属，焊后所 |  |  |
|  | 形成的焊缝金属化学成分和金相组织至少与其中的一种钢不相同。 |  |  |  |
|  | 这种差异必然影响到焊接接头的工作性能。因此，当使用填充金属 |  |  |  |
|  | 时，应选择在焊接过程中所产生的过渡层小而塑、韧性好的材料； |  |  |  |
|  | 焊前是否需要预热，取决于焊缝金属的合金化程度；所选用的焊接 |  |  |  |
|  | 工艺参数应使熔合比尽量小，以减小稀释。 |  |  |  |
|  | 1.珠光体钢与铁素体钢的焊接 |  |  |  |
|  |  | 珠光体钢与铁素体钢进行异种钢焊接时，既可用珠光体钢焊条 |  |  |
|  | 又可用铁素体钢焊条，但都不很理想，因在焊缝过渡层产生脆性组 |  |  |  |

File: saved_knowledge/实用焊接工艺手册_第二版/table_16.md
| 518 | 实用焊接工艺手册 |  |  |  |  |
| --- | --- | --- | --- | --- | --- |
|  |  |  |  |  | 续表 |
| 被焊材料 类别 | 焊前预热 焊接材料 /℃ | 焊后热处 理/℃ |  | 备 | 注 |
|  | A502,A507 |  | 过350℃ |  | 不耐晶间腐蚀，工作温度不超 |
| A+K | 不预热 | 不回火 |  |  |  |
|  | A212 | 腐蚀 |  |  | 用来覆盖A507焊缝，可耐晶间 |
|  | A502,A507 |  | 温度不超过450℃ |  | 不得在含硫气体中工作，工作 |
| A+M | 不预热 镍307 | 不回火 腐蚀 |  |  | 用来覆盖A507焊缝，可耐晶间 |
| A+N | A502,A507 不预热 | 不回火 | 过350℃ |  | 不耐晶间腐蚀，工作温度不超 |
|  | A402,A407 |  | 过350℃ |  | 不耐晶间腐蚀，工作温度不超 |
| B+J B+K | A502，A507 不预热 | 不回火 | 过450℃ |  | 不耐晶间腐蚀，工作温度不超 |
|  |  |  |  |  | 用A402、A407、A502、A507 |
|  | A202,A212 |  |  |  | 覆盖的焊缝表面可以在腐蚀性介 |
|  |  |  | 质中工作 |  |  |
|  | A502,A507 |  |  | 工作温度不超过450°℃ |  |
| B+M | 不预热 镍307 | 不回火 | 渡层 |  | 在淬火珠光体钢坡口上堆焊过 |
| B+N | A502,A507 不预热 | 不回火 | 过300℃ |  | 不耐晶间腐蚀，工作温度不超 |
| C+J C+K | A502,A507 不预热 A202 | 不回火 | 过500℃ 可耐晶间腐蚀 |  | 不耐晶间腐蚀，工作温度不超 用来覆盖A502、A507焊缝， |

File: saved_knowledge/实用焊接工艺手册_第二版/table_17.md
|  |  |  |  | 第二章焊条电弧焊工艺 | 57 |
| --- | --- | --- | --- | --- | --- |
|  |  |  |  |  | 续表 |
| 焊缝 空间 位置 | 焊缝横 断面形式 | 焊件厚 度或焊 脚尺寸 /mm | 第一层 焊缝 焊条 焊接 直径 电流 | 其他各 层焊缝 焊条 焊接 直径 电流 | 封底焊缝 焊条 焊接 直径 电流 |
|  |  |  | /mm /A | /mm /A | /mm /A |
|  |  | 2 | 2 50~55 | 一 一 | 2 50~55 |
|  |  | 2.5~4 | 3.2 80~110 | 一 一 | 3.2 80~110 |
|  |  | 5~6 | 3.2 90~120 | 一 一 | 3.2 90~120 |
| 立 对 |  | 7~10 | 3.2 90~120 120~160 4 | 4 120~160 | 3.2 90~120 |
| 接 焊 |  | ≥11 | 3.2 90~120 4 120~160 | 4 120~160 5 160~200 | 3.2 90~120 |
| 缝 |  | 12~18 | 3.2 90~120 4 120~160 | 4 120~160 | 一 |
|  |  | ≥19 | 3.2 90~120 4 120~160 | 4 120~160 5 160~200 |  |
|  |  | 2 | 50~55 2 | 一 一 | 2 50~55 |
|  |  | 2.5 | 3.2 80~110 | 一 一 | 3.2 80~110 |
|  |  | 3~4 | 3.2 90~120 4 120~160 | 一 一 一 一 | 3.2 90~120 4 120~160 |
| 横 对 接 焊 缝 |  | 5~8 ≥9 | 3.2 90~120 3.2 90~120 4 140~160 | 3.2 90~120 4 140~160 4 140~160 | 3.2 90~120 4 120~160 3.2 90~120 4 120~160 |
|  |  | 14~18 | 3.2 90~120 4 140~160 | 140~160 4 | 一 |
|  |  | ≥19 | 4 140~160 | 4 140~160 | 一 |

File: saved_knowledge/实用焊接工艺手册_第二版/table_18.md
|  | 第一章焊接工艺基础知识 | 9 |
| --- | --- | --- |
| 二、焊接常用数据 |  |  |
| 1.常用金属的熔点与密度（表1-9） |  |  |
|  | 表1-9常用金属的熔点与密度 |  |
| 金属名称 熔点/℃ 密度/g·cm-3 | 金属名称 熔点/℃ | 密度/g·cm-3 |
| 铁 Fe 1538 7.85 | 镁 Mg 650 | 1.74 |
| 铜 Cu 1083 8. 96 | 铅 Pb 327 | 10.4 |
| 铝 A1 660 2.7 | 锡 Sn 231 | 7.3 |
| 钛 Ti 1677 4.51 | 银 Ag 960 | 10.49 |
| 镍 IN 1453 8.9 | 钨 W 3380 | 19.3 |
| 铬 Cr 1903 7.19 | 锰 Mn 1244 | 7.43 |
| 2.常用的热处理方法及用途 | （表1-10） |  |
|  | 表1-10常用的热处理方法及用途 |  |
| 工艺名称与工艺过程 | 目的与用途 |  |
| 将钢件加热至A3以上30~50℃， 完全 保温一段时间，随炉缓冷至500℃以下 退火 后出炉空冷 | 目的是细化晶粒、均匀组织、 降低硬度、充分消除应力。用 于亚共析钢的铸件、锻件、热 轧型材及焊接件 |  |
| 将钢件加热至A以上20~30℃， | 目的是为了消除网状渗碳体， |  |
| 球化 保温一段时间，随炉缓冷至500℃以下 | 为过共析钢和共析钢的淬火进 |  |
| 退火 后出炉空冷，或在600~700℃等温 | 行预处理。用于工具钢、轴承 |  |
| 退火 | 钢锻压后的处理 |  |
| 退 去应力 将钢加热至500~650°℃，经一段时 | 消除铸件、锻件、焊接件、 |  |
| 退火 火 间保温后缓慢冷却，至300°℃以下出炉 | 热轧件和挤压件的内应力 |  |
| 扩散 钢件加热至1050~1150℃，保温10~ | 均匀组织，但晶粒粗大，之后 |  |
| 退火 20h，然后缓慢冷却 | 要进行一次完全退火以细化晶粒 |  |
| 将钢加热至A3以上保温一定时间， |  |  |
| 冷却至珠光体形成温度（一般为600~ 等温 700°℃），进行等温转变处理，然后便 退火 可快速冷却至常温。合金钢等温3~ | 适用于奥氏体比较稳定的合 金钢 |  |
| 4h，碳钢为1~2h |  |  |

File: saved_knowledge/实用焊接工艺手册_第二版/table_19.md
|  |  |  |  | 第二章焊条电弧焊工艺 | 59 |
| --- | --- | --- | --- | --- | --- |
|  |  |  |  |  | 续表 |
| 焊缝 空间 位置 | 焊缝横 断面形式 | 焊件厚 度或焊 脚尺寸 /mm | 第一层 焊缝 焊条 焊接 直径 电流 /mm /A | 其他各 层焊缝 焊条 焊接 直径 电流 /mm /A | 封底焊缝 焊条 焊接 直径 电流 /mm /A |
|  |  | 2 | 2 50~60 | 一 一 | 一 一 |
|  |  | 3~4 | 3.2 90~120 |  | 一 一 |
| 立 角 |  | 5~8 | 3.2 90~120 4 120~160 | 一 |  |
| 接 焊 缝 |  | 9~12 | 3.2 90~120 4 120~160 | 120~160 4 | 一 一 |
|  |  |  | 3.2 90~120 |  |  |
|  |  |  |  | 4 120~160 | 3.2 90~120 |
|  |  |  | 4 120~160 |  |  |
|  |  | 2 | 2 50~60 | 一 | 一 |
| 仰 |  | 3~4 | 3.2 90~120 | — 一 | 一 |
| 角 |  | 5~6 | 4 120~160 | 一 一 | 一 |
| 接 焊 缝 |  | ≥7 | 4 140~160 3.2 90~120 | 4 140~160 140~160 4 | 一 一 3.2 90~120 |
|  |  |  | 4 140~160 |  | 4 140~160 |
|  |  |  | 还要强调的是如何确定厚板焊条电弧焊的层数。 |  | 当板厚较大 |
|  |  |  | 时，为了焊透需要开坡口，开了坡口后多数都不能焊一层，应根据 |  |  |
|  |  | 板的厚度来确定焊接层数，用式（2-1）计算 |  |  |  |
|  |  |  | t n= kp |  | (2-1) |
| 式中 | n | 一焊接层数； |  |  |  |
|  | t— | 钢板厚度，mm； |  |  |  |
|  |  | 焊条直径，mm； |  |  |  |
|  | k- |  | 厚度系数，一般取k=0.8～1.2。 |  |  |

File: saved_knowledge/实用焊接工艺手册_第二版/table_2.md
|  |  |  |  |  |  |  |  |  |  | 第十三章 堆焊 |  | 5 |  |
| --- | --- | --- | --- | --- | --- | --- | --- | --- | --- | --- | --- | --- | --- |
|  | 堆焊材料 | D107(1Mn3Si),D127(2Mn4Si) | D172(4Cr2Mo),D217(4Cr9Mo3V) | D322(5CrW9Mo2V),D377(1Cr12V) | T237(A18Mn2),T227(Sn8P0.3) | D502,D507(1Cr13) | D397(5CrMnMo) | D337(3Cr2W8),D802,D812 | D557(Cr18Ni8Si5Mn),D547Mo(Cr18Ni12Si4Mo4) D337 | Ni337,Ni112 D802,D812 | D107(1Mn3Si),D112(2Cr15Mo) |  | D207,D212 |
| 表13-4堆焊焊条的选用 | 堆焊合金类型 | 低碳低合金钢（珠光体钢） | 中碳低合金钢（马氏体钢） | 中碳中合金钢（马氏体钢） | 铜基合金 | 高铬钢 | 中碳低合金钢（马氏体钢） | 中碳中合金钢（马氏体钢）、钻 基合金 | 铬镍合金钢（奥氏体钢） 中碳中合金钢 | 镍基合金 钴基合金 | 低碳低合金钢 |  | 高碳低合金(马氏体钢) |
|  | 典型零件 | 轴类、车轮 | 齿轮 | 冲模剪刃 | 轴瓦、低压阀密封面 | 阀门密封面 | 热锻模 | 热剪刃、热拔伸模 | 热轧辊 | 阀门密封面 | 压路机链轮 |  | 排污阀 |
|  | 工作条件 |  |  |  |  | 中 | 粘着磨损 |  |  |  |  | 粘着磨损十 | 磨料磨损 |

File: saved_knowledge/实用焊接工艺手册_第二版/table_20.md
| 552 | 实用焊接工艺手册 |  |  |  |  |  |
| --- | --- | --- | --- | --- | --- | --- |
| 释% | 3 | 3 |  |  |  | 2 |
| 焊 | 0.4 | 0.4 | 1.2 | 0.4 | 2.0 | 1.6 |
| 焊 | 16 | 14 | 16 | 2.4 | 16 | 17.5 |
| uu. 摆 次 | 100 | 190 | 150 | 无 | 150 | 150 |
| min-1 几种合金粉末等离子弧堆焊工艺参数 接度 焊速 /g·min-1 送粉量 送 | 12.7 15 无 0.425 | 12.7 15 1.75 0.368 | 25.4 2.5 1.75 0.368 | 13.2 11 无 0.198 | 12.7 24 1.75 0.368 | 20.3 25 1. 75 0.368 |
| 表13-8 稳 压/V 弧 弧 移 电 转 电 流/A 焊接 | 0.254 14 50 | 0.143 13 SS | 0.143 13 55 | 0.170 14 80 | 0.143 13 SS | 0.143 13 55 |
| 弧电 压/V 弧 电 转移 焊接电 流/A | 27 130 | 33 135 | 27 130 | 150 | 29 110 | 53 130 |
| 堆材 | CoCrWB 合金 | CoCrw 合金 | NiCrBSi 合金 | 碳铬 铸铁 高 | 铜 | +%06 10%AI |

File: saved_knowledge/实用焊接工艺手册_第二版/table_21.md
| 558 | 实用焊接工艺手册 |  |  |  |  |
| --- | --- | --- | --- | --- | --- |
|  |  |  |  |  | 续表 |
| 标准号 |  | 标准名称 |  | 标准号 | 标准名称 |
|  |  | 焊 | 剂 |  |  |
| GB/T5293-1999 | 焊丝和焊剂 | 埋弧焊用碳钢 |  | GB/T12470-2003 | 理弧焊用低合金钢焊 丝和焊剂 |
| GB/T17854-1999 | 钢焊丝与焊剂 | 埋弧焊用不锈 |  |  |  |
|  |  |  | 钎料与钎剂 |  |  |
| JB/T6045-1992 | 硬钎焊钎料 |  |  | GB/T 10046-2008 | 银基钎料 |
| GB/T13815-2008 | 铝基钎料 |  |  | GB/T10859-2008 | 镍基钎料 |
| GB/T6418-2008 | 铜基钎料 |  |  |  |  |
|  |  | 附表4 | 焊接设备标准 |  |  |
| 标准号 |  | 标准名称 |  | 标准号 | 标准名称 |
| GB10249-2010 |  | 电焊机型号编制方法 |  | GB/T8118-2010 | 电焊机通用技术条件 |
| GB/T 13164-2003 | 埋弧焊机 |  |  | JB/T7835-1995 | 弧焊整流器 |
| JB/T7834-1995 | 弧焊变压器 |  |  |  |  |

File: saved_knowledge/实用焊接工艺手册_第二版/table_23.md
|  | 第五章其他常用焊接与切割方法 | 23 |
| --- | --- | --- |
| ②工艺参数的选择 | 选择工艺参数的一般步骤如下。 |  |
| a.确定装配间隙 | 根据接头形式和焊件厚度按表5-7确定。 |  |
| b.确定送丝速度 | 当焊丝直径为3mm时，按下式进行计算 |  |
|  | 0.148(c-4)uw Uf= n | (5-2) |
| 式中 送丝速度，m/h； |  |  |
| 8 | 焊件焊接处的厚度，mm； |  |
| 装配间隙，mm； |  |  |
| Uw | 焊接速度，m/h，可按表5-10的经验数据选定； |  |
| n- | 焊丝数量，可按表5-11选定。 |  |
| 表5-10 | ）各种材料在不同厚度情况下的焊接速度（推荐） |  |
| 焊件 材料 状态 | 焊接厚度 /mm | 焊接速度uw/m·h-1 |
| Q235,Q345,20 非 刚 25,20MnMo,20MnSi,20MnV 性 固 35 定 45 | 40~60 60~120 ≤200 ≤200 ≤200 | 1.5~3 0.8~2 0.6~1. 0 0.4~0.8 0.4~0.6 |
| 35CrMolA | ≤200 | 0.2~0.3 |
| 刚性 Q235，Q345，20 | ≤200 | 0.4~0.6 |
| 固定 35，45 | ≤200 | 0.3~0.4 |
| 大断面 25，35，45,20MnMo,20MnSi | 200~450 | 0.3~0.5 |
|  | 算出送丝速度后，可从表5-8中查出相应的焊接电流。 |  |
| 表5-11 | 不同的焊丝数目可焊工件的厚度 |  |
| 可焊最大焊件厚度/mm 焊丝数目 不摆动 | 摆动 | 焊丝摆动时推荐的工件厚度/mm |
| 1 50 | 150 | 50~120 |
| 2 100 | 300 | 120~240 |
| 3 150 | 450 | 240~450 |

File: saved_knowledge/实用焊接工艺手册_第二版/table_24.md
| 24 | 实用焊接工艺手册 |  |
| --- | --- | --- |
|  | 表1-22焊接工艺评定常用英文缩写及代号 |  |
| 名称 | 英文缩写 | 名称 英文缩写 |
| 预焊接工艺规程 | 焊接工艺规程 pWPS | WPS |
| 焊接工艺评定报告 | PQR 焊后热处理 | PWHT |
| 气焊 | OFW 焊条电弧焊 | SMAW |
| 埋弧焊 | SAW 钨极气体保护焊 | GTAW |
| 熔化极气体保护焊 | GMAW 药芯焊丝电弧焊 | FCAW |
| 电渣焊 | ESW 等离子弧焊 | PAW |
| 摩擦焊 | FRW 气电立焊 | EGW |
| 螺柱电弧焊 | SW 交流电源 | AC |
| 平焊 | F 横焊 | H |
| 立焊 | V 立向下焊 | VD |
| 立向上焊 | AU 仰焊 | 0 |
| 板材对接焊缝试件平焊位置 | 1G | 板材对接焊缝试件横焊位置 2G |
| 板材对接焊缝试件立焊位置 | 3G | 板材对接焊缝试件仰焊位置 4G |
| 管材水平转动对接焊缝试件 位置 | 1G 件位置 | 管材垂直固定对接焊缝试 2G |
| 管材水平固定对接焊缝试件 位置 | 5G 位置 | 管材45°固定对接焊缝试件 6G |
| 板材角焊缝试件平焊位置 | 1F | 板材角焊缝试件横焊位置 2F |
| 板材角焊缝试件立焊位置 | 3F | 板材角焊缝试件仰焊位置 4F |
| 管-板（或管-管）角焊缝 转动试件位置 | 45° 1F 直固定横焊试件位置 | 管-板（或管-管）角焊缝 垂 2F |
| 管-板（或管-管）角焊缝 平转动试件位置 | 水 2FR 直固定仰焊试件位置 | 管-板（或管-管）角焊缝 垂 4F |
| 管-板（或管-管）角焊缝 | 水平固定试件位置 | 5F |
|  | ②当增加或变更任何一个补加因素时，则可按增加或变更的 |  |
|  | 补加因素，增焊冲击韧性用试件进行试验。 |  |
|  | ③当增加或变更次要因素时，不需要重新评定，但需要重新 |  |
| 编制预焊工艺规程。 |  |  |
|  | 2.评定方法和检验要求 |  |
|  | （1）试件形式试件分为板头和管状两种，管头指管道和环。 |  |

File: saved_knowledge/实用焊接工艺手册_第二版/table_25.md
| 6 | 实用焊接工艺手册 |  |  |  |  |
| --- | --- | --- | --- | --- | --- |
|  |  |  |  |  | 续表 |
| 代号 | 焊接方法 | 代号 |  | 焊接方法 |  |
| 154 | 等离子弧填丝堆焊（冷、热丝） | 43 | 锻焊 |  |  |
| 155 | 等离子弧MIG焊 | 44 | 高机械能焊 |  |  |
| 156 | 等离子弧点焊 | 441 | 爆炸焊 |  |  |
| 18 | 其他电弧焊方法 | 45 | 扩散焊 |  |  |
| 181 | 碳弧焊 | 47 | 气压焊 |  |  |
| 185 | 旋弧焊 | 48 | 冷压焊 |  |  |
| 2 | 电阻焊 | 7 | 其他焊接方法 |  |  |
| 21 | 点焊 | 71 | 铝热焊 |  |  |
| 22 | 缝焊 | 72 | 电渣焊 |  |  |
| 221 | 搭接缝焊 | 73 | 气电立焊 |  |  |
| 223 | 加带缝焊 | 74 | 感应焊 |  |  |
| 23 | 凸焊 | 75 | 光束焊 |  |  |
| 24 | 闪光焊 | 751 | 激光焊 |  |  |
| 25 | 电阻对焊 | 752 | 弧光光束焊 |  |  |
| 29 | 其他电阻焊方法 | 753 | 红外线焊 |  |  |
| 291 | 高频电阻焊 | 77 | 储能焊 |  |  |
| 3 | 气焊 | 78 | 螺柱焊 |  |  |
| 31 | 氧-燃气焊 | 781 | 螺柱电弧焊 |  |  |
| 311 | 氧-乙炔焊 | 782 | 螺柱电阻焊 |  |  |
| 312 | 氧-丙烷焊 | 9 |  | 钎焊（硬钎焊、软钎焊、钎接焊） |  |
| 313 | 氢-氧焊 | 16 | 硬钎焊 |  |  |
| 32 | 空气-燃气焊 | 911 | 红外线硬钎焊 |  |  |
| 322 | 空气-丙烷焊 | 912 | 火焰硬钎焊 |  |  |
| 33 | 氧-乙炔喷焊 | 913 | 炉中硬钎焊 |  |  |
| 4 | 压焊 | 914 | 浸沾硬钎焊 |  |  |
| 41 | 超声波焊 | 915 | 盐浴硬钎焊 |  |  |
| 42 | 摩擦焊 | 916 | 感应硬钎焊 |  |  |

File: saved_knowledge/实用焊接工艺手册_第二版/table_26.md
|  | 第五章其他常用焊接与切割方法 | 24 |
| --- | --- | --- |
|  | 表5-17各种接头单熔嘴焊接时的尺寸及其在装配间隙中的位置 |  |
| 接头 熔嘴位置示意图 形式 | 熔嘴尺寸与位置/mm | 可焊接的厚度 范围/mm |
|  | 8 |  |
| 双丝熔 嘴 对 | B=0-40 b=10 B=0-30 | 常用于80~160 最大可焊200 |
| 接 |  |  |
| 接 头 三丝熔嘴 | 0-50 B 2 b=10 -30 Bo= 2 | 常用于160~240 最大可焊300 |
| T 双丝熔嘴 形 接 头 | B=0-25 b=2.5 Bo=0-15 | 常用于80~130 最大可焊170 |
| 角 双丝熔 b 接 头 嘴 | B=0-32 b=10 b2=2 Bo=0-22 | 常用于80~140 最大可焊180 |
| 表5-18 | 多熔嘴在大断面对接接头中的排列位置与尺寸 |  |
| 熔嘴 排列示意图 形式 | 熔嘴位置与 尺寸/mm | 特点与说明 |
| 单 丝熔 嘴 B | 0-20 B。 n-1 b=10~15 b=5 困难 B | ①相邻两导丝管中心距相等，焊丝 数目最少，送丝机构简单 ②熔嘴间距较小，绝缘及固定较 |
|  | n为熔嘴数目 ③一般B<180mm |  |

File: saved_knowledge/实用焊接工艺手册_第二版/table_29.md
| 58 | 实用焊接工艺手册 |  |  |  |
| --- | --- | --- | --- | --- |
|  |  |  |  | 续表 |
| 焊缝 焊缝横 空间 断面形式 位置 | 焊件厚 度或焊 脚尺寸 / mm | 第一层 焊缝 焊条 焊接 直径 电流 /mm /A | 其他各 层焊缝 焊条 焊接 直径 电流 /mm /A | 封底焊缝 焊条 焊接 直径 电流 /mm /A |
|  | 2 |  |  | 2 50~65 |
|  | 2.5 | 一 一 |  | 3.2 80~110 |
| 仰 | 3~5 | 一 |  | 3.2 90~110 4 120~160 |
| 对 接 | 5~8 | 3.2 90~120 | 3.2 90~120 4 140~160 |  |
| 焊 缝 | ≥9 | 3.2 90~120 4 140~160 | 4 140~160 | 一 |
|  | 12~18 | 3.2 90~120 4 140~160 | 4 140~160 | 一 |
|  | ≥19 | 4 140~160 | 4 140~160 | 一 一 |
|  | 2 | 2 55~65 | 一 | 一 |
|  | 3 | 3.2 100~120 | 一 |  |
|  |  | 3.2 100~120 |  |  |
|  | 4 |  | 一 |  |
| 平 |  | 4 160~200 |  |  |
| 角 接 焊 | 5~6 | 4 160~200 5 220~280 | 一 |  |
| 缝 | ≥7 | 4 160~200 220~280 5 | 5 220~230 |  |
|  |  |  | 4 160~200 |  |
|  |  | 160~200 4 | 5 220~280 | 160~220 4 |

File: saved_knowledge/实用焊接工艺手册_第二版/table_3.md
| 一、自动直线切割 | 198 |
| --- | --- |
| 二、仿形切割 | 201 |
| 三、圆切割 | 203 |
| 四、管道切割 | 207 |
| 五、管孔切割 | 211 |
| 第五章其他常用焊接与切割方法 | 214 |
| 第一节电渣焊 | 214 |
| 一、电渣焊特点 | 214 |
| 二、电渣焊种类 | 216 |
| 三、电渣焊的焊接准备 | 219 |
| 四、丝极电渣焊工艺 | 225 |
| 五、熔嘴电渣焊工艺 | 239 |
| 六、板极电渣焊工艺 | 248 |
| 七、焊后处理 | 250 |
| 八、电渣焊接头的缺陷及质量检验 | 251 |
| 第二节等离子弧切割 | 253 |
| 一、等离子弧切割分类 | 254 |
| 二、等离子弧切割工艺 | 257 |
| 三、安全与防护 | 261 |
| 四、等离子弧焊接 | 262 |
| 第三节碳弧气刨 | 272 |
| 一、碳弧气刨的特点 | 272 |
| 二、碳弧气刨用的设备与材料 | 273 |
| 三、碳弧气刨工艺 | 274 |
| 第四节钎焊 | 278 |
| 一、钎焊特点 | 278 |
| 二、钎焊方法 | 278 |

File: saved_knowledge/实用焊接工艺手册_第二版/table_31.md
| 一、埋弧自动焊的焊接过程与特点 | 115 |
| --- | --- |
| 二、埋弧自动焊时的焊缝形状和尺寸 | 119 |
| 三、焊接工艺参数的选择原则及选择方法 | 125 |
| 四、埋弧焊焊接技术 | 125 |
| 五、埋弧焊常见缺陷的产生原因及其防除方法 | 139 |
| 第二节氩弧焊 . | 142 |
| 一、氩弧焊的特点 | 142 |
| 二、钨极氩弧焊 | 143 |
| 三、熔化极氩弧焊 | 153 |
| 第三节CO2气体保护焊 | 157 |
| 一、CO2气体保护焊的特点 | 158 |
| 二、CO2气体保护焊的冶金特点 | 159 |
| 三、CO2气体保护焊的焊接材料 | 161 |
| 四、CO2气体保护焊的焊接工艺参数 | 162 |
| 五、CO2气体保护半自动焊操作技术 | 166 |
| 六、CO2气体保护自动焊技术及应用 | 169 |
| 七、粗丝CO2气体保护自动焊 | 170 |
| 第四章气焊与气割工艺 | 173 |
| 第一节气焊 | 173 |
| 一、气焊操作技术 | 173 |
| 二、各种位置的焊接方法 | 183 |
| 第二节气割 ... | 186 |
| 一、氧气切割原理 | 186 |
| 二、金属能够顺利气割的条件 | 186 |
| 三、气割工艺参数的选择 | 188 |
| 四、手工气割 .... | 192 |
| 第三节自动切割工艺 | 197 |

File: saved_knowledge/实用焊接工艺手册_第二版/table_32.md
| 166 | 实用焊接工艺手册 |  |  |  |  |  |  |
| --- | --- | --- | --- | --- | --- | --- | --- |
|  |  |  |  |  |  |  | 续表 |
| 材料 厚度 接头形式 /mm | 装配 间隙c /mm | 焊丝 直径 /mm | 电弧 电压 /V | 焊接 电流 /A | 焊接 速度 /m. h-1 | 气体流量 /L· min-1 | 备注 |
| 1.5 | 0> | 0.8 | 19.5~ 20.5 | 65~ 70 | 30 | 7 | 单面焊双 面成形 |
| 1.5 | C ≤0.3 | 0.8 | 19~ 20 | 55~ 60 | 31 | 7 | 双面焊 |
| 1.5 | 8'0> | 1.0 | 22~ 23 | 110~ 120 | 27 | 9 | 垫板厚 2mm |
| 2.0 双 | 8 | 0.8 | 20~ 21 | 75~ 85 | 25 | 7 | 单面焊双面 成形（反面 放铜垫） |
| 2.0 | LLC | 0.8 | 19.5~ 20.5 | 65~ 70 | 30 | 7 | 双面焊 |
| 2.0 | 80> | 1.2 | 22~ 24 | 130~ 150 | 27 | 9 | 垫板厚 2mm |
| 3.0 | ≤0.8 | 1. 0~ 1.2 | 20.5~ 22 | 100~ 110 | 25 | 9 |  |
|  |  |  |  |  |  |  | 双面焊 |
| 4.0 | 80> | 1.2 | 22~ 24 | 110~ 140 | 30 | 9 |  |
|  | 五、CO2气体保护半自动焊操作技术 |  |  |  |  |  |  |
|  |  |  | CO2气体保护半自动焊时，由于工件厚度、结构产品类型及施 |  |  |  |  |
|  |  |  | 焊位置等条件的不同，以及焊工的操作习惯也不同，所以操作技术 |  |  |  |  |
|  |  |  | 也就不可能相同，下面是CO2气体保护焊的基本操作技术要点。 |  |  |  |  |
|  |  |  | （1）引弧与熄弧在CO2气体保护半自动焊过程中，引弧与熄 |  |  |  |  |
|  |  |  | 弧比较频繁，操作不当易产生焊缝缺陷，如引弧处熔深较浅或熄弧 |  |  |  |  |

File: saved_knowledge/实用焊接工艺手册_第二版/table_33.md
|  |  |  | 第四章气焊与气割工艺 | 179 |
| --- | --- | --- | --- | --- |
|  |  |  |  | 续表 |
| 型号 | 可焊板厚 /mm | 焊嘴号 | 孔径 /mm | 氧气压力 乙炔压力 /MPa /MPa |
|  | 0.5~2 | 1 | 0.6 | 0.20 0.02 |
|  | 2~4 | 2 | 1.0 | 0.25 0.03 |
|  | 4~6 | 3 | 1.4 | 0.30 0.04 |
| H02-20 | 6~8 | 4 | 1.8 | 0.35 0.05 |
|  | 8~12 | 5 | 2.2 | 0.40 0.06 |
|  | 12~16 | 6 | 2.6 | 0.50 0.07 |
|  | 16~20 | 7 | 3.0 | 0.50 0.08 |
|  |  | 在表4-7中，可焊板厚是指低碳钢板厚度， |  | 焊接其他板材要根 |
|  |  | 据其焊件的导热情况而调整。例如，用H01-20焊炬配2号焊嘴， |  |  |
|  |  |  | 可焊接12～14mm的低碳钢板，如果焊接同样厚度的铝板则需要 |  |
| 换上5号焊嘴。 |  |  |  |  |
|  |  |  | 焊接过程中所需要的热量也是随时变化的：刚开始焊接时，整 |  |
|  |  |  | 个焊件是冷的，需要的热量较多；焊接过程中，焊件本身的温度增 |  |
|  |  |  | 高了，需要的热量就相应地减少。这时可把火焰调小一点或减小焊 |  |
|  |  |  | 嘴与焊件的倾斜角度以及采用间断焊接的方法，均能达到调整热量 |  |
| 的目的。 |  |  |  |  |
|  |  |  | 采用较大的焊嘴还可以及时调整在焊接过程中由于焊嘴发热而 |  |
|  | 引起的混合气体比例不正常的现象。 |  |  |  |
|  |  |  | （4）焊炬的倾斜角焊炬倾斜角的大小，主要取决于焊件的厚 |  |
|  |  |  | 度和材料的熔点以及导热性。焊件越厚、导热性及熔点越高，焊炬 |  |
|  |  |  | 的倾斜角应越大，使火焰的热量集中；相反，则采用较小的倾斜角 |  |
|  |  |  | 度。根据上述特点，焊炬的倾斜角可按照焊件的厚度、导热性以及 |  |
| 熔点等因素灵活地选用。 |  |  |  |  |
|  |  |  | 焊接碳素钢时，焊炬倾斜角与焊件厚度的关系如图4-2所示。 |  |
|  | 焊件越厚，焊炬的倾斜角越大。 |  |  |  |
|  |  |  | 不同材料的焊件，由于其导热性不同，所选用的焊炬倾斜角也 |  |

File: saved_knowledge/实用焊接工艺手册_第二版/table_34.md
|  |  |  | 第五章 其他常用焊接与切割方法 | 223 |
| --- | --- | --- | --- | --- |
|  |  | 表5-5 | 各种形式电渣焊接头的设计尺寸 |  |
| 接头 形式 | 图 标注方式 | 形 详图 | 接头尺寸/mm |  |
|  |  |  | 50~60 60~120 | 120~400 >400 |
| 对接接 买 |  | B b B | 14 26 28 30 2±0.5 | 28 30 32 34 |
|  |  |  | 45° |  |
|  |  | ? | 50~60 60~120 | 120~200200~400 >400 |
| T 形接头 常 用 接 头 |  | b B R 00 R α | 24 26 28 28 30 32 ≥60 ≥120 5 15° 50~60 60~120 | 28 30 32 34 ≥150 ≥200 120~200200~400 >400 |
|  |  | b | 24 26 28 | 28 30 |
|  |  | B | 28 30 32 | 32 34 |
| 角 接接头 |  | R e θ | ≥60 ≥120 2±0.5 45° | ≥150 ≥200 |
|  |  | R | 5 |  |
|  |  | P | 15° |  |
| 叠接接 头 |  |  | 同对接接头 |  |
| 斜角接头 特 殊 接 |  |  | 同T形接头β>45° |  |
| 头 双T形接头 |  | 固定式水 冷成形板 | 两块立板应先叠接，然后焊T形接头 |  |

File: saved_knowledge/实用焊接工艺手册_第二版/table_37.md
|  |  |  |  | 第五章其他常用焊接与切割方法 | 233 |
| --- | --- | --- | --- | --- | --- |
|  |  |  |  |  | 续表 |
| 被焊工 件材料 | 工件 厚度 /mm | 焊丝 数目 /根 | 装配 焊接 间隙 电流 /mm /A | 焊接 焊接 电压 速度 /V m·h- | 送丝 渣池 速度 深度 /m·h-1 /mm |
|  | 50 | 1 | 30 350~360 | 42~44 ≈0.8 | 150~160 45~55 |
|  | 70 | 1 | 30 370~390 | 44~48 ~0.8 | 170~180 45~55 |
| 25 | 100 | 1 | 33 500~520 | 50~54 ≈0.7 | 260~270 60~65 |
| 20MnMo | 120 | 1 | 33 560~570 | 52~56 ≈0.7 | 300~310 60~70 |
| 20MnSi | 370 | 3 | 560~570 36 | 50~56 0.6 | 300~310 60~70 |
| 20MnV | 400 | 3 | 36 600~620 | 52~58 ≈0.6 | 330~340 60~70 |
|  | 430 | 3 | 38 650~660 | 52~58 ≈0.6 | 360~370 60~70 |
|  | 450 | 3 | 38 680~700 | 52~58 ≈0.6 | 380~390 60~70 |
|  | 50 | 1 | 30 320~340 | 40~44 ≈0.7 | 130~140 40~45 |
|  | 70 | 1 | 30 390~410 | 42~46 ≈0.7 | 180~190 45~55 |
|  | 100 | 1 | 33 460~470 | 50~54 ≈0.6 | 230~240 55~60 |
| 35 | 120 370 | 1 3 | 33 520~530 36 470~490 | 52~56 ≈0.6 50~54 ≈0.5 | 270~280 60~65 240~250 55~60 |
|  | 400 | 3 | 36 520~530 | 50~55 ≈0.5 | 270~280 60~65 |
|  | 430 | 3 | 38 560~570 | 50~55 ≈0.5 | 300~310 60~70 |
|  | 450 | 3 | 38 590~600 | 50~55 ≈0.5 | 320~330 60~70 |
|  | 50 | 1 | 30 240~280 | 38~42 ≈0.5 | 90~110 40~45 |
|  | 70 | 1 | 30 320~340 | 42~46 ≈0.5 | 130~140 40~45 |
|  | 100 | 1 | 33 360~380 | 48~52 ≈0.4 | 160~180 45~50 |
| 45 | 120 370 | 1 | 410~430 33 36 360~380 | 50~54 ≈0.4 50~54 ≈0.3 | 190~210 50~60 160~180 45~55 |
|  | 400 | 3 | 36 400~420 | 50~54 ≈0.3 | 190~210 55~60 |
|  | 430 | 3 | 38 450~460 | 50~55 ≈0.3 | 220~240 50~60 |
|  | 450 | 3 | 38 470~490 | 50~55 ≈0.3 | 240~260 60~65 |
|  |  |  | 注：焊丝直径为3mm，接头形式为对接接头。 |  |  |

File: saved_knowledge/实用焊接工艺手册_第二版/table_38.md
|  |  |  |  |  | 第五章其他常用焊接与切割方法 | 239 |
| --- | --- | --- | --- | --- | --- | --- |
|  |  |  |  |  |  | 续表 |
| 工件 材料 | 工件外 圆直径 /mm | 工件 厚度 /mm | 焊丝 数目 /根 | 装配 焊接 间隙 电流 /mm /A | 焊接 焊接 电压 速度 /V /m·h-1 | 送丝 渣池 速度 深度 /m·h-1 /mm |
|  | 9600 | 60 | 1 | 30 260~280 | 38~40 ≈0.5 | 100~110 40~45 |
|  |  | 100 | 1 | 33 320~340 | 46~52 ≈0.4 | 135~145 40~45 |
|  |  | 80 | 1 | 33 320~340 | 42~46 ≈0.5 | 130~140 40~45 |
|  | p1200 | 200 | 2 | 34 320~340 | 46~52 ~0.4 | 135~145 40~45 |
| 45 |  | 240 | 2 | 35 350~360 | 50~54 ≈0.4 | 155~165 45~55 |
|  |  | 340 | 3 | 350~360 35 | 52~56 ≈0.4 | 150~160 45~55 |
|  |  | 380 | 3 | 36 360~380 | 52~56 ≈0.3 | 160~170 45~55 |
|  | $2000 |  |  |  |  |  |
|  |  | 420 | 3 | 36 390~400 | 52~56 ≈0.3 | 180~190 45~55 |
|  |  | 450 | 3 | 38 410~420 | 52~56 ≈0.3 | 190~200 45~55 |
|  |  | 注：焊丝直径为3mm。 |  |  |  |  |
|  |  |  | 五、熔嘴电渣焊工艺 |  |  |  |
|  |  |  |  |  | 熔嘴电渣焊按焊件截面形状分为等截面熔嘴电渣焊和变截面熔 |  |
|  |  |  |  |  | 嘴电渣焊两种。前者用的熔嘴结构简单，均为等截面的，因而可以 |  |
|  |  |  |  |  | 焊接很厚的焊件，故又称大截面熔嘴电渣焊；后者用的熔嘴形状必 |  |
|  |  |  |  | 须随焊件截面的改变而改变，其焊接工艺较为复杂。 |  |  |
|  |  |  | 1.大截面熔嘴电渣焊工艺 |  |  |  |
|  |  |  |  |  | （1）熔嘴的准备熔嘴电渣焊通常选用直径为3mm的焊丝。 |  |
|  |  |  |  |  | 熔嘴的结构有图5-14所示的形式，较多的是将4～6mm的钢管焊 |  |
|  |  |  |  |  | 到熔嘴板上，作为导丝管，焊丝从管内向熔池输送，也有将1mm |  |
|  |  |  |  |  | 薄板点焊到熔嘴板上构成导线管，或用冲压方法把钢板压出半圆导 |  |
|  |  | 丝槽再焊到熔嘴板上等。 |  |  |  |  |
|  |  |  |  |  | 熔嘴作为焊缝填充金属的一部分，故熔嘴材料应按焊缝金属化 |  |

File: saved_knowledge/实用焊接工艺手册_第二版/table_39.md
| 318 | 实用焊接工艺手册 |  |  |  |  |  |
| --- | --- | --- | --- | --- | --- | --- |
|  |  |  |  |  |  | 续表 |
| 材料 | 钢号 |  | 力 学 | 性 |  | 180°冷弯试验 |
| 强度 新牌号 0s/MPal | 供货状态 旧牌号 | /MPa | ob /MPa | 05 /% | Akv (20℃)/J | （弯心直径为d， 试件厚度为a） |
|  | 12MnV 热轧 | ≥345 | ≥490 | ≥21 | ≥27 | a≤16mm d=2a |
|  | 14MnNb 热轧 | ≥345 | ≥490 | ≥21 | ≥27 | d=2a |
| Q345 345 | 16Mn 热轧 | ≥345 | ≥510 | ≥22 | ≥27 | d=2a |
|  | 16MnRE 热轧 | ≥345 | ≥510 | ≥22 | ≥27 | a≤16mmd=2a |
|  | 18Nb 热轧 | ≥345 | ≥470 | ≥20 | ≥27 | a≤16mmd=2a |
|  | 15MnV 热轧或正火 | ≥390 | ≥530 | ≥18 | ≥27 | α=4~16mm d=3a |
| 390 Q390 | 15MnTi 热轧 | ≥390 | ≥530 | ≥20 | ≥27 | a<25mmd=3a |
|  | 16MnNb 热轧 | ≥390 | ≥530 | ≥20 | ≥27 | a≤16mm d=2a |
| 420 Q420 | 14MnVTiRE 正火 15MnVN 正火 | ≥440 ≥440 | ≥550 ≥590 | ≥19 ≥19 | ≥27 ≥27 | a<12mm d=2a a≤10mmd=2a |
| 490 Q490 | 18MnMoNb 正火十回火 14MnMoV 正火十回火 | ≥490 ≥490 | ≥637 ≥637 | ≥16 ≥16 | ≥27 ≥27 |  |
| 350 Q350 | D36 正火 | ≥355 | ≥490 | ≥21 | 40℃) ≥34 |  |
|  | WFG-36Z 正火 | ≥355 | ≥490 | ≥21 | （-40°℃) ≥34 |  |
| 400 Q400 | X60 控轧 | ≥414 | ≥517 | ≥20 | （-10℃) ≥54 |  |
| 1.热轧钢 |  |  |  |  |  |  |
|  |  |  | 屈服点为295～390MPa的低合金高强度钢基本上都属于热轧 |  |  |  |
|  |  | 钢，是C-Mn或Mn-Si系钢种，主要通过合金元素的固溶强化获得 |  |  |  |  |
|  |  | 高强度。Mn是最常用的合金元素，添加V或Nb起细化晶粒和沉 |  |  |  |  |
| 淀强化作用。 |  |  |  |  |  |  |
|  |  |  | 为了保证这类钢有较好的焊接性和缺口韧性，在热轧状态下使 |  |  |  |
|  |  | 用时一般都控制o在340MPa的水平。而Q390（15MnV)的o却达到 |  |  |  |  |

File: saved_knowledge/实用焊接工艺手册_第二版/table_4.md
| 三、钎焊方法的选择 | 287 |
| --- | --- |
| 四、钎焊接头的设计 | 289 |
| 五、钎焊工艺 | 295 |
| 第六章 碳钢的焊接 | 302 |
| 第一节 低碳钢的焊接 | 302 |
| 一、低碳钢的焊接性 | 302 |
| 二、低碳钢的焊接工艺 | 305 |
| 第二节中碳钢的焊接 | 310 |
| 一、中碳钢的焊接性 | 310 |
| 二、中碳钢的焊接工艺 | 310 |
| 第三节高碳钢的焊补 | 312 |
| 一、高碳钢的焊接性 | 312 |
| 二、高碳钢的焊接工艺 | 312 |
| 第七章 合金结构钢的焊接 | 315 |
| 第一节热轧及正火钢的焊接 | 315 |
| 一、热轧及正火钢的成分与性能 | 315 |
| 二、专业用热轧及正火钢的成分与性能 | 320 |
| 三、热轧及正火钢的焊接性 | 321 |
| 四、热轧及正火钢的焊接工艺 | 325 |
| 第二节低碳调质钢的焊接 | 332 |
| 一、低碳调质钢的焊接性 | 334 |
| 二、低碳调质钢的焊接工艺 | 335 |
| 第三节中碳调质钢的焊接 | 341 |
| 一、中碳调质钢的分类 | 341 |

File: saved_knowledge/实用焊接工艺手册_第二版/table_40.md
| 244 | 实用焊接工艺手册 |  |  |  |
| --- | --- | --- | --- | --- |
|  | 表5-19 | 熔嘴电渣焊的焊接工艺参数 |  |  |
| 结构 工件 形式 材料 | 工件熔嘴 接头形式 厚度 数目 /mm /个 | 装配 焊接 焊接 间隙 电压 速度 /mm /V /m·h- | 送丝 速度 /m·h-! | 渣池 深度 /mm |
|  | 80 1 | 30 40~44 ≈1 | 110~120 | 40~45 |
|  | 对接接头 100 1 | 32 40~44 ~1 | 150~160 | 45~55 |
| Q235A Q345 20 | 120 1 80 1 | 32 42~46 ≈1 32 44~48 ≈0.8 | 180~190 100~110 | 45~55 40~45 |
|  | T形接头 100 1 | 34 44~48 ≈0.8 | 130~140 | 40~45 |
|  | 120 1 | 34 46~52 ≈0.8 | 160~170 | 45~55 |
|  | 80 1 | 30 38~42 ≈0.6 | 70~80 | 30~40 |
| 非 刚 25 性 20MnMo 固 20MnSi 定 | 100 1 对接接头 120 180 1 200 1 80 1 | 32 38~42 0.6 32 40~44 ≈0.6 32 46~52 ≈0.5 32 46~54 ~0.5 32 42~46 ≈0.5 | 90~100 100~110 120~130 150~160 60~70 | 30~40 40~45 40~45 45~55 30~40 |
| 结 构 | T形接头 100 120 | 34 44~50 ≈0.5 34 44~50 ≈0.5 | 70~80 80~90 | 30~40 30~40 |
|  | 80 1 | 30 38~42 ≈0.5 | 50~60 | 30~40 |
|  | 100 1 对接接头 120 1 | 32 40~44 ≈0.5 32 40~44 ≈0.5 | 65~70 75~80 | 30~40 30~40 |
| 35 | 200 1 | 32 46~50 ≈0.4 | 110~120 | 40~45 |
|  | 80 1 | 32 44~48 ≈0.5 | 50~60 | 30~40 |
|  | T形接头 100 1 | 34 46~50 ≈0.4 | 65~75 | 30~40 |
|  | 120 1 | 34 46~52 ≈0.4 | 75~80 | 30~40 |
| 刚 性固 Q235A 16Mn 定结 20 构 | 80 1 100 对接接头 120 1 150 1 | 30 38~42 ≈0.6 32 40~44 ≈0.6 32 40~44 0.5 32 44~50 ~0.4 | 65~75 75~80 90~95 90~100 | 30~40 30~40 30~40 30~40 |

File: saved_knowledge/实用焊接工艺手册_第二版/table_42.md
| 260 | 实用焊接工艺手册 |  |  |  |  |
| --- | --- | --- | --- | --- | --- |
|  |  |  |  |  | 续表 |
| 工件厚度 材料 / mm | 喷嘴孔径 /mm | 空载电压 切割电压 /V /V | 切割电流 /A | 氮气流量 /L·min-1 | 切割速度 /cm·min-1 |
| 12 | p2.8 | 215 125 | 250 | 73 | 130 |
| 21 铝及 | p3. 0 | 230 130 | 300 | 73 | 125~130 |
| 铝合金 34 | $3. 2 | 240 140 | 350 | 73 | 58 |
| 80 | $3.5 | 245 150 | 350 | 73 | 17 |
| 50 碳钢 85 | #中 $10 | 252 110 252 110 | 300 300 | 17.5 20.5 | 17 8 |
|  | 表5-26 |  | 水再压缩等离子弧切割工艺参数 |  |  |
| 工件厚度 材料 /mm | 喷嘴孔 切割电 径/mm 压/V | 切割电 流/A | 压缩水流量 /L·min-1 | 氮气流量 /L·min-1 | 切割速度 /cm·min-1 |
| 3 | 145 | 260 | 2 | 52 | 500 |
| 3 | 4 140 | 260 | 1.7 | 78 | 500 |
| 9 | 160 | 300 | 2 | 52 | 380 |
| 低碳钢 6 | p4 145 | 380 | 1.7 | 78 | 380 |
| 12 | 155 | 400 | 1. 7 | 78 | 250 |
| 12 | $5 160 | 550 | 1.7 | 78 | 290 |
| 51 | p5.5 190 | 700 | 2.2 | 123 | 60 |
| 3 | 140 | 300 | 1.7 | 78 | 500 |
| 不锈钢 19 | 5 165 | 575 | 1. 7 | 78 | 190 |
| 51 | p5. 5 190 | 700 | 2.2 | 123 | 60 |
| 3 | 140 | 300 | 1. 7 | 78 | 572 |
| 铝 25 | p5 165 | 500 | 1.7 | 78 | 203 |
| 51 | $5. 5 190 | 700 | 2 | 123 | 102 |

File: saved_knowledge/实用焊接工艺手册_第二版/table_43.md
|  | 第七章合金结构钢的焊接 | 329 |
| --- | --- | --- |
| 材料选用见表7-7。 |  |  |
| 表7-7 | 热轧及正火钢电渣焊的焊接材料选用 |  |
| 强度等级 钢 号 /MPa | 焊丝 | 焊 剂 |
| 09Mn2 | H08Mn2SiA | HJ360 |
| 295 09MnNb | H10MnSi | HJ250 |
| 09MnV,12Mn | H10Mn2 | HJ170 |
| 16Mn,16MnR 16MnCu 345 14MnNb EH32,EH36 36Z,16MnRE | H08MnMoA H10MnSi H10Mn2 H08Mn2SiA H10MnMo | HJ360 HJ431 HJ252 HJ171 |
| 15MnV,15MnVR | H08MnMoA | HJ360 |
| 15MnVRE,15MnTi | H10MnSi | HJ252 |
| 390 15MnVNb,16MnNb | H10Mn2 | HJ431 |
| 15MnTiCu,14MnMoNb | H08MnMoVA | HJ171 |
| EH40 | H10MnMo |  |
| 15MnVN,15MnVNR | H08Mn2MoVA | HJ360 |
| 15MnVTiRE 440 CF60,CF62 | H10Mn2MoVA H10Mn9NiMo | HJ252 HJ170 |
| 14MnVTiRE | H10Mn2Mo |  |
| 14MnMoV,14MnMoVS | H10Mn2MoVA | HJ360 |
| 490 18MnMoNb,14MnMoVN | H10Mn2Mo | HJ252 |
| 18MnMoNbS,15MnMoVCu | H08Mn2MoA | HJ170 |
|  | 如果用板极电渣焊焊接，板极可用母材直接裁条作为电极。 |  |
| 5.焊接工艺参数的选择 |  |  |
|  | 前面虽然已经讲到焊接工艺，即焊接时的电流和焊接速度，但 |  |
|  | 是只是典型情况下的一些基本焊接参数，不能代表所有条件下的焊 |  |
|  | 接，因此读者也不能机械地搬用这些数据。下面要讲的是各种工艺 |  |
| 参数的控制。 |  |  |
| （1）焊接热输人 | 热轧及正火钢焊接热输人的确定主要依据是 |  |
|  | 防止过热区脆化和焊接裂纹两个方面。由于各种热轧及正火钢的脆 |  |
| 化倾向和冷裂倾向不相同，因此对热输人的要求也不同。 |  |  |

File: saved_knowledge/实用焊接工艺手册_第二版/table_45.md
|  |  | 第五章其他常用焊接与切割方法 | 281 |
| --- | --- | --- | --- |
|  |  |  | 续表 |
| 盐类 | 成分（质量分数）/% | 钎焊温度/℃ | 适用钎料 |
| 中性 | BaCl2 80, NaC1 20 | 670~1000 | 黄铜 |
| 中性 | NaCl100 | 850~1100 | 黄铜 |
| 含钎剂 | BaCl280，NaCl19，硼砂1 | 900~1000 | 黄铜 |
| 中性 | BaCl2 50, KC1 50 | 730~900 | 银基钎料 |
| 中性 | BaCl255,NaCl25,KC120 | 620~870 | 银基钎料 |
| 氰化 | Na2CO30,KCl30,NaCN40 | 650~870 | 银基钎料 |
| 渗碳 | NaCI30，KC130，碳酸盐20， NaCN20，活化剂余量 | 900~1000 | 黄铜 |
|  |  | 盐浴钎焊主要设备为盐浴槽。其加热方式有外热式和内热式两 |  |
|  |  | 种，前者是在槽外用电阻丝加热，应用不广；后者是靠电流通过盐 |  |
|  |  | 液产生电阻热进行自身加热，被广泛应用，图5-31所示为其结构 |  |
| 示意。 |  |  |  |
|  |  | 电极 |  |
|  | 盐浴槽 炉壁 | 热电偶 |  |
|  |  |  | 变压器 |
|  |  | 图5-31内热式盐浴槽 |  |
|  |  | 表5-37介绍了几种定型盐浴炉的型号与技术数据。为了安全， |  |
|  |  | 采用低电压（10～15V）、大电流加热。当电流流过盐液时由于电磁 |  |
|  |  | 场的搅拌作用，使整个盐液的温度均匀，误差可控制在士3℃范 |  |
| 围内。 |  |  |  |

File: saved_knowledge/实用焊接工艺手册_第二版/table_46.md
| 340 | 实用焊接工艺手册 |  |  |
| --- | --- | --- | --- |
| 的焊接工艺参数。 |  |  |  |
|  | 表7-14 HQ系列钢焊接推荐工艺参数 |  |  |
| 焊接 钢号 方法 | 焊接 焊接材料 电流 /A | 焊接速 气体流 电弧 电压 度/cm* 量/L· /v min-1 min-1 | 备 注 |
| 焊条电 弧焊 HQ60 气体保GHS-60N焊丝 护焊 | 160~ E6015-H p4mm 180 p1.6mm 360 80%Ar+20%CO2 | 22~ 12~ 24 14 34 37 | 热输人 18~22k]/cm， 层间温度 150°℃ |
| 焊条电 弧焊 HQ70 气体保 护焊 | E7015-G p4mm 175 GHS-70焊丝 p1.6mm 350 80%Ar+20%CO | 35 35 20 | 热输人 20kJ/cm |
| 焊条电 J956 弧焊 HQ100 气体保 护焊 | 170~ p4mm 180 GHQ-100焊丝 p1.6mm 300 80%Ar+20%CO2 | 24~ 15~ 26 16 30 | 热输人 15~17kJ/cm 热输人 10~20kl/cm |
|  | 表7-15 14MnMoNbB焊接工艺参数 |  |  |
| 焊接 方法 | 电弧 焊接电流 焊接材料 电压 /A /V | 预热温 焊接速度 度和层 /m·h-1 间温度 /℃ | 后热 |
| 焊条 J857焊条 电弧焊 | p4mm 160~180 24~26 p5mm 230~250 | 150 | 150℃保温1~2h |
| H08Mn2MoA 埋弧焊 焊丝HJ350 | p3mm 380~400 33~35 p4mm 650~700 35~37 | 21~24 150 23~26 | 150℃保温2h |
| H10Mn2MoA 电渣焊 HJ431 | p3mm 500~550 38~42 | 1.4 （空冷） | 焊后920℃正火+ 920℃水淬+630℃回火 |
