Repository: fang02272/-

# 焊接工艺专家系统 v2.8

这是一个面向焊接知识问答、工艺参数推荐和机器人焊接工艺卡片生成的本地专家系统。项目以 `saved_knowledge` 中已经学习的书籍为知识底座，优先在本地完成检索、路由和结构化回答；只有本地证据不足并且配置了 LLM 时，才调用 OpenAI 兼容接口补充答案。

## 1. 核心能力

- 多书知识库：保存 PDF 全文、章节、关键词、表格和数据点。
- Jieba 分词：注册焊接专业词，使用搜索模式多粒度分词，替代机械的中文单双字切分。
- 本地检索：关键词匹配、跨书章节检索、特征向量余弦检索和可选语义向量增强；对乱码、短文本和重复章节统一评分、过滤或降权。
- 专家知识库：把规范概念、别名、定义、应用场景和来源整理为可查询条目。
- 意图路由：区分概念、工艺参数、综合和通用问题。
- 工艺卡片：输出母材、板厚、坡口、电参数、热参数、机器人参数、质量检查及装备信息等机器可读 JSON，并标注输入完整度、待确认项和逐参数来源。
- 本地优先：高置信答案或已生成工艺卡片时不调用 LLM。
- LLM 兜底：只注入命中的薄目录和少量相关原文，默认最多生成 2000 Token。
- 答案缓存：LRU + TTL + 相似问题命中，知识源变化后自动失效。
- SSE 流式回答：LLM 内容按增量展示；完成事件仍返回完整结构化结果；请求中断时可取消，失败时可直接重试。
- 检索诊断：页面可查看 Top-5 章节的原始分、质量分、质量问题、命中关键词、可读预览和匹配解释；缺少工艺卡输入时可一键填入待补字段模板。

File: saved_knowledge/实用焊接工艺手册_第二版/table_97.md
| 512 | 实用焊接工艺手册 |  |  |  |
| --- | --- | --- | --- | --- |
|  |  |  |  | 续表 |
| 母材 组合 | 焊接材料 焊条 焊丝 | 预热温度/℃回火温度/°℃ | 备 | 注 |
| C+E | J506 H08Mn2SiA J507 | 200~250 640~670 |  |  |
|  | A507 | 不预热 不回火 |  |  |
| C+F | J506 H08Mn2SiA J507 | 200~250 640~670 |  |  |
|  | A507 | 不预热 不回火 |  |  |
| D+E | J707 A507 | 200~250 640~670 不预热 不回火 | 焊后立即热处理 |  |
|  | J707 | 200~250 670~690 | 焊后立即热处理 |  |
| D+F |  |  |  |  |
|  | A507 | 不预热 不回火 |  |  |
| E+F | R207 R407 | 200~250 700~720 | 焊后立即热处理 |  |
|  | A507 | 不预热 不回火 |  |  |
|  |  | 2.不同铁素体钢和铁素体-马氏体钢的焊接 |  |  |
|  |  | 这类钢中含有强烈的碳化物形成元素铬，且含量较高。焊接时 |  |  |
|  |  | 要防止焊接熔池受大气作用，避免铬和其他合金元素氧化烧损，宜 |  |  |
|  |  | 选用低氢型焊条。对于纯铁素体钢的焊接，要注意铁素体晶粒过分 |  |  |
|  |  | 长大使接头韧性下降。低碳的铁素体钢焊前可不预热，但焊接线能 |  |  |
|  |  | 量应尽量低，层间温度在100°℃以下。含碳量较高的铁素体钢其组织 |  |  |
|  |  | 内有相当数量的马氏体，焊接时要注意近缝区马氏体脆化而引起裂 |  |  |
|  |  | 纹。通常是焊前预热，焊后立即高温回火。当受条件限制而不能预 |  |  |
|  |  | 热和焊后热处理时，可以采用奥氏体钢焊缝。但这时焊缝金属的强 |  |  |
|  |  | 度大大低于母材，应考虑能否满足使用要求。表12-3列出了不同铁 |  |  |
|  |  | 素体钢和铁素体-马氏体钢焊接材料、预热和焊后热处理温度。 |  |  |

File: saved_knowledge/实用焊接工艺手册_第二版/table_98.md
|  |  |  | 第八章不锈钢、耐热钢的焊接 | 401 |
| --- | --- | --- | --- | --- |
|  |  | 表8-18 | 不锈钢大电流等离子弧焊工艺参数 |  |
| 焊透 方式 | 焊件 厚度 /mm | 焊接 电弧 焊接速度 电流 电压 /mm. /A /V min-! | 离子气流量保护气体流量 /L·min-1 /L·min-1 基本 衰减 正面尾罩反面 气流 气 | 孔道比钨极 l/mm 内缩 备注 d/mm /mm |
| 熔透法 | 1 | 60 270 | 0.5 3.5 | 2.5/2.51.5 悬空焊 |
| 小孔法 | 3 5 8 10 | 170 24 600 245 28 340 280 217 30 300 29 200 | 3.8 25 一 4.0 27 8.4 1.4 17 2.9 1.7 2.5 20 | 3.2/2.8 3 喷嘴带两 3.2/2.8 3 个0.8mm 3.2/2.9 3 小孔，间距 6mm 3.2/3 3 |
|  |  | 表8-19 | 不锈钢薄板小电流等离子弧焊工艺参数 |  |
| 焊透方式 | 板厚 /mm | 焊接电 焊接速度 流/A /cm·min | 喷嘴径 离子气及其流量 /mm /L·min-1 | 保护气体及其流量 /L·min-1 |
|  | 0.8 | 25 25 | 0.8 Ar,0.2 | Ar+1%H，12 |
| 熔透法 | 1.6 2.4 | 46 25 90 25 | 1.3 Ar,0.5 2.2 Ar.0.7 | Ar+5%H，12 Ar+5%H2，12 |
|  | 3.2 | 100 20 | 2.2 Ar,0.7 | Ar+5%H，12 |
|  | 1.6 | 25 10~15 | 0.8 Ar, 0.4 | Ar,9.5 |
| 小孔法 | 2.4 3.2 | 50 10~15 75 10~15 | 1.3 Ar,0.7 1.3 Ar,0.9~1.4 | Ar,9.5 Ar,9.5 |
|  | 4.8 | 100 10~15 | 1.8 Ar, 2.4~3.8 | Ar.9.5 |
|  |  | 表8-20 | 不锈钢超薄板微束等离子弧焊工艺参数 |  |
| 接头形式 | 板厚 /mm | 焊接 焊接速 电流 度/cm· /A min-1 | 离子气及 保护气体及 喷嘴 其流量 其流量 径/mm /L·min-1 /L·min-1 | 备注 |
|  | 0.025 | 0.3 125 |  |  |
| 对接接头 | 0.075 0.125 | 1.6 150 2.4 125 |  | 带卷边对接 |
|  | 0.255 0.760 | 6.0 200 1.0 125 | Ar+1%02 0.8 Ar,0.2 9.5 |  |
|  | 0.025 | 0.3 125 |  |  |
| 端接头 | 0.125 | 1.6 380 |  |  |
|  | 0.255 | 4.0 125 |  |  |
