Repository: fang02272/-

# 焊接工艺专家系统 v2.8

这是一个面向焊接知识问答、工艺参数推荐和机器人焊接工艺卡片生成的本地专家系统。项目以 `saved_knowledge` 中已经学习的书籍为知识底座，优先在本地完成检索、路由和结构化回答；只有本地证据不足并且配置了 LLM 时，才调用 OpenAI 兼容接口补充答案。

## 1. 核心能力

- 多书知识库：保存 PDF 全文、章节、关键词、表格和数据点。
- Jieba 分词：注册焊接专业词，使用搜索模式多粒度分词，替代机械的中文单双字切分。
- 本地检索：关键词匹配、跨书章节检索、特征向量余弦检索和可选语义向量增强；对乱码、短文本和重复章节统一评分、过滤或降权。
- 专家知识库：把规范概念、别名、定义、应用场景和来源整理为可查询条目。
- 意图路由：区分概念、工艺参数、综合和通用问题。
- 工艺卡片：输出母材、板厚、坡口、电参数、热参数、机器人参数、质量检查及装备信息等机器可读 JSON，并标注输入完整度、待确认项和逐参数来源。
- 本地优先：高置信答案或已生成工艺卡片时不调用 LLM。
- LLM 兜底：只注入命中的薄目录和少量相关原文，默认最多生成 2000 Token。
- 答案缓存：LRU + TTL + 相似问题命中，知识源变化后自动失效。
- SSE 流式回答：LLM 内容按增量展示；完成事件仍返回完整结构化结果；请求中断时可取消，失败时可直接重试。
- 检索诊断：页面可查看 Top-5 章节的原始分、质量分、质量问题、命中关键词、可读预览和匹配解释；缺少工艺卡输入时可一键填入待补字段模板。
- 可观测性：记录请求量、LLM 调用/失败、本地回答、缓存命中、P50/P95、分阶段耗时和 TTFT。
- PDF 导入：支持文本 PDF；扫描 PDF 可使用单独配置的 PaddleOCR GPU 环境。

## 2. 技术路线

### 2.1 技术栈

| 层 | 技术 |
|---|---|
| Web 后端 | Python、FastAPI、Uvicorn、Pydantic |
| 前端 | 原生 HTML/CSS/JavaScript、Fetch、SSE、Marked、Mermaid |
| 文本处理 | Jieba、焊接术语词典、繁简/缩写/同义词归一化 |
| 本地检索 | TF-IDF 兜底检索、NumPy 特征向量、余弦相似度、可选语义向量 |
| 知识存储 | JSON + TXT 文件；不依赖数据库即可运行 |
| PDF | PyMuPDF、pdfplumber、PyPDF2；Pytesseract 备用 |
| 扫描件 OCR | 可选 PaddleOCR + OpenCV + CUDA GPU 环境 |
| LLM | OpenAI 兼容的 `/chat/completions` 接口 |

### 2.2 一次查询的执行链

```text
用户问题
  ↓
答案缓存：规范化后做精确命中或相似命中
  ↓ 未命中
本地分析：关键词、类别、跨书章节
  ↓
检索质量控制：严重噪声过滤、轻度问题降权、重复章节合并、可读摘要
  ↓
专家概念库 + 向量检索
  ↓
意图路由：概念 / 参数 / 综合 / 通用
  ↓
参数问题生成机器可读工艺卡片
  ↓
本地置信度足够？ ── 是 → 本地回答并写入缓存
  │ 否
  ↓
构造薄 Prompt：命中目录 + Top-K 相关原文
  ↓
LLM 普通响应或 SSE 流式响应
  ↓
解析为统一 QueryResponse → 写入缓存 → 前端渲染
```

这里的“本地优先”很重要：缓存、专家库、路由、工艺卡片和向量检索都在 LLM 之前。LLM 是低置信问题的兜底，不是每次查询的必经步骤。

## 3. `saved_knowledge` 到底如何加载

目录大致如下：

```text
saved_knowledge/
├── registry.json
├── 材料焊接原理_完整版/
│   ├── full_text.txt
│   ├── chapters.json
│   ├── keywords.json
│   ├── data_points.json
│   └── tables.json
├── 焊接结构原理/
└── 实用焊接工艺手册_第二版/
```

`registry.json` 的 `sources` 只是一份“书籍登记表”，保存书籍 ID、文件名、章节数、关键词数等元数据。`return self.registry["sources"]` 返回的是这份目录，不会把全文一起返回。

真正需要内容时，`app/knowledge_store.py` 会根据书籍 ID 继续读取对应目录中的文件：

- `get_full_text(source_id)` 读取 `full_text.txt`；
- `get_chapters(source_id)` 读取 `chapters.json`；
- `get_keywords(source_id)` 读取 `keywords.json`；
- 其他方法按需读取表格和数据点。

专家库、向量索引和答案缓存属于可再生运行时产物，默认不提交到 Git：

```text
saved_knowledge/expert_kb.json
saved_knowledge/vector_index/
saved_knowledge/answer_cache.json
```

服务第一次查询时会检查这些产物。如果文件不存在，或 `registry.json` 反映的书籍内容已经变化，系统会从各书的 `chapters.json`、`full_text.txt` 等持久化资料自动重建专家库和向量索引。因此，保存书籍数据与构建搜索索引是两层不同的工作。

## 4. 项目结构

```text
PyCharmMiscProject/
├── app/
│   ├── answer_cache.py          # LRU/TTL/相似缓存及统计
│   ├── config.yaml              # LLM、路由、缓存、向量和装备配置
│   ├── expert_knowledge_base.py # 专家概念库构建与查询
│   ├── knowledge_store.py       # registry 和每本书文件的读写入口
│   ├── llm_service.py           # 普通/流式 OpenAI 兼容调用
│   ├── metrics_service.py       # 性能与调用指标
│   ├── pdf_parser.py            # PDF 文本、表格和 OCR 解析
│   ├── process_card.py          # 工艺卡片组装
│   ├── qa_router.py             # 意图、置信度和参数匹配
│   ├── rag_retriever.py         # Jieba + TF-IDF 检索器
│   ├── retrieval_quality.py      # RAG内容质量评分、摘要与去重
│   ├── robot_welding.py         # 机器人焊接规则
│   ├── vector_store.py          # NumPy 向量索引
│   ├── welding_knowledge_base.py# 焊接术语、类别和参数基座
│   └── welding_qa_system.py     # 关键词抽取与本地结构化回答
├── saved_knowledge/             # 已学习书籍及可再生索引
├── static/index.html            # Web 聊天、上传和流式渲染
├── tools/
│   ├── benchmark.py             # 无 LLM、临时缓存性能基准
│   ├── build_expert_kb.py       # 手动重建专家库/向量库
│   ├── gpu_ingest.py            # GPU OCR 入库
│   ├── inspect_knowledge.py     # 知识库检查
│   ├── run_welding_qa.py        # 命令行问答
│   ├── test_quality_and_card_features.py # 检索质量/卡片可靠性测试
│   ├── test_runtime_features.py # 缓存/指标/SSE 回归测试
│   ├── fixed_questions.json      # 固定50题及人工标注验收标准
│   ├── evaluate_fixed_questions.py # 固定题集离线验收与性能报告
│   ├── audit_knowledge_quality.py # saved_knowledge 数据质量审计
│   └── tests.py                 # 完整本地测试集
├── requirements.txt
├── server.py                    # FastAPI 入口和统一查询流程
└── start.py                     # 自动学习 uploads 后启动服务
```

## 5. 本地启动

推荐 Python 3.12。仓库没有 `environment.yml`，因此没有预定义的 Conda 环境；当前本地开发方式是项目内的 `.venv`。

### 5.1 首次创建环境

```powershell
cd G:\ZEQP_CODE\PyCharmMiscProject
py -3.12 -m venv .venv
.\.venv\Scripts\Activate.ps1
python -m pip install -r requirements.txt
```

如果 PowerShell 禁止执行激活脚本，可以只对当前窗口放开：

```powershell
Set-ExecutionPolicy -Scope Process Bypass
.\.venv\Scripts\Activate.ps1
```

不激活也可以，直接使用虚拟环境中的解释器：

```powershell
.\.venv\Scripts\python.exe start.py
```

### 5.2 配置 LLM（可选）

没有 LLM Key 时，本地知识库、检索和工艺卡片仍可运行。推荐通过环境变量配置密钥，避免提交到 Git：

```powershell
$env:WELDING_LLM_API_KEY="sk-你的密钥"
$env:WELDING_LLM_API_BASE="https://api.deepseek.com/v1"
$env:WELDING_LLM_MODEL="deepseek-chat"
```

也可编辑 `app/config.yaml`。仓库中的 `sk-REVOKED_REPLACE_ME` 会被识别为占位符，不会触发网络调用。

### 5.3 启动服务

```powershell
.\.venv\Scripts\python.exe start.py
```

浏览器访问：

- Web 页面：<http://localhost:8000>
- OpenAPI 文档：<http://localhost:8000/docs>
- 健康检查：<http://localhost:8000/api/health>

File: saved_knowledge/实用焊接工艺手册_第二版/table_30.md
| 276 | 实用焊接工艺手册 |  |
| --- | --- | --- |
|  | 表5-34碳弧气刨工艺参数 |  |
| 碳棒 碳棒规格 形状 /mm | 碳弧气刨速度 电流/A /m·min-1 | 槽的形状尺寸 使用范围 |
| 5 | 250 |  |
| 6 | 280~300 | 用于厚度 4~7mm板 |
| 圆形 7 | 300~350 1.0~1.2 |  |
| 8 | 350~400 0.7~1.0 | 用于厚度 8~24mm板 |
| 10 | 450~500 0. 4~0. 6 |  |
| 4X12 | 350~400 0.8~1.2 |  |
| 5X20 矩形 | 450~480 0.8~1.2 |  |
| 5X25 | 550~600 0.8~1. 2 |  |
|  | 2.碳弧气刨常见缺陷及防止措施 |  |
|  | 碳弧气刨常见缺陷及防止措施见表5-35。 |  |
|  | 表5-35 碳弧气刨常见缺陷及防止措施 |  |
| 缺陷 | 产生原因 | 防止和消除措施 |
| 夹碳 | 刨削速度太快或碳棒进给 速度过快 | ①正确掌握刨削速度，注意碳棒进给 ②立即停止创削，在夹碳处的前部反方 向刨除缺陷或用角形砂轮把夹碳段磨去 |
| 粘渣 | ①压缩空气压力低 度和碳棒角度 ②刨削速度太慢 ③碳棒角度过小 轮打磨） | ①调整压缩空气压力，注意掌握创削速 ②产生的粘渣应清除干净（如用风铲或砂 |

File: saved_knowledge/实用焊接工艺手册_第二版/table_41.md
|  |  |  |  | 第五章其他常用焊接与切割方法 | 245 |
| --- | --- | --- | --- | --- | --- |
|  |  |  |  |  | 续表 |
| 结构 形式 | 工件 材料 | 接头形式 | 工件 熔嘴装配 厚度 数目 mm 个 | 焊接 焊接 电压 速度 间隙 /V m·h- mm | 送丝 渣池 速度 深度 /m·h-1 /mm |
| 性 固定结 构 | Q235A 16Mn 20 | T形接头 | 80 1 100 1 120 1 | 32 42~46 ≈0.5 34 44~50 ≈0.5 44~50 34 ≈0.4 | 60~65 30~40 70~75 30~40 80~85 30~40 |
| 大截面结构 | 35 20MnMo 20MnSi | 对接接头 | 400 3 600 4 800 6 1000 g | 32 38~42 ≈0.4 34 38~42 ≈0.3 34 38~42 ≈0.3 38~44 ≈0.3 34 | 65~70 30~40 70~75 30~40 65~70 30~40 75~80 30~40 |
|  |  |  |  | 装配间隙 100 |  |
|  |  |  |  | 00 |  |
|  |  |  |  | 图5-16不规则截面电渣焊对接的装配 |  |
|  |  |  |  | 若截面变化规则且弯曲度不大，则采用变截面的熔嘴电渣焊， |  |
|  |  |  |  | 其熔嘴的形状与焊件截面相似。当导丝管需弯曲时，常采用由钢丝 |  |
|  |  |  |  | 绕制的密排螺旋管作导丝管并焊到熔嘴板上，如图5-17所示。若 |  |
|  |  |  |  | 焊件厚度变化范围很大，焊接时需大幅度改变焊接电流，这时必须 |  |
|  |  |  |  | 通过改变熔嘴内焊丝数目来实现。当厚度在50mm以下时，采用 |  |
|  |  |  |  | 单丝焊；在50～200mm时，采用双丝焊；大于200mm时，采用 |  |
|  | 多丝或多熔嘴。 |  |  |  |  |
|  |  |  |  | 为了获得稳定的电渣过程、均匀的母材熔深和良好的抗裂性 |  |
|  |  |  |  | 能，在焊接过程中，随着焊接厚度的变化，一方面要调整熔渣数 |  |
|  |  |  |  | 量，以维持渣池深度基本不变；另一方面要调整送丝速度，以维持 |  |
|  | 焊接热输入基本不变。 |  |  |  |  |

File: saved_knowledge/实用焊接工艺手册_第二版/table_44.md
|  |  | 第七章合金结构钢的焊接 | 333 |
| --- | --- | --- | --- |
|  |  |  | 续表 |
| 钢号 | 板厚/mm ob/MPa | 拉伸性能 0s/MPa 85 /% 温度/℃ | 冲击性能 缺口形式 吸收功/J |
| 12Ni3CrMoV | <16 | 588~745 ≥16 —20 | V ≥54 |
| WCF-60 | 14~50 590~720 | ≥450 ≥17 -20 | V ≥47 |
| WCF-62 | 14~50 610~740 | ≥490 ≥17 —20 | V ≥47 |
| HQ70A | >18 ≥685 | ≥590 ≥17 -40 | V ≥29 |
| HQ80C | ≥785 | ≥685 ≥16 -40 | V ≥29 |
| HQ100 | ≥950 | ≥880 -25 ≥10 | V ≥27 |
| T-1 | 5~64 794~931 | ≥686 ≥18 -45 | V ≥27 |
| HY-130 | 16~100 882~1029 | ≥15 -18 ≥795 | V ≥68 |
| WEL-TEN70 | 686~833 | ≥618 ≥16 -17 | V ≥39 |
| WEL-TEN80 | 50 784~931 | ≥686 ≥16 -15 | V ≥35 |
|  | 表7-10 | 常用低碳调质钢的相变点、热处理制度及其组织 |  |
|  | 相变点/℃ | 热处理制度/℃ |  |
| 钢号 | Aci Ac3 Ar1 | 淬火 回火 奥氏体 Ar3 化温度 介质 温度 | 组织 |
| WCF-60 WCF-62 | 923 669 746 | 813 940 水 630 | 板条状回火马氏体、回 火索氏体加贝氏体 |
| HQ70 | 724 855 616 | 600~ 758 920 水 700 | 具有大量亚结构的铁素 体加较大的球状渗碳体 |
| 15MnMoVN | 715 910 630 | 820 950 水 640 | 回火粒状贝氏体 |
| 15MnMoVNRE | 736 873 674 | 930~ 820~ 762 水 940 830 | 细小均匀的铁素体加粒 状贝氏体及少量上贝氏体 |
| HQ100 | 715 850 615 | 725 920 水 620 | 回火索氏体 |
| 14MnMoNbB | 715 870 | 785 930 水 620 | 回火马氏体或回火马氏 体加回火下贝氏体 |
| 12Ni3CrMoV | 707 820 | 880 水 680 | 回火马氏体加回火贝氏体 |
| HY-130 |  | 800~ 水 590 氏体 830 | 回火马氏体加回火贝 |

File: saved_knowledge/实用焊接工艺手册_第二版/table_51.md
| 304 | 实用焊接工艺手册 |  |
| --- | --- | --- |
|  | 表6-2 优质碳素钢的牌号和力学性能 |  |
| 试样毛 牌号 坯尺寸 | 推荐热处理 力学性能 工艺及温度/℃ | 钢材交货 状态硬度/HBS |
| /mm | 正火淬火回火 ob/MPao/MPa 85/ % | $/% 未热处理 退火 |
| 08F 25 930 | 295 175 35 | 60 131 |
| 10F 25 930 | 315 185 33 | 55 137 |
| 15F 25 920 | 355 205 29 | 143 55 |
| 08 25 930 | 325 195 33 | 60 131 |
| 10 25 930 | 335 205 31 | 55 137 |
| 15 25 920 | 375 225 27 | 55 143 |
| 20 25 910 | 410 245 25 | 55 156 |
| 25 25 900 | 275 23 870 600 450 | 50 170 |
| 30 25 880 | 860 600 490 295 21 | 50 179 |
| 35 25 870 | 850 600 530 315 20 | 45 197 |
| 40 25 860 | 840 600 570 335 19 | 45 217 187 |
| 45 25 850 | 840 600 600 355 16 | 40 229 197 |
| 50 25 830 | 830 600 630 375 14 | 40 241 207 |
| 55 25 820 | 645 380 13 820 600 | 35 255 217 |
| 60 25 810 | 675 400 12 | 35 255 229 |
| 65 25 810 | 695 410 10 | 30 255 229 |
| 70 25 790 | 715 420 9 | 30 269 229 |
| 75 试样 | 820 480 1080 880 7 | 30 285 241 |
| 80 试样 | 820 480 1080 930 6 | 30 285 241 |
| 85 试样 | 820 480 1130 980 6 | 30 302 255 |
| 15Mn 25 920 | 410 245 26 | 55 163 |
| 20Mn 25 910 | 450 275 24 | 50 197 |
| 25Mn 25 900 | 870 600 490 295 22 | 50 207 |
| 30Mn 25 880 | 860 600 540 315 20 | 45 217 187 |
