Repository: fang02272/-

# 焊接工艺专家系统 v2.8

这是一个面向焊接知识问答、工艺参数推荐和机器人焊接工艺卡片生成的本地专家系统。项目以 `saved_knowledge` 中已经学习的书籍为知识底座，优先在本地完成检索、路由和结构化回答；只有本地证据不足并且配置了 LLM 时，才调用 OpenAI 兼容接口补充答案。

## 1. 核心能力

- 多书知识库：保存 PDF 全文、章节、关键词、表格和数据点。
- Jieba 分词：注册焊接专业词，使用搜索模式多粒度分词，替代机械的中文单双字切分。
- 本地检索：关键词匹配、跨书章节检索、特征向量余弦检索和可选语义向量增强；对乱码、短文本和重复章节统一评分、过滤或降权。
- 专家知识库：把规范概念、别名、定义、应用场景和来源整理为可查询条目。
- 意图路由：区分概念、工艺参数、综合和通用问题。
- 工艺卡片：输出母材、板厚、坡口、电参数、热参数、机器人参数、质量检查及装备信息等机器可读 JSON，并标注输入完整度、待确认项和逐参数来源。
- 本地优先：高置信答案或已生成工艺卡片时不调用 LLM。
- LLM 兜底：只注入命中的薄目录和少量相关原文，默认最多生成 2000 Token。
- 答案缓存：LRU + TTL + 相似问题命中，知识源变化后自动失效。
- SSE 流式回答：LLM 内容按增量展示；完成事件仍返回完整结构化结果；请求中断时可取消，失败时可直接重试。
- 检索诊断：页面可查看 Top-5 章节的原始分、质量分、质量问题、命中关键词、可读预览和匹配解释；缺少工艺卡输入时可一键填入待补字段模板。
- 可观测性：记录请求量、LLM 调用/失败、本地回答、缓存命中、P50/P95、分阶段耗时和 TTFT。
- PDF 导入：支持文本 PDF；扫描 PDF 可使用单独配置的 PaddleOCR GPU 环境。

## 2. 技术路线

### 2.1 技术栈

| 层 | 技术 |
|---|---|
| Web 后端 | Python、FastAPI、Uvicorn、Pydantic |
| 前端 | 原生 HTML/CSS/JavaScript、Fetch、SSE、Marked、Mermaid |
| 文本处理 | Jieba、焊接术语词典、繁简/缩写/同义词归一化 |
| 本地检索 | TF-IDF 兜底检索、NumPy 特征向量、余弦相似度、可选语义向量 |
| 知识存储 | JSON + TXT 文件；不依赖数据库即可运行 |
| PDF | PyMuPDF、pdfplumber、PyPDF2；Pytesseract 备用 |
| 扫描件 OCR | 可选 PaddleOCR + OpenCV + CUDA GPU 环境 |
| LLM | OpenAI 兼容的 `/chat/completions` 接口 |

### 2.2 一次查询的执行链

```text
用户问题
  ↓
答案缓存：规范化后做精确命中或相似命中
  ↓ 未命中
本地分析：关键词、类别、跨书章节
  ↓
检索质量控制：严重噪声过滤、轻度问题降权、重复章节合并、可读摘要
  ↓
专家概念库 + 向量检索
  ↓
意图路由：概念 / 参数 / 综合 / 通用
  ↓
参数问题生成机器可读工艺卡片
  ↓
本地置信度足够？ ── 是 → 本地回答并写入缓存
  │ 否
  ↓
构造薄 Prompt：命中目录 + Top-K 相关原文
  ↓
LLM 普通响应或 SSE 流式响应
  ↓
解析为统一 QueryResponse → 写入缓存 → 前端渲染
```

这里的“本地优先”很重要：缓存、专家库、路由、工艺卡片和向量检索都在 LLM 之前。LLM 是低置信问题的兜底，不是每次查询的必经步骤。

## 3. `saved_knowledge` 到底如何加载

目录大致如下：

```text
saved_knowledge/
├── registry.json
├── 材料焊接原理_完整版/
│   ├── full_text.txt
│   ├── chapters.json
│   ├── keywords.json
│   ├── data_points.json
│   └── tables.json
├── 焊接结构原理/
└── 实用焊接工艺手册_第二版/
```

`registry.json` 的 `sources` 只是一份“书籍登记表”，保存书籍 ID、文件名、章节数、关键词数等元数据。`return self.registry["sources"]` 返回的是这份目录，不会把全文一起返回。

真正需要内容时，`app/knowledge_store.py` 会根据书籍 ID 继续读取对应目录中的文件：

- `get_full_text(source_id)` 读取 `full_text.txt`；
- `get_chapters(source_id)` 读取 `chapters.json`；
- `get_keywords(source_id)` 读取 `keywords.json`；
- 其他方法按需读取表格和数据点。

专家库、向量索引和答案缓存属于可再生运行时产物，默认不提交到 Git：

```text
saved_knowledge/expert_kb.json
saved_knowledge/vector_index/
saved_knowledge/answer_cache.json
```

服务第一次查询时会检查这些产物。如果文件不存在，或 `registry.json` 反映的书籍内容已经变化，系统会从各书的 `chapters.json`、`full_text.txt` 等持久化资料自动重建专家库和向量索引。因此，保存书籍数据与构建搜索索引是两层不同的工作。

## 4. 项目结构

```text
PyCharmMiscProject/
├── app/
│   ├── answer_cache.py          # LRU/TTL/相似缓存及统计
│   ├── config.yaml              # LLM、路由、缓存、向量和装备配置
│   ├── expert_knowledge_base.py # 专家概念库构建与查询
│   ├── knowledge_store.py       # registry 和每本书文件的读写入口
│   ├── llm_service.py           # 普通/流式 OpenAI 兼容调用
│   ├── metrics_service.py       # 性能与调用指标
│   ├── pdf_parser.py            # PDF 文本、表格和 OCR 解析
│   ├── process_card.py          # 工艺卡片组装
│   ├── qa_router.py             # 意图、置信度和参数匹配
│   ├── rag_retriever.py         # Jieba + TF-IDF 检索器
│   ├── retrieval_quality.py      # RAG内容质量评分、摘要与去重
│   ├── robot_welding.py         # 机器人焊接规则
│   ├── vector_store.py          # NumPy 向量索引
│   ├── welding_knowledge_base.py# 焊接术语、类别和参数基座
│   └── welding_qa_system.py     # 关键词抽取与本地结构化回答
├── saved_knowledge/             # 已学习书籍及可再生索引
├── static/index.html            # Web 聊天、上传和流式渲染
├── tools/
│   ├── benchmark.py             # 无 LLM、临时缓存性能基准
│   ├── build_expert_kb.py       # 手动重建专家库/向量库
│   ├── gpu_ingest.py            # GPU OCR 入库
│   ├── inspect_knowledge.py     # 知识库检查
│   ├── run_welding_qa.py        # 命令行问答
│   ├── test_quality_and_card_features.py # 检索质量/卡片可靠性测试
│   ├── test_runtime_features.py # 缓存/指标/SSE 回归测试
│   ├── fixed_questions.json      # 固定50题及人工标注验收标准
│   ├── evaluate_fixed_questions.py # 固定题集离线验收与性能报告
│   ├── audit_knowledge_quality.py # saved_knowledge 数据质量审计
│   └── tests.py                 # 完整本地测试集
├── requirements.txt
├── server.py                    # FastAPI 入口和统一查询流程
└── start.py                     # 自动学习 uploads 后启动服务
```

## 5. 本地启动

推荐 Python 3.12。仓库没有 `environment.yml`，因此没有预定义的 Conda 环境；当前本地开发方式是项目内的 `.venv`。

### 5.1 首次创建环境

```powershell
cd G:\ZEQP_CODE\PyCharmMiscProject
py -3.12 -m venv .venv
.\.venv\Scripts\Activate.ps1
python -m pip install -r requirements.txt
```

如果 PowerShell 禁止执行激活脚本，可以只对当前窗口放开：

```powershell
Set-ExecutionPolicy -Scope Process Bypass
.\.venv\Scripts\Activate.ps1
```

不激活也可以，直接使用虚拟环境中的解释器：

```powershell
.\.venv\Scripts\python.exe start.py
```

### 5.2 配置 LLM（可选）

没有 LLM Key 时，本地知识库、检索和工艺卡片仍可运行。推荐通过环境变量配置密钥，避免提交到 Git：

```powershell
$env:WELDING_LLM_API_KEY="sk-你的密钥"
$env:WELDING_LLM_API_BASE="https://api.deepseek.com/v1"
$env:WELDING_LLM_MODEL="deepseek-chat"
```

也可编辑 `app/config.yaml`。仓库中的 `sk-REVOKED_REPLACE_ME` 会被识别为占位符，不会触发网络调用。

### 5.3 启动服务

```powershell
.\.venv\Scripts\python.exe start.py
```

浏览器访问：

- Web 页面：<http://localhost:8000>
- OpenAPI 文档：<http://localhost:8000/docs>
- 健康检查：<http://localhost:8000/api/health>

File: saved_knowledge/实用焊接工艺手册_第二版/full_text.txt (part 1 of 9)
[Page 1]
SHIYONG HANJIE
第二版
>>>>>
GONGYISHOUCE
实用焊接工艺手册
0000000
000000000
王洪光主编吴忠萍许莹副主编化学工业出版社

[Page 2]
www.cip.com.cn
卖科技图书本书是《实用焊接工艺手册》（第二版），此书第一版深受广大读者的欢迎。手册第一章至第五章介绍了常用的熔焊与热切割的工艺内容，包括焊条电弧焊、埋弧自动焊、钨极和熔化极氩弧焊、CO，气体保护焊、气焊与气割、电渣焊、等离子弧焊接与切割和碳弧气刨等工艺知识：第六章至第十三章介绍了各种常用材料的焊接工艺，包括碳钢、合金结构钢、不锈钢和耐热钢、铸铁、铝及铝合金、铜及铜合金、异种金属等材料的焊接工艺。附录部分还为读者提供了有关名词术语、常用符号及意义和有关标准的查阅等内容。本书内容简洁、实用性强。不涉及焊接冶金、
焊接电源原理、焊接结晶过程等理论性较强的知识，全部为焊接现场所需要的焊接方法的选择、焊接过程及工艺参数、焊前预热温度、焊后热处理等具体的工艺内容。
本书是广大焊接工作者必备的工具书，也可作为焊接现场管理人员工作的参考资料。
0000000000
ISBN978-7-122-
183060000000000
销售分类建议：机械/焊接定价：49.00元

[Page 3]
SHIYONGHANJIE
GONGYI SHOUCE
实用焊接工艺手册王洪光主编吴忠萍许莹副主编学工业出版社伦
·北京·

[Page 4]
图书在版编目（CIP）数据实用焊接工艺手册/王洪光主编：一2版，一北京：
化学工业出版社，2013.10
ISBN 978-7-122-18306-4
I.①实·…
Ⅱ.①王.·
Ⅲ.①焊接工艺-技术手册
N. ①TG44-62
中国版本图书馆CIP数据核字（2013）第205992号责任编辑：周红文字编辑：张绪瑞责任校对：陶燕华装帧设计：史利平出版发行：化学工业出版社
（北京市东城区青年湖南街13号邮政编码100011)
印刷：北京市振南印刷有限责任公司装订：三河市宇新装订厂
850mmX1168mm1/32印张18字数666千字
2014年1月北京第2版第1次印刷购书咨询：010-64518888（传真：010-64519686）
售后服务：010-64518899
址：http://www.cip.com.cn
网凡购买本书，如有缺损质量问题，本社销售中心负责调换。
定价：49.00元版权所有违者必究

[Page 5]
第二版前言在机械加工生产中，应用最广的应属焊接了。工农业，包括电力、电子、化工、航天、汽车及科研、国防等各个行业，均离不开焊接，有的领域焊接还起着决定性作用。机械工艺方面的图书和资料焊接是最多的。焊接理论与实践也是最复杂的。
不同的人群，对焊接知识的需求是不同的。如焊接工程师需要知识全面一些；而对于各领域的技术工人来说，知识往往是专一的，即干什么就学什么。焊接工作者中数量最多的应属熔焊焊工，在熔焊的焊接工作者中，焊条电弧焊者最多，然后则是氩弧焊、埋弧自动焊和
CO₂气体保护焊及气焊，气割在现场应用也较广，电渣焊和等离子弧焊用得少一些，但也算常见。本书编入了这些常用的知识，而对于激光焊、电子束焊、扩散焊、压焊等不常用的焊接方法没有涉及，因此本书相对其他手册篇幅小一些，内容更实用，现场工人使用和携带起来更加方便。
本书在第一版的基础上进行了修订，其修订部分为：
1.标准的修订：由于时代的进步，许多标准已经更新，当初的许多标准现在已经作废，第二版对所有的标准进行了核对，对标准进行了更新。
2.内容的修订：由于社会的进步，许多常用的焊接和切割方法也发生了变化，因此，第二版对所编内容也进行了增减。主要有：
（1）第一章第二节增编电弧电压、焊接速度和焊接速度与焊接电流配合问题三个内容；
（2）第二章第五节增加了在压力管道上普遍采用的管道氩电联焊。
（3）第四章增编第三节自动切割工艺。具体介绍了用自动切割机进行直线切割、圆弧切割、仿形切割、圆切割、管道切割和管孔切割

[Page 6]
的工艺。
（4）第五章第二节增加了等离子焊接，并介绍了一个小孔型等离子焊接的工作实例和一个微束等离子焊接实例。
修订后的内容更符合时代要求。
本书第二章由吴忠萍编写，第五章由王婧人编写，第六章由游泽仁编写，第九章由许莹编写，第十章由刘巍编写，其余由王洪光编写。
由于编著水平有限，其书中的内容编排可能还有一些不尽如人意的地方，希望广大读者发电子邮件到whgd2029700@sina.com与我联系，欢迎给予指正。
编者

[Page 7]
目录第一章焊接工艺基础知识第一节焊接工艺资料一、焊接标准代号二、焊接常用数据
三、计量单位的换算
第二节基本工艺参数·
一、焊条与焊丝直径
二、焊接电流··
三、电弧电压（弧长）
四、焊接速度··
第三节焊接辅助工艺·…·
一、焊前预热
二、后热
三、焊后热处理
四、防止和减小焊接应力与变形的有关措施
五、其他工艺··
第四节焊接工艺评定
一、焊接工艺评定的目的·
二、焊接工艺评定的一般程序
第二章焊条电弧焊工艺

[Page 8]
第一节焊接接头的形式与加工工艺
一、焊接接头的形式····
二、低碳钢及低合金结构钢的焊接接头参数
第二节焊接工艺过程与运条方法、焊丝摆动
一、焊条电弧焊的工艺过程··
二、运条方法与焊丝横向摆动
第三节焊接工艺参数及选择·
第四节各种位置的焊接方法··
一、平焊…
二、立焊
三、横焊
四、仰焊··
五、薄板焊接··
六、手工单面焊反面成形技术
第五节管子的焊接·····
一、水平固定管对接焊
二、垂直固定管对接焊
101
三、倾斜45°角管对接焊
104
四、管子多层焊应注意的问题
107
五、水平管子的转动焊接
108
第六节手工堆焊与焊补技术
111
一、堆焊目的
111
二、堆焊材料
111
三、堆焊技术
111
四、铸件缺陷和裂缝的焊补技术
113
第三章其他电弧焊方法
115
第一节埋弧自动焊
115

[Page 9]
一、埋弧自动焊的焊接过程与特点
115
二、埋弧自动焊时的焊缝形状和尺寸
119
三、焊接工艺参数的选择原则及选择方法
125
四、埋弧焊焊接技术
125
五、埋弧焊常见缺陷的产生原因及其防除方法
139
第二节氩弧焊
142
一、氩弧焊的特点
142
二、钨极氩弧焊
143
三、熔化极氩弧焊
153
第三节CO₂气体保护焊
157
一、CO₂气体保护焊的特点
158
二、CO₂气体保护焊的冶金特点
159
三、CO₂气体保护焊的焊接材料
161
四、CO₂气体保护焊的焊接工艺参数
162
五、CO₂气体保护半自动焊操作技术
166
六、CO₂气体保护自动焊技术及应用
169
七、粗丝CO₂气体保护自动焊
170
第四章气焊与气割工艺
173
第一节气焊
173
一、气焊操作技术
173
二、各种位置的焊接方法
183
第二节气割
186
一、氧气切割原理
186
二、金属能够顺利气割的条件
186
三、气割工艺参数的选择
188
四、手工气割
192
第三节自动切割工艺
197

[Page 10]
一、自动直线切割
198
二、仿形切割
201
三、圆切割
203
四、管道切割
207
五、管孔切割
211
第五章其他常用焊接与切割方法
214
第一节电渣焊
214
一、电渣焊特点
214
二、电渣焊种类
216
三、电渣焊的焊接准备
219
四、丝极电渣焊工艺
225
五、熔嘴电渣焊工艺
239
六、板极电渣焊工艺
248
七、焊后处理
250
八、电渣焊接头的缺陷及质量检验
251
第二节等离子弧切割
253
一、等离子弧切割分类
254
二、等离子弧切割工艺
257
三、安全与防护
261
四、等离子弧焊接
262
第三节碳弧气刨
272
一、碳弧气刨的特点
272
二、碳弧气刨用的设备与材料
273274
三、碳弧气刨工艺第四节钎焊
278
一、钎焊特点
278
二、钎焊方法
278

[Page 11]
三、钎焊方法的选择
287
四、钎焊接头的设计
289
五、钎焊工艺
295
第六章碳钢的焊接
302
第一节低碳钢的焊接
302
一、低碳钢的焊接性
302
二、低碳钢的焊接工艺
305
第二节中碳钢的焊接
310
一、中碳钢的焊接性
310
二、中碳钢的焊接工艺
310
第三节高碳钢的焊补
312
一、高碳钢的焊接性
312
二、高碳钢的焊接工艺
312
第七章合金结构钢的焊接
315
第一节热轧及正火钢的焊接
315
一、热轧及正火钢的成分与性能
315
二、专业用热轧及正火钢的成分与性能
320
三、热轧及正火钢的焊接性
321
四、热轧及正火钢的焊接工艺
325
第二节低碳调质钢的焊接
332
一、低碳调质钢的焊接性
334
二、低碳调质钢的焊接工艺
335
第三节中碳调质钢的焊接
341
一、中碳调质钢的分类
341

[Page 12]
二、中碳调质钢的焊接性
343
三、中碳调质钢的焊接工艺
344
第四节耐候钢的焊接
349
一、耐候钢的焊接性
351
二、耐候钢焊接要点
351
第五节低温钢的焊接
352
一、低温钢的种类与性能
352
二、低温钢的焊接性
356
三、低温钢的焊接工艺
357
第八章不锈钢、耐热钢的焊接
362
第一节不锈钢、耐热钢的类型及性能特点
362
一、按用途分类·
362
二、按正火状态的组织进行分类
363
第二节奥氏体不锈钢和耐热钢的焊接
364
一、奥氏体钢的化学成分与力学性能
364
二、奥氏体钢的焊接性……·
364
三、奥氏体钢的焊接工艺
378
第三节铁素体不锈钢和耐热钢的焊接
402
一、铁素体钢的焊接性
404
二、铁素体钢的焊接工艺
406
第四节马氏体不锈钢和耐热钢的焊接
409
一、马氏体钢简介
409
二、马氏体钢的焊接性
414
三、马氏体钢的焊接工艺
415
第五节珠光体耐热钢的焊接
419
一、珠光体耐热钢的焊接性
420
二、珠光体耐热钢的焊接工艺
421

[Page 13]
第六节铁素体-奥氏体不锈钢的焊接
425
一、双相不锈钢的成分与性能
425
二、双相不锈钢的焊接工艺
427
第九章铸铁的焊接
428
第一节灰铸铁的焊接
428
一、灰铸铁的基本特性
428
二、灰铸铁的焊接性
429
三、灰铸铁的焊接工艺
433
四、气焊灰铸铁的工艺要点
444
第二节球墨铸铁的焊接工艺
445
一、球墨铸铁的基本特性
445
二、球墨铸铁的焊接特点
445
三、球墨铸铁的焊接工艺
446
第三节铸铁气焊焊补实例
449
一、铸铁摇臂柄断裂的焊补
449
二、柴油机缸体裂纹的焊补
451
三、大型铸铁齿轮断齿的焊补
452
四、机床耳断裂的焊补
454
第十章铝及铝合金的焊接
456
第一节铝及铝合金的种类和性能
456456
一、铝及铝合金的种类二、铝及铝合金的牌号、成分与力学性能
457
三、铝及铝合金的焊接性
458
第二节焊前准备及焊后清理
460

[Page 14]
460
一、焊前准备
461
二、焊后清理
462
第三节焊接工艺
462
一、气焊
470
二、钨极氩弧焊（TIG)
477
三、熔化极氩弧焊(MIG)
482
第十一章铜及铜合金的焊接
482
第一节纯铜的焊接
482
一、纯铜的特性与牌号
483
二、纯铜的焊接特点
484
三、纯铜的气焊
486
四、纯铜的焊条电弧焊
487
五、纯铜TIG焊…·.·
490
六、纯铜的 MIG焊
490
七、纯铜的等离子弧焊
492
八、纯铜的埋弧焊
495
第二节黄铜的焊接
495
一、黄铜的组成与性能
497
二、黄铜的焊接特点
497
三、黄铜的气焊
499
四、黄铜的电弧焊
501
第三节青铜的焊接
501
一、青铜的特点与牌号
502
二、硅青铜的焊接
504
三、锡青铜的焊接
505
四、铝青铜的焊接

[Page 15]
第十二章异种金属的焊接
508
第一节异种钢的焊接
509
一、金相组织相同的异种钢焊接
510
二、金相组织不同的异种钢焊接
514
第二节钢与有色金属的焊接
521
一、钢与铝及其合金的焊接
521
二、钢与铜及其合金的焊接
523
第三节异种有色金属的焊接
525
一、铝与铜的焊接
525
二、钛与铜的焊接
527
第四节复合板的焊接
527
一、焊接方法
528
二、焊接材料
528
三、焊接接头结构设计
530
四、焊接工艺要点
531
第十三章堆焊
534
第一节概述
534
一、堆焊的主要用途
534
二、堆焊的类型
535
o...
三、堆焊的特点
535
四、堆焊金属的使用性能
536
第二节堆焊方法及用途
538
一、堆焊方法的选择
538
二、焊条电弧堆焊
540

[Page 16]
三、氧-乙炔焰堆焊
543
四、埋弧堆焊
544
五、钨极氩弧堆焊
546
六、熔化极气体保护和自保护电弧堆焊
547
七、等离子弧堆焊
549
附录1关于一些名词的称谓
553
一、焊接接头的名称与名词
553
二、金属材料的有关名称
554
附录2常用的符号及意义
556
附录3有关标准的查阅
557
参考文献
559

[Page 17]
第一章焊接工艺基础知识第一节焊接工艺资料一、焊接标准代号
1.焊接图形基本符号（表1-1）
表1-1焊接图形基本符号序号名称图示符号卷边焊缝
（卷边完全熔化）
21形焊缝
V形焊缝
单边V形焊缝
带钝边的
V形焊缝带钝边的单边
V形焊缝

[Page 18]
实用焊接工艺手册
续表序号名称图示符号
X形焊缝带钝边的川
U形焊缝
带钝边的J形焊缝
反面封底焊缝
角焊缝
ODDD
塞焊缝或槽焊缝
点焊缝

[Page 19]
第一章焊接工艺基础知识续表序号名称图示符号
缝焊缝
2.焊接图形辅助符号（表1-2）
表1-2焊接图形辅助符号序号名称图示符号说明焊缝表面平齐（一般平面符号
通过机械加工)
焊缝表面凹面符号凹陷（角焊
缝）
焊缝表面凸面符号凸起（平焊
缝）
3.焊接图形补充符号（表1-3）
表1-3焊接图形补充符号序号名图示符号称说明带垫板符号表示焊缝底部有垫板
三面焊缝符号表示有三面焊缝

[Page 20]
实用焊接工艺手册续表序号名称图示符号说明表示环绕焊件周围的周围焊缝符号
焊缝表示在现场、工地上现场符号
进行焊接
焊缝尺寸符号（表1-4）
表1-4
焊缝尺寸符号名称示符号符号图名称图示工件厚度焊缝间距
坡口角度焊脚尺寸
根部间隙熔核直径
焊缝有钝边
效厚度
N=3
相同焊焊缝宽度
缝数量

[Page 21]
第一章焊接工艺基础知识续表名称各划符号图示名称图示焊缝半径
坡口深度
根部长度余高
n=3
坡口焊缝段数
面角度
5.焊接方法在图样上的表示代号（表1-5）
表1-5焊接方法在图样上的表示代号代号代号焊接方法焊接方法
电弧焊
131
MIG焊：熔化极情性气体保护焊
无气体保护电弧焊
MAG焊：熔化极非情性气体保护
135
焊（含CO气体保护焊）
111
手弧焊（涂料焊条熔化极电弧焊）
112
重力焊（涂料焊条重力电弧焊）
136
非情性气体保护药芯焊丝电弧焊
113
光焊丝电弧焊
137
非情性气体保护熔化极电弧点焊
114
药芯焊丝电弧焊
非熔化极气体保护电弧焊
115
涂层焊丝电弧焊
141
TIG焊：钨极情性气体保护焊
116
熔化极电弧点焊
142
TIG点焊
118
躺焊
149
原子氢焊
埋弧焊
等离子弧焊
121
丝极埋弧焊
151
大电流等离子弧焊
122
带极埋弧焊
152
微束等离子弧焊
熔化极气体保护焊
153
等离子弧粉末堆焊（喷焊）

[Page 22]
实用焊接工艺手册
续表代号焊接方法代号焊接方法
154
等离子弧填丝堆焊（冷、热丝）
锻焊
155
等离子弧MIG焊
高机械能焊
156
等离子弧点焊
441
爆炸焊
其他电弧焊方法
扩散焊
181
碳弧焊
气压焊
185
旋弧焊
冷压焊
电阻焊
其他焊接方法
点焊
铝热焊
缝焊
电渣焊
221
搭接缝焊
气电立焊
223
加带缝焊
感应焊
凸焊
光束焊
闪光焊
751
激光焊
25752
电阻对焊弧光光束焊
其他电阻焊方法
753
红外线焊
291
高频电阻焊
储能焊气焊
螺柱焊
331
氧-燃气焊
781
螺柱电弧焊
311
氧-乙炔焊
782
螺柱电阻焊
312
氧-丙烷焊
钎焊（硬钎焊、软钎焊、钎接焊）
313
氢-氧焊
硬钎焊
空气-燃气焊
911
红外线硬钎焊
322
空气-丙烷焊
912
火焰硬钎焊
氧-乙炔喷焊
913
炉中硬钎焊压焊
4914
浸沾硬钎焊
超声波焊
915
盐浴硬钎焊
摩擦焊
916
感应硬钎焊

[Page 23]
第一章焊接工艺基础知识续表代号焊接方法代号焊接方法
917
超声波硬钎焊
946
感应软钎焊
918
电阻硬钎焊
947
超声波软钎焊
919
扩散硬钎焊
948
电阻软钎焊
923
摩擦硬钎焊
949
扩散软钎焊
924
真空硬钎焊
951
波峰浇铸软钎焊
其他硬钎焊方法
952
烙铁软钎焊
软钎焊
953
摩擦软钎焊
941
红外线软钎焊
954
真空软钎焊
942
火焰软钎焊
其他软钎焊方法
943
炉中软钎焊
钎接焊
944
浸沾软钎焊
971
气体钎接焊
945
盐浴软钎焊
972
电弧钎接焊
6.焊接标注
（1）指引线（表1-6)
表1-6
指引线基准线（实线）
尾部基准线（虚线）
箭头线有一条实线和一条虚线，均应与图样底边平行，特殊情况允许与底边垂基准线直，虚线可画在实线的上侧或下侧，对称焊缝或双面焊缝时可不画虚线可位于接头上下或左右的任一侧。因此，单面焊时，焊缝可以在接头的箭头线箭头侧或非箭头侧。箭头应指向焊缝的正面或者背面，对单边坡口焊缝箭头应指向有坡口一侧的工作尾部一般可省去，只有对焊缝有附加要求或说明时，才加上尾部
（2）焊缝尺寸和符号的标注原则与方法（表1-7）

[Page 24]
实用焊接工艺手册表1-7焊缝尺寸和符号的标注原则与方法
α·β.b
a.β.b
p.H.K.h.S.R.c.d（基本符号）nX1(e)
p.H.K.h.S.R.c.d（基本符号）nXI（e)
N或
p.H.K·hSR·cd（基本符号）nX1（e)
p.H.K.h-S.R.cd（基本符号）nxI（e)
a.β.b
①焊缝在接头的箭头侧时，基本符号标在基准线的实线侧基本符号
②焊缝在接头的非箭头侧时，基本符号标在基准线的虚线侧
③对称焊缝或双面焊缝时，可不加虚线，基本符号在基准线两侧
①焊缝截面尺寸：标在基本符号左侧焊缝的形
②焊缝长度尺寸：标在基本符号右侧状和尺寸
③坡口角度：标在基本符号的上部或下部
④根部间隙：标在基本符号的上部或下部相同焊缝的数量符号、焊接方法代号、检验方法代号、其他要求和其他说明等标在尾部右侧
（3）标注方法示例（表1-8）
表1-8标注方法示例接头形式标注方法标注含义两面对称焊脚尺寸K=5mm
的角焊缝，在工地上用焊条电弧焊施焊带钝边V形焊缝，先用等离
子弧焊打底，后用埋弧自动焊不开坡口，手工电弧焊双
面焊带钝边的V形焊缝，焊条电弧焊，反面封底焊

[Page 25]
第一章焊接工艺基础知识
二、焊接常用数据
1.常用金属的熔点与密度（表1-9）
表1-9常用金属的熔点与密度金属名称熔点/℃
密度/g·cm-3
金属名称熔点/℃
密度/g·cm-3
铁
15387.85
镁
6501.74
铜
10838.96
铅
32710.4
铝
A16602.7
锡
2317.3
钛
16774.51
银
96010.49
镍
14538.9
钨
338019.3
铬
19037.19
锰
12447.432.常用的热处理方法及用途
（表1-10）
表1-10常用的热处理方法及用途工艺名称与工艺过程目的与用途目的是细化晶粒、均匀组织、
将钢件加热至A3以上30~50℃，
完全降低硬度、充分消除应力。用保温一段时间，随炉缓冷至500℃以下退火于亚共析钢的铸件、锻件、热后出炉空冷轧型材及焊接件将钢件加热至A以上20~30℃，
目的是为了消除网状渗碳体，
球化保温一段时间，随炉缓冷至500℃以下为过共析钢和共析钢的淬火进退火后出炉空冷，或在600~700℃等温行预处理。用于工具钢、轴承退火钢锻压后的处理退去应力将钢加热至500~650°℃，经一段时消除铸件、锻件、焊接件、
退火火间保温后缓慢冷却，至300°℃以下出炉热轧件和挤压件的内应力扩散钢件加热至1050~1150℃，保温10~
均匀组织，但晶粒粗大，之后退火
20h，然后缓慢冷却要进行一次完全退火以细化晶粒将钢加热至A3以上保温一定时间，
冷却至珠光体形成温度（一般为600~
等温适用于奥氏体比较稳定的合
700°℃），进行等温转变处理，然后便退火金钢可快速冷却至常温。合金钢等温3~
4h，碳钢为1~2h

[Page 26]
实用焊接工艺手册续表工艺名称与工艺过程目的与用途将钢加热至A3或Accm以上40~60℃，保正细化晶粒，获得一定的综合火温后从炉中取出，在空气中冷却力学性能将钢加热至A3或A以上30~
50°℃，保温后从炉中取出，投入介质单液工艺简单
（水或油）中冷却。合金钢用油淬；碳钢用水淬淬火将钢加热至A3或Ac以上30~
双液
50°℃，保温后从炉中取出，先投入水防止变形和开裂中冷却至300°℃，再投入油中缓慢冷却得到回火马氏体组织，保持低温将淬火后的钢加热至150~250℃，
高硬度和高的耐磨性。用于刃回火保温一段时间，以适宜的速度冷却具、滚动轴承及模具的处理得到回火屈氏体组织，具有中温将淬火后的钢加热至350～450℃，
较高弹性和屈服点，韧性好。
回火回火保温一段时间，以适宜的速度冷却用于弹簧、滚动轴承及模具的处理获得回火索氏体组织，具有高温将淬火后的钢加热至500～650℃，
较好的综合力学性能，用于处回火保温一段时间，以适宜的速度冷却理连杆、齿轮、轴等
3.焊缝无损检测的符号（表1-11）
表1-11
焊缝无损检测的符号名称代号名称代号名称代号无损检测
NDT
磁粉探伤
射线探伤
声发射检测
AET
中子射线探伤
NRT
测厚
涡流探伤
耐压试验
PRT
超声波探伤
泄漏探伤
渗透探伤
目视检查

[Page 27]
第一章焊接工艺基础知识三、计量单位的换算计量单位的换算见表1-12。
表1-12
计量单位的换算名称千米米分米厘米毫米微米纳米长符号
度换算
103m
10-1m
10-2m
10-3m
10-6m
10-9m
名称吨千克克毫克市斤两钱质量符号
换算
103 kg
103g
10-3g
500g
50g
计量单位力压力与应力热和功质量
（英）
名称牛顿兆帕大气压
焦耳磅盎司符号
MPa
cal
其
atm
他换算
0.098MPa
4.18J
453.6g
28.35g
10.2atm
0.24cal
单计量单位英制长度功率位名称英尺英寸磅马力千瓦瓦毫瓦符号
换算
12in
25.4mm
3ft
0.736kW
1.36PS
10-3kW
10-3W
第二节基本工艺参数焊接基本工艺参数主要有焊条或焊丝直径、焊接电流、运条方法或焊丝横向摆动、弧长与电弧电压、焊接速度等。
一、焊条与焊丝直径
1.焊条直径在焊条电弧焊中，焊条直径的选择参照表1-13。

[Page 28]
实用焊接工艺手册
表1-13
焊条直径的选择方法
选择条件参数参数选择范围
≤1.56~12
工件厚度
34~5
≥13
按焊件厚
度选择焊条直径
1.523.23.2~44~55~6
位置立焊横焊仰焊按焊缝位置选择焊条直径
层数按焊接层第一层中间层最后一层数选择焊条直径
p2.0~2.5
p4.0~6.0
服从成形需要要求对力学性要求有良好的塑性一般要求能的要求焊条直径
p3.2~4.0为宜
44.0~6.02.焊丝直径焊丝是气焊、气体保护焊和埋弧自动焊时使用的焊接材料，其选择参照表1-14。
表1-14
焊丝直径的选择
选择条件参数参数选择范围工件厚度
≤1.5234~56~12
≥131.5
按焊件厚
23.23.2~44~55~6
度选择焊条直径焊接厚板时，为了提高效率，一般选用4～6的焊丝一般为p2~4，长度为1m
气焊丝的选择母材裁条代替焊丝，裁条的宽度不超过板厚的2倍焊件厚度
1~22~33~55~1010~15
≥15
低碳钢的不用焊丝焊丝直径焊丝直径
2~323~54~66~8
或1~2
二、
焊接电流焊接电流是最重要的工艺参数，选择焊接电流应考虑如下问题。

[Page 29]
第一章焊接工艺基础知识焊接电流应随焊条直径的增大而增大，一般按式（1-1）进行计算。
I=Kd
(1-1)
式中
I—焊接电流，A；
d—焊条直径，mm；
K—经验系数。
焊条直径与经验系数K的关系见表1-15。
表1-15焊条直径d与经验系数K的关系焊条直径d/mm
1~22~44~6
经验系数K
25~3030~4040~60
有的资料上还介绍了另外一个计算焊接电流的公式
I=10d²
(1-2)
式中各字母的意义与式（1-1）相同。在选择焊接电流时，公式的计算只是一个参考数据，焊接时还应根据电弧的燃烧情况适当调整。为了使用方便，焊接电流可按表1-16选择。
表1-16
焊接电流与焊条直径的关系焊条直径/mm
p2.0
$2.5
$3.2
p4.0
p5.0
p6.0
平焊电流/A
40~5060~8090~120140~160200~250280~350
立焊电流/A
35~4550~7080~110120~140180~220
仰焊电流/A
35~4045~6580~100110~120
三、电弧电压、（弧长）
在焊接中，电弧电压往往是被人忽视的参数。其实，这个参数对焊接质量也有重大影响。电弧电压的大小与弧长成正比，电弧长度越大，电弧电压越高，反之越低。
在焊接操作时，电弧电压不宜太高（电弧不宜过长），电弧电压太高有如下害处：
①电弧燃烧不稳定；

[Page 30]
实用焊接工艺手册
②容易导致飞溅增大；
③减小熔化深度；
④易产生咬边、气孔等缺陷。
因此，焊接操作时，在不短路的情况下应尽量采用短弧焊。
另外。不同的电弧电压会使熔滴的过渡形式发生变化：一般来说，短路过渡电压较低，电流较小；喷射过渡电压较高，电流较大；而大滴过渡时，电流和电压都介于两者之间，但飞溅大，故一般不采用。
四、焊接速度焊接速度是焊条或焊丝沿焊接方向移动的速度。这个参数受以下两个因素的影响。
（1）受焊接电流的影响当焊接件的厚度、焊条直径一定时，
焊接电流大，则焊速可以高一些；若焊接电流小，或因焊机规格的限制而达不到那样大的电流，则焊接速度应小些，以保证焊透。
（2）受焊接材料的影响有些材料不充许过热或高温停留时间不可过长，焊接这类材料时，应在保证熔合的前提下焊速加快些。
另外在焊件较薄时，焊速也应快些。
在焊接生产中，以上四个参数应正确选择，不宜为提高焊接生产率而过分提高焊接电流和焊接速度，更不要不考虑材料的特性来确定焊接工艺。在确定以上参数时，一定要全面综合考虑材料特性、焊缝位置、焊缝的力学状态及电流大小对焊接接头的影响。
第三节焊接辅助工艺在焊接生产中，为了保证焊接质量，对于一些强度较高的钢，
住往要采取适当的辅助工艺措施。具体措施如下。
一、焊前预热预热温度、方法和用途见表1-17。

[Page 31]
第一章焊接工艺基础知识
表1-17预热温度、方法和用途预热温度预热方法加热区域用途氧-乙炔焰跟踪加热焊缝两侧适于薄件长焊缝根据材料和环境温度
75mm以上高频感应加热适于薄件长焊缝确定，加热温度一般为
50～400°℃，铸铁热焊可地炉加热焊缝两侧厚件短焊缝达600~700℃
碳火炉整体加热整体用于小件焊件的预热应根据工件的情况和环境灵活掌握。对于同一种钢材，环境温度不同其预热温度也有差别，具体的预热温度在材料焊接时详述。
二、后热焊接缺陷（裂纹）的出现，是与冷却速度直接相关的。对于某些材料，往往在焊后对工件进行适当加热，以降低其冷却速度。后热时，应控制每一次加热时工件的温度。
三、焊后热处理对于淬硬性较高的材料，焊接时会出现较多的淬硬组织和较大的焊接残余应力，从而增大冷裂倾向。为此，对于高强钢的重要焊接结构，往往需要在焊后进行局部或整体热处理。焊后热处理的方法有焊后正火、焊后高温回火、去应力退火、脱氢处理和水淬等。
具体工艺见表1-18。
表1-18焊后热处理工艺工艺名称工艺方法用途将焊件焊后立即加热至Aci或Acm以上消除应力、均匀组织、
焊后正火
40～60℃，保温一段时间，然后在空气中消除内应力、改善切削冷却加工性能消除焊接残余应力、
将焊件焊后立即加热至A以下某一温焊后高温回火稳定组织、稳定尺寸、
度，保温一段时间，然后在空气中冷却减小脆性、防止开裂将焊件加热至500~650℃，保温一段时消除焊接残余应力、
去应力退火间，然后缓慢冷却防止开裂

[Page 32]
实用焊接工艺手册续表工艺名称工艺方法用途使工件内的氢扩散出脱氢处理将焊件加热到200℃以上，保温2h
来，防止产生延迟裂纹为防止高铬铁素体钢析出脆性相，焊后使接头组织均匀化，
水淬将焊件加热至900℃以下水淬，以得到均-
提高塑性和韧性，但只的铁素体组织适用于高铬钢不同材料的焊后热处理温度不同，如果选择不当，不但不会使焊件的性能提高，而且可能使力学性能和理化性能恶化，甚至会造成热处理缺陷。表1-19为各种材料的焊后热处理温度。
表1-19各种材料的焊后热处理温度几种结构钢的正火温度常用金属材料回火温度材料正火温度/℃
材回火温度/℃
20890~920
结构钢
580~68035860~890
奥氏体不锈钢
850~105045840~870
铝合金
250~30016Mn
900~930
镁合金
250~30014MnNb
900~930
钛合金
550~60015MnV
950~980
锯合金
1100~120015MnTi
950~980
铸铁
600~65016MnNb
950~98015MnV
550~57020Cr
860~89015MnTi
550~57020CrMnTi
950~97016MnNb
550~57040Cr
850~87018Mn2MoVA
650~67040MnB
860~90035CrMo
850~870
四、防止和减小焊接应力与变形的有关措施焊接应力、变形和开裂等缺陷，严重影响焊接质量，表1-20
所列为防止和减小焊接应力与变形的有关措施。

[Page 33]
第一章焊接工艺基础知识表1-20
防止和减小焊接应力与变形的有关措施防止和减小应力与变形的有关措施备注
①在保证结构有足够强度的前提下，尽量减少焊缝的长度，
合理选择坡口形式
②对称布置焊缝必要时进行对称焊接设计方面
③适当采用冲压件，以减少以冲压代替角焊缝焊缝的长度
④使用装卡器具装配，以提对于小件应采用自动快速装高装配质量和效率卡器具合理安排装焊顺序（图1-1）
大面积的焊缝拼板顺序要合理合理安排焊接顺序（图1-2）
使变形最小平板对接点焊时，预留出变减小变形反变形法（图1-3）
形量的措施防止波浪变形用压铁固定刚性固定法（图1-4）
（图1-5）
冷却（散热）法（图1-6）
在下料时做好收缩量的补偿使焊缝能自由收缩工工作艺合理安排使其自由收缩，以防影响整方先焊收缩大的焊缝焊接顺序体形状面交叉焊缝先焊横，
交叉位置要将横缝焊肉清除，
后焊纵（图1-7）
然后再焊纵缝减小应力的措施提高工件的温度可减小温度预热法梯度加热“减应区”法（图1-8）
加热位置不是焊缝两侧焊铸铁及高碳钢时常边焊边锤击法锤击焊后热处理去氢、消除应力

[Page 34]
实用焊接工艺手册
181624141020618174193721122315
大平面拼板的顺序图1-1
3000
(a)
上拱变形
(b)
10.1
(e)
(d)
(c)
图1-2压力机上用的压型上模的焊接顺序焊前焊前焊后
焊后
(b)
(a)
8～12mm的钢板对接时的反变法以防止角变形图1-3

[Page 35]
第一章焊接工艺基础知识压铁临时支撑焊件定位焊
10030
平台底平板立板法兰盘图1-4
加临时支撑进行图1-5
用压铁进行刚性刚性固定固定防止波浪变形焊件水槽
20~30
冷却水孔紫铜板支承架
(a)
(b)
图1-6
散热法铲净坡口
(a)
300
(b)
铲净坡口
(c)
图1-7
交叉焊缝的焊接顺序

[Page 36]
实用焊接工艺手册
（b)
(a)
辐板轮缘
(e)
(c)
(d)
图1-8加热“减应区”法五、其他工艺
1.焊前热处理焊前热处理的目的是为了消除工件的硬度和化学不均匀性。对于一些淬火钢，焊前应进行退火或正火。
2.固溶处理焊接奥氏体不锈钢，容易产生抗晶间腐蚀能力下降的问题，即晶间因产生碳化铬使其铬含量低于12%，通过固溶处理，可以使碳化铬分解，并使碳和铬都固溶到钢中，使其恢复抗腐蚀能力。
固溶处理是将焊后的不锈钢焊件加热至1000～1150°℃，保温一段时间，使碳完全溶解在奥氏体中，然后使其快速（水中）冷却的工艺。保温时间根据焊件厚度确定，工件越厚，保温时间越长，
保温时间按2min/mm计算。此工艺只用于不锈钢和奥氏体耐热钢焊件。
3.ACI焊道为了改善熔合区的韧性和抗裂性，特别是对于可能产生一定硬化倾向的低合金高强钢，同时也为了消除可能的应力集中根源（咬边缺陷等），有关资料推荐在熔合线表面焊接一道焊道，称为ACI

[Page 37]
第一章焊接工艺基础知识  21
焊道（AntiCrackInitiatingBead），如图1-9所示。ACI焊道对前一焊道也有退火作用。
图1-9ACI焊道的运用
1—焊缝；2—热影响区；3—ACI焊道第四节焊接工艺评定凡受国家安全监督的焊接结构制造单位，为了保证产品的焊接质量，在投产前和在生产过程中因某些工艺条件改变，必须按规定进行焊接工艺评定。这是企业进行焊接质量管理的重要环节。
一、焊接工艺评定的目的焊接工艺评定就是为验证所拟定的焊件焊接工艺的正确性而进行的试验过程及结果评价。基本做法是利用所拟定的焊接工艺对试件进行预焊接，然后检验所焊接头的质量。凡符合要求的，评为合格，该焊接工艺可用于生产；否则为不合格，必须重新拟定焊接工艺，再次评定，直至符合要求为止。
焊接工艺评定试验不是金属材料的焊接性试验，它是在材料焊试验用的试件必须反映产品结构的特点，其形状和尺寸由国家标准统一规定；焊接试件所用的工艺为准备采用的焊接工艺；评定的内容是对用该工艺焊接的接头的力学性能、弯曲性能或堆焊层的化学

[Page 38]
（22）实用焊接工艺手册成分符合规定，对预焊工艺规程进行验证性试验和结果评价的过程。评定接头质量的标准是国家有关法规和产品的技术要求。因此，通过焊接工艺评定可以证明施焊单位是杏有能力制造出符合有关法规、标准和产品技术要求的焊接接头；通过评定试验，施焊单位可获得符合产品质量要求的可靠焊接工艺，并以此为依据编制直接指导生产的焊接工艺规程，最终达到确保产品焊接质量的目的。
焊接工艺评定的最终目的是使产品的焊接质量获得可靠保证。
在执行过程中既不要盲目地评定，造成人力和物力的浪费；也不要出现漏评，使焊接质量失去控制。为了做到用最少的评定工作量就能涵盖（包容）整个产品的焊接工艺，一方面要掌握标准中的各项规定，其中注意评定规则、替代范围、试验方法和合格标准；另一方面要分析产品结构特点，尤需注意那些明显影响焊接接头使用性能的重要因素，如母材金属和填充金属的类、组别，材料厚度范围，各种焊接接头的焊缝形式，可能的焊接位置等，改变任何影响使用性能的因素，都必须进行焊接工艺评定。在此仅介绍焊接工艺评定工作中几个主要环节。主要依据是表1-21所列的标准，此外还有一些相关文献。评定时，一定要正确选择标准。
表1-21焊接工艺评定时应遵循的标准标准标准内容
CB/T3748-1995
船用铝合金焊接工艺评定
CJ/T32-2004
液化石油气钢瓶焊接工艺评定
DL/T1117-2009
核电厂常规岛焊接工艺评定规程
DL/T868-2004
焊接工艺评定规程
GB/T19869.1—2005
钢、镍及镍合金的焊接工艺评定试验
GB/T19869.2-2012
铝及铝合金的焊接工艺评定试验
JB/T6315-1992
汽轮机焊接工艺评定承压设备焊接工艺评定
NB/T 47014—2011
NB/T47014~47016-2011
承压设备焊接工艺评定[合订本]
SHJ509-1988
石油化工工程焊接工艺评定

[Page 39]
第一章焊接工艺基础知识
二、焊接工艺评定的一般程序各生产单位产品质量管理机构不尽相同，工艺评定程序可能有一定差别，但各类焊接工艺评定都按评定规则、评定方法、检验要求和结果评价的程序编写。对于承压设备（锅炉、压力容器、压力管道）来说，包括对接焊缝和角焊缝焊接工艺评定、耐蚀堆焊工艺评定、复合金属材料焊接工艺评定、换热管与管板焊接工艺评定和焊接工艺附加评定以及螺柱电弧焊工艺规则、试验方法和合格指标。图1-10是焊接工艺流程图。
要求使用WPS？
否无下步行动可使用的WPS
是
（或PQR)？
拟定pWPS
评定pWPS
不合格形成PQR
反铝制定WPS
生产实施：WPS
图1-10
）焊接工艺流程图在图1-10中出现了WPS、PQR等一系列的英文缩写，其意义见表1-22。
1.评定规则所谓评定规则，是对不同的焊接方法而言的。其要点有：
①当变更任何一个重要因素时，都需要重新进行焊接工艺评定。

[Page 40]
实用焊接工艺手册
表1-22焊接工艺评定常用英文缩写及代号名称英文缩写名称英文缩写预焊接工艺规程焊接工艺规程
pWPS
WPS
焊接工艺评定报告
PQR
焊后热处理
PWHT
气焊
OFW
焊条电弧焊
SMAW
埋弧焊
SAW
钨极气体保护焊
GTAW
熔化极气体保护焊
GMAW
药芯焊丝电弧焊
FCAW
电渣焊
ESW
等离子弧焊
PAW
摩擦焊
FRW
气电立焊
EGW
螺柱电弧焊
交流电源
平焊
横焊
立焊
立向下焊
立向上焊
仰焊
板材对接焊缝试件平焊位置
板材对接焊缝试件横焊位置
板材对接焊缝试件立焊位置
板材对接焊缝试件仰焊位置
管材水平转动对接焊缝试件管材垂直固定对接焊缝试
位置件位置管材水平固定对接焊缝试件管材45°固定对接焊缝试件
位置位置
板材角焊缝试件平焊位置板材角焊缝试件横焊位置
板材角焊缝试件仰焊位置
板材角焊缝试件立焊位置管-板（或管-管）角焊缝
45°
管-板（或管-管）角焊缝垂
转动试件位置直固定横焊试件位置管-板（或管-管）角焊缝水管-板（或管-管）角焊缝垂
2FR
平转动试件位置直固定仰焊试件位置管-板（或管-管）角焊缝水平固定试件位置
②当增加或变更任何一个补加因素时，则可按增加或变更的补加因素，增焊冲击韧性用试件进行试验。
③当增加或变更次要因素时，不需要重新评定，但需要重新编制预焊工艺规程。
2.评定方法和检验要求
（1）试件形式试件分为板头和管状两种，管头指管道和环。

[Page 41]
第一章焊接工艺基础知识
①试件形式如图1-11所示，摩擦焊试件接头形状应与产品规定一致。
(a)板状对接焊缝试件
(b)管状对接焊缝试件
(c)板状角焊缝试件
(d)管与板角焊缝试件
（e）管与管角焊缝试件图1-11对接焊缝与角焊缝试件形式
②评定对接焊缝预焊接工艺规程时，采用对接焊缝试件。对拉焊缝试件评定合格的焊接工艺，适用于焊件中的对接焊缝和角焊缝。
评定非受压角焊缝预焊工艺规程时，可仅采用角焊缝试件。
（2）板状对接焊缝试件，评定合格的焊接工艺，适用于管状焊件的对接焊缝，反之亦可。
任一角焊缝试件评定合格的焊接工艺，适用于所有形式有焊件角焊缝。
（3）当同一条焊缝使用两种或两种以上焊接方法或重要因素、
补加因素不同的焊接工艺时，可按每种焊接方法（或焊接工艺）分别进行评定；亦可使用两种或两种以上的焊接方法（或焊接工艺）
焊接试件，进行组合评定。
组合评定合格的焊接工艺用于焊件时，可以采用其中一种或几

[Page 42]
实用焊接工艺手册种焊接方法（或焊接工艺），但应保证其重要因素、补加因素不变。
只需其中任一种焊接方法（或焊接工艺）所评定的试件母材厚度，
来确定组合评定试件适用于焊件母材的厚度有效范围。
（4）试件制备
①母材、焊接材料和试件的焊接必须符合拟定的预焊接工艺规程的要求。
②试件的数量和尺寸应满足制备试件的要求，试样也可以直接在焊件上切取。
③对接焊缝试件厚度应充分考虑适用于焊件厚度的有效范围。
3.检验要求和结果评价
（1）对接焊缝试件和试样的检验
①试件检验项目：外观检查、无损检测、力学性能试验和弯曲试验。
②外观检查和无损检测（按JB/T4730.1～6—2005）结果不得有裂纹。
③力学性能试验和弯曲试验。
a.力学性能试验和弯曲试验项目及取样数量除另有规定外，
应符合表1-23的规定。
表1-23力学性能试验和弯曲试验项目及取样数量拉伸试验/个弯曲试验②/个冲击试验/个试件母材的厚度T/mm
拉伸面弯背弯焊接区热影响区④
侧弯
T<1.52221.5≤T≤102223310<T<20222
T≥202433
①一根管接头全截面试样可以代替两个带肩板形拉伸试样。
②当试件焊缝两侧的母材之间或焊缝金属和母材之间的弯曲性能有显著差别时，
可改用纵向弯曲试验代替横向弯曲试验。纵向弯曲试验时，取在弯和背弯试样各2个。
③当试件厚度T≥10mm时，可以用4个横向侧弯试样代替两个面弯和背弯试样。
组合评定时，应进行侧弯试验。
④当焊缝两侧的母材的代号不同时，每侧的热影响区都应取3个冲击试样。
当无法制备5×10×55小尺寸冲击样时，免做冲击试验。

[Page 43]
第一章焊接工艺基础知识
b.当规定进行冲击试验时，仅对钢材和含镁量超过3%的铝镁合金焊接接头进行夏比V型缺口冲击试验，铝镁合金焊接接头只取焊缝区冲击试样。
c.当试件采用两种或两种以上焊接方法（或焊接工艺）时，
拉伸试样和弯曲试样的受拉面应包括每一种焊接方法（或焊接工艺）的焊缝金属和热影响区；当规定做冲击试验时，对每一种焊接方法（或焊接工艺）的焊缝金属和热影响区都要经受冲击试验的检验。
d.拉伸试样和弯曲试样的尺寸，根据相关标准或技术文件确定允许公差。
④力学性能试验和弯曲试验的取样要求：
a.取样时，一般采取冷加工方法，当采用热加工方法时，则应去除热影响区；
b.允许避开焊接缺陷、缺欠制取试样；
c.试件去除焊缝余高前允许对试样进行冷校平；
d.板状对接焊缝试件上试样取样位置见图1-12；
舍弃舍弃舍弃拉伸试样侧弯试样纵向面弯试样背弯试样拉伸试样拉伸试样面弯试样侧弯试样纵向背弯试样纵向面弯试样背弯试样侧弯试样拉伸试样面弯试样拉伸试样拉伸试样侧弯试样纵向背弯试样冲击试样冲击试样冲击试样舍弃舍弃舍弃
(a)不取侧弯试样时
(b)取侧弯试样时
(c)取纵向弯曲试样时图1-12板状对接焊缝试件上试样位置图

[Page 44]
实用焊接工艺手册
e.管状对接焊缝试件上试样取样位置见图1-13。
?11
(a)拉伸试件为整管时
（b）不要求冲击试验时弯曲试样的位置
Q299
(c)要求冲击试验时图1-13管状对接焊缝试件上试样的位置注：1.1一拉伸试样；2一面弯试样；3一背弯试样；4一侧弯试样；5一冲击试样
2.③9为钟点记号，表示水平固定位置焊接时的定位标记
5拉伸试验：按照上述要求取样、试验，拉伸试验按GB/T
228一2002规定的试验方法测定焊接接头的抗拉强度。钢质母材不低于标准规定抗拉强度的下限值即为合格。
6弯曲试验：弯曲试验按GB/T2653—2008的检测方法测定焊接接头的完好性和塑性。对接焊缝试件的弯曲试样弯曲到规定的角度后，其拉伸面上的焊缝和热影响区内，沿任何方向不得有单条长度大于3mm的开口缺陷，试样的棱角开口缺陷一般不计，但由于未熔合、夹渣或其它内部缺陷引起的棱角开口缺陷长度应计入。
?冲击试验：试样形式、尺寸和试验方法应符合GB/T229一
2007的规定。当试件尺寸无法制备标准试样（宽度为10mm）时，
则应依次制备宽度为7.5mm或5mm的小尺寸冲击试样。钢质焊

[Page 45]
第一章焊接工艺基础知识
接接头每区三个标准试样为一组的冲击吸收功平均值应符合设计文件或要关技术文件规定，且不低于表1-24中的规定值；至多允许有一个试样的冲击吸收功低于规定值，但不得低于规定值的70%。
表1-24钢材及奥氏体不锈钢焊缝的冲击功最低值钢材标准抗拉强度
3个标准试样冲击功材料类别的下限值Rm/MPa
平均值KV2/J
≤450
≥20
>450~510
≥24
碳钢和低合金钢
>510~570
≥31
>570~630
≥34
>630~690
≥38
奥氏体不锈钢焊缝
≥30
一
（2）角焊缝试件和试样角焊缝的检验项目应包括外观检验和
最小金相试样最小为100
注：最大焊脚等于T2，且不大于20mm
图1-14板状角焊缝试件及试样

[Page 46]
实用焊接工艺手册
金相检验。
①角焊缝的试件及试样的尺寸。
板状角焊缝试件和试样的尺寸见表1-25和图1-14。
金相试样尺寸：只包括全部焊缝、熔合区和热影响区即可。
表1-25板状角焊缝试件尺寸
翼板厚度T1
腹板厚度T2
≤T2，但不小于3
②管状角焊缝的试件和试样尺寸见图1-15。
金相试样的尺寸只要包括全部焊缝、熔合区和热影响区即可。
(a)管-板角焊缝试件
(b)管-管角焊缝试件注：1.T为管壁厚。
注：1.T为内管壁厚。
2.底板母材厚度不小于T。
2.外管壁厚不小于T。
3.最大焊脚等于管壁厚。
3.最大焊脚等于内管壁厚。
4.图中双点画线为切取试样示意线。
4.图中双点画线为取试样示意线。
图1-15管状角焊缝试件
③试件外观检查：不允许有裂纹；金相检验为宏观检验，焊缝的根部应焊透，焊缝、热影响区不得有裂纹、未熔合；角焊缝两焊脚之差不大于3mm。

[Page 47]
第一章焊接工艺基础知识31
由于各种焊件的要求不同，焊接工艺评定的内容有所差别，在现场应根据产品的技术要求选择评定的方案，确定评定方法和检验要求。
4.结果评价有关评价结果要依据上面的评定方法和检验要求，通过焊接工艺评定的试验，及对试件样的检验，确定是否符合产品要求，符合要求的，即可确定焊接生产工艺，不符合要求的应重新评定。
5.书写焊接工艺评定报告在各种试验完成之后，已经证明了正确的焊接工艺，则应书写焊接工艺评定报告。评定报告的内容如下。
（1）预焊接工艺规程（pWPS）的确定通常由生产单位的设计或工艺技术管理部门，根据新产品结构、材料、接头形式、所采用的焊接方法和钢板厚度范围，以及老产品在生产过程中因结构、
材料或焊接工艺的重大改变，需重新编制焊接工艺规程时，提出实验方案，拟定预焊接工艺规程（pWPS）。预焊接工艺规程是试验的焊接工艺。预焊接工艺规程就是对试件进行焊接的工艺依据。并要以此规程进行试验焊接。表1-26为NB/T47014一2011中推荐的预焊接工艺规程的表格。
表1-26预焊接工艺规程（pWPS）
单位名称预焊拉工艺评定规程编号日期所依据焊接工艺评定规程编号焊接方法机械化程度（手工、半自动、自动）
焊接接头：
简图：（接头形式，坡口形式与尺寸，焊层，
坡口形式焊道布置及顺序）
衬垫（材料和规格）
其他填充金属焊接材料类别焊接材料标准填充金属尺寸焊接材料型号

[Page 48]
实用焊接工艺手册续表焊接材料牌号填充金属类别其他对接焊缝焊件焊缝金属厚度范围：
角焊缝焊件焊缝金属厚度范围：
耐蚀堆焊金属化学成分/%
其他注：每一种母材与焊接材料的组合均需分别填表焊接位置焊后热处理对接焊缝的位置焊后热处理加热温度（°℃）
立焊的焊接方向保温时间范围（h）
角焊缝的位置立焊的焊接方向气体预热气体混合比流量最小预热温度最大预热温度保护气保持预热时间尾部保护气加热方式背面保护气电特性电流种类极性焊接电流范围电弧电压焊接速度范围钨极类型与直径喷嘴直径焊接电弧种类（喷射弧\短路弧）
焊丝送进速度
（按所焊位置和厚度，分别列出电压和电压范围，记人下表）
焊接工艺参数

[Page 49]
第一章焊接工艺基础知识
续表填充金属焊接电流电弧电焊接速度线能量焊道/焊层焊接方法直径电流压/V
牌号
cm·min-1
/kJ·cm-1
极性技术措施摆动焊和不摆动焊摆动参数焊前清理和层间清理背面清根方法单道焊和多道焊单丝焊或多丝焊导电嘴至工件距离/mm
锤击其他绘制日期审核日期批准日期
（2）对试件进行评定（pWPS）
根据预焊接工艺规程进行焊接的焊件，要经过有关国标和产品的技术要求进行检验和评定。
（3）撰写焊接工艺评定报告（PQR）
根据以上试验和评定，
在已确定正确的焊接工艺方案后，便要写出完整的焊接工艺评定报告。焊接工艺评定报告要记载验证性试验及其检验结果，对拟定的预焊接工艺规程进行评价的报告，即“焊接工艺评定报告”。表1-
27为NB/T47014一2011中推荐的焊接工艺评定报告的表格。

[Page 50]
实用焊接工艺手册表1-27焊接工艺评定报告单位名称预焊接工艺评定规程编号日期所依据焊接工艺评定规程编号焊接方法机械化程度（手工、半自动、自动）
简图：（接头形式、坡口形式、尺寸、衬垫、每种焊接方法或焊接工艺、焊缝金属厚度）
母材焊后热处理材料标准保温温度/°℃
材料代号保温时间/h
类、组别号与类组别号相焊保护气体厚度气体混合比流量直径保护气体其他尾部保护气背面保护气填充金属电特性：
焊材类别电流种类焊材标准极性焊材型号钨极尺寸/mm
焊材牌号焊接电流/A
焊材规格电弧电压/V
焊缝金属厚度/mm
焊接电流种类其他其他焊接位置技术措施：
对接焊缝位置方向（向上、向下）
焊接速度/（cm/min）
角焊缝位置方向（向上、向下）
摆动或不摆动预热：
摆动参数预热温度/℃
多道焊或单道焊（每面）
道间温度/°℃
多丝焊或单丝焊其他其他
6.制定焊接生产工艺（WPS）
以上的所有工作，目的只有一个，就是制定出正确的生产工艺。通过焊接工艺评定，验证了拟定的焊接工艺，能够焊出符合要

[Page 51]
第一章焊接工艺基础知识 35
求的焊接接头，便可以此为依据制定焊接生产工艺。并在生产中实施（WPS）。图1-10所示的焊接工艺流程为：
用，则无下步行动。
“是”的意思是说有现成的工艺规程可用，便可按产品要求直接制定焊接工艺规程（WPS）。
向下的几个矩形表示：拟定预焊接工艺规程（pWPS）→评定预焊接工艺规程（pWPS）→形成焊接工艺评定报告→合格后便以此为依据制定焊接工艺规程，并实施生产。
若焊接工艺评定认为pWPS不合格，则重新拟定pWPS，再重新进行评定。或者提出反铝意见。这就是方框“形成PQR”向左并分上下两条线的意义。

[Page 52]
第二章焊条电弧焊工艺第一节焊接接头的形式与加工工艺一、焊接接头的形式焊接接头有对接接头、T形接头、角接接头、搭接接头四种形式，具体结构及应用见表2-1。
表2-1焊接接头的形式接头坡口形式接头结构简图说明当板厚小于4mm
时，不开坡口，但板
I形厚最大不可超过6mm。
1~2
如果不要求焊透，也可再厚些钢板超过6mm时，
对为了保证焊透，必须带钝边接开坡口。一般开V形
V形接坡口，坡口下部可留头钝边或不留钝边这种坡口的使用条
件与V形坡口相同。
单边V形一般应采用V形，在一侧板无法加工时才采用单边V形坡口

[Page 53]
第二章焊条电弧焊工艺
续表接头坡口形式接头结构简图说明
60-
这种坡口在板的厚度较大时采用，但必
X形须能在反面施焊，并且要便于翻转这种坡口只有在板
R3~5
厚超过20mm时，才能减小焊缝的宽度和
U形减少填充金属的数量。
但需要有刨边机、铣边机或碳弧气刨的设
备支持对
R3~5
接这种坡口的使用条
10°
件与U形坡口相同。
接头
J形一般应采用U形，在一侧板无法加工时才采用J形坡口这种坡口只有在板厚超过40mm时，才能减小焊缝的宽度和
减少填充金属的数量。
但需要有刨边机、铣双U形边机或碳弧气刨的设备支持。同时这种坡口还要考虑反面能否施焊并且焊件便于翻转

[Page 54]
实用焊接工艺手册续表接头坡口形式接头结构简图说明
单面削薄时：
厚度对
L=5（0-01)
差小于接不同厚度板厚1/3
接板的对接时可不头双面削薄时：
削薄
L=2.5（8-0）
2~30
薄板T字接头或不
I形要求焊透时采用
4~30
V形要求焊透时使用
形接
10~40
头
K形要求焊透时使用
40~6020
双J形要求焊透时使用
角接
I形坡口薄板或不要求焊透接角接时使用头

[Page 55]
第二章焊条电弧焊工艺
续表接头坡口形式接头结构简图说明
单边V形要求焊透时使用坡口角接角接
V形坡口要求焊透时使用，一接角接般内部不焊头
K形坡口要求焊透时使用，并角接注意能在内部焊接一般不使用，但薄板普通搭接为防止焊穿时采用
(3~5）8
搭对强度要求不高且接塞焊搭接接要保留边缘时采用头长孔角对强度要求不高且焊搭接要保留边缘时采用二、低碳钢及低合金结构钢的焊接接头参数以上的各种接头，是通用的结构。焊接工程用碳钢和低合金钢居多，其接头的结构、坡口形式、焊缝形状与尺寸及图样的标注符号见表2-2。

[Page 56]
实用焊接工艺手册去图样标注符号
6121~3
380.5~1.562~440~2.50~2.50~2.5
尺寸/mm
0~0.50.5~1.526381~331020~0.5
手工电弧焊焊接接头、坡口及焊缝形状与尺寸
286
适用厚度
1~61~32~6
焊缝剖面图形表2-2
坡口焊接接头形式名称
（带垫板）
双面焊单面焊单面焊焊缝称名接边名称不开坡口形式对接接头

[Page 57]
第二章焊条电弧焊工艺图样标注符号续表
264022202224283234363860~2.560~2.510±21~31~312±28814
ε~01~32077
尺寸/mm
1~31~3189918120.5~1.55160.5~28±20~21650~210±2140~2.514261~2.5441012181224335
适用
2626
焊缝剖面图形
55°
坡口焊接接头形式名称单面焊单面焊
（带垫板）
双面焊
（封底）
焊缝名称接边名称单边V形坡口形式对接接头

[Page 58]
实用焊接工艺手册
图样标注符号续表
2030323424320~2.5240~2.51710±21~31~312±2
~26
干。09162230225士1
~080~32220262852028
尺寸/mm
1~3
<37~102618818
背焊
求于
1~1.5816248±20~22610±23±
0~2.5320
当单面焊
1431420~2.5
=3012822
力
666
用
/mm
326326
适焊缝剖面图形坡口
焊接接头形式名称
（带垫板）
双面焊
（封底）
单面焊单面焊焊缝名称接边名称
V形坡口形式对接接头

[Page 59]
第二章焊条电弧焊工艺图样标注符号续表
23242840440~32226384220243640
尺寸/mm
81223438205323662183046283
用
/mm
20~
焊缝
~01
剖面图形
20°±2°
坡口干。
1~3
焊接接头形式名称单面焊缝称焊名称形边底口名锁坡形式对接接头

[Page 60]
实用焊接工艺手册图样标注符号平
续表
0938403303234
~02223622362820343426
尺寸/mm
3222
3028266
适用
/mm
焊缝剖面图形
60°±5°
坡口
焊接接头形式名称双面焊双面焊双面焊焊缝称名名称对称不对称对称接边
K形坡口
X形坡口形式对接接头

[Page 61]
第二章焊条电弧焊工艺
图样标注符号续表
650848582246246值偏差：1
尺寸/mm
2456245044224252
翻
1~2000~1.5
焊缝剖面图形
1~3
±2°
S干。09-
坡口
±509
焊接接头形式名称双面焊双面焊单面焊焊缝名称名称不对称接边坡口卷边
X形坡口形式对接接头角接接头

[Page 62]
实用焊接工艺手册
464
图样标注符号续表
120.5~2.5
L、K、K1由设计确定
≥0.504~303~646
b值偏差：士1
尺寸/mm
0.5~1.53
K1min
2~5
~30
用
/mm
适焊缝剖面图形坡口
焊接接头形式名称双面焊单面焊双面焊单面焊称缝焊名平接名称错边接边不开坡口形式角接接头

[Page 63]
第二章焊条电弧焊工艺
图样标注符号续表
20632426282832360~30~2.1~32028628318262
尺寸/mm
82026162322530.5~1.5202224522140~2
~0183217912012~3000~
焊缝
剖面图形坡口
F55
十
0921
焊接接头形式名称双面焊单面焊双面焊单面焊焊缝名称接边名称单边√形坡口
V形坡口形式角接接头

[Page 64]
实用焊接工艺手册图样标注符号续表
322230918
28172214~1610~1218~2223~30202~34~67~9
尺寸/mm
1620~2.5
1518
用于T形接头和双面连续焊单面连续焊
14229L
20201320~402~302~18
焊缝剖面图形坡口
1~3
焊接接头形式名称双面焊连续焊交错焊焊缝称双面双面名接边称
K形坡口不开坡口名形式角接接头
T形接头

[Page 65]
第二章焊条电弧焊工艺
494
图样标注符号续表
235610~1214~182~34~67~9
尺寸/mm
K、I、t由设计确定用于T形接头面链状焊和单面断续焊、
面交错焊双双
2~182~302~18
焊缝剖面图形坡口焊接接头形式名称链状焊连续焊单面断缝称双面面续焊焊名单接边称不开坡口名形式
T形接头

[Page 66]
实用焊接工艺手册图样标注符号续表》
2891012141618303161820223818202224262808921~312368~
129103234
尺寸/mm
734568143081~228129622608~
适用焊缝剖面图形坡口焊接接头形式名称双面焊单面焊双面焊焊缝称名接边称单边V形坡口
K形坡口名形式
T形接头

[Page 67]
第二章焊条电弧焊工艺
图样标注符号续表
09196~30485658
尺寸K、l、由设计确定
(+)<
[~0
≥0.804620
尺寸/mm
≈100~0.51~54485442405219
40~60
~30
焊缝剖面图形
坡口
~11~3
焊接接头形式名称双面焊双面焊断续焊焊缝称名接边名称研如形式
T形接头搭接接头

[Page 68]
实用焊接工艺手册
图样标注符号
续表
②d≥30mm时，允许沿孔壁角
0=8~16mm时，在整个厚板上钻埋头孔；0>16mm时，理头孔必须
③8<8mm时，可不钻理头孔；
200.5m
①Q、u、t由设计确定钻到足以保证焊缝尺寸
≥28
≥0.
尺寸/mm
焊，K≥0.80
222
[0~10~2
焊缝剖面图形
坡口
0~1
焊接接头形式名称名称塞焊纳解纳懈缝接边名称圆孔长孔形式搭接接头

[Page 69]
第二章焊条电弧焊工艺
第二节焊接工艺过程与运条方法、焊丝摆动一、焊条电弧焊的工艺过程任何焊接过程都包含起头和收尾，在焊条电弧焊的焊接过程中，还有一个技术上很强的连接问题，即当一根焊条焊完后，用下一根焊条接着焊时需要有一个良好的连接技术，以保证接头的质量。关于焊条电弧焊的操作技术见表2-3。
表2-3手工（焊条）电弧焊的操作过程的技术问题过程方法简图操作技巧先将焊条末端对准焊缝，然后将手腕扭转一下使焊条在焊件上划擦一下打出火花，然后划擦法手腕扭平，并将焊条提起3~
4mm即可引燃电弧，并保持一引定弧长弧先将焊条末端对准焊缝，然后将手腕放下，使焊条轻碰一直击法下焊件，随后将焊条提起3~
4mm即可引燃电弧，并保持一定的弧长引弧后先将电弧稍微拉长，对焊缝端头进行必要的预热，然后适当缩短电弧起头长度进行正常的焊接焊条移至焊缝终点时，作圆
CCCCCCCC
划圈收尾法圈运动，直到填满弧坑再拉断焊电弧。此法适用于厚板收尾缝焊条移至焊缝终点时，在弧坑处反复熄弧、引弧数次，直到填反复断的满弧坑为止。此法一般适用于薄板和大电流焊接，但碱性焊条不弧收尾法收宜使用此法，因为容易产生气孔尾焊条移至焊缝收尾处即停住，
回焊收尾法并且改变焊条角度回焊一小段。
此法适用于碱性焊条

[Page 70]
实用焊接工艺手册
续表过程方法简图操作技巧后焊焊缝的起头与先焊焊缝的结尾相接，接头方法是在弧坑稍前（约10mm）处引弧，电弧可比正常焊接时略微长些尾头—2尾
（低氢型焊条电弧不可长，否则头首-尾相接
CCCCCCCCCCCCCCCCCCCCCCO
易产生气孔），然后将电弧后移焊到原弧坑的2/3处，填满弧坑后即向前进人正常焊接。此法缝的适用于单层焊及多层焊的表层连接头接尾<头头2尾后焊焊缝的起头与先焊焊缝首-首相接
OXcccO
的起头相接头1尾尾2头后焊焊缝的结尾与先焊焊缝尾-尾相接的结尾相接头2尾头1尾后焊焊缝的结尾与先焊焊缝尾-首相接
CCcccccCccaCcccCO
的起头相接二、运条方法与焊丝横向摆动在手工（焊条）电弧焊时，为了保证焊接质量和熔敷金属覆盖焊缝，焊条（或焊丝）不仅要沿焊接方向移动和向下送进，还要进行必要的横向摆动。根据焊缝的不同，可分别采用直线运条、直线往复运条、锯齿形运条、月牙形运条、三角形运条、圆圈形运条和
8字形运条等运条方法。各种运条方法及其应用范围见表2-4。
表2-4各种运条方法及其应用范围运条方法示意图用途焊缝宽不超过焊条直径的1.5
倍。适用于板厚3~5mm不开直线运条坡口的对接平焊、多层焊的第一层或多层多道焊

[Page 71]
第二章焊条电弧焊工艺
续表运条方法示意图用途特点是焊接速度快、焊缝窄、散热也快。适用于直线往复运条
ZIAZ
薄板焊接和接头间隙较大的焊缝这种方法容易操作，在实际生产中应用较广。多锯齿形运条用于厚钢板焊接及平焊、
立焊、仰焊的对接接头和立焊的角接接头操作时要在两端作片刻月牙形运条停留，以防止咬边。适用范围与锯齿形运条相同适用于T形接头的仰焊斜三角形运条缝和有坡口的横焊缝只适用于开坡口的对接接头和T形接头的立焊。
三角形运条特点是一次能焊出较厚的焊缝断面，不易产生夹渣缺陷此法只适用于较厚工件圆圈形运条的平焊，有利于熔池中的气体和熔渣上浮适用于平焊、仰焊位置斜圆圈形运条的T形接头的焊缝和对接接头的横焊缝这种运条方法主要用于
88888888888字形运条多层多道焊的盖面，可焊
8888888888
出均匀的鱼鳞花

[Page 72]
实用焊接工艺手册第三节焊接工艺参数及选择焊条电弧焊的焊接工艺参数通常包括焊条牌号、焊条直径、电源种类与极性、焊接电流、电弧电压、焊接速度和焊接层数等。而主要的焊接工艺参数是焊条直径和焊接电流的大小，至于电弧电压和焊接速度，在焊条电弧焊中，不作原则规定，焊工根据具体情况灵活掌握。
焊接工艺参数选择得正确与否，会直接影响焊缝的成形和产品的质量，因此选择合适的焊接规范是生产上一个重要的问题。焊条电弧焊时的焊接工艺参数见表2-5。
表2-5
焊条电弧焊适用的焊接工艺参数第一层其他各封底焊缝焊件厚焊缝层焊缝焊缝焊缝横度或焊空间焊接焊条焊接焊条焊条焊接断面形式脚尺寸位置直径电流直径电流直径电流
/mm
/mm
/mm
/mm
2255~60255~602.5~3.53.290~120
一
3.290~120
一
3.2100~130
一
3.2100~1304~54160~200
一
4160~210
平对
200~260
一
55220~250
接
3.2100~130
焊
5~64160~210
一缝
4180~2104160~2104180~2106160~21045220~2805220~260160~2104
≥12160~21045220~280
一

[Page 73]
第二章焊条电弧焊工艺
续表第一层其他各封底焊缝焊件厚焊缝层焊缝焊缝焊缝横度或焊空间断面形式脚尺寸焊条焊接焊条焊接焊条焊接位置直径直径电流电流直径
/mm
电流
/mm
/mm
/mm
2250~55
一
250~55
一一
2.5~43.280~110
一
3.280~1105~63.290~120
一一
3.290~1203.290~120
立
7~104120~1603.290~120120~1604
对接
3.290~1204120~160
≥113.290~120
焊
4120~1605160~200
缝
3.290~12012~184120~160
一
4120~1603.290~1204120~160
≥194120~1605160~20050~55
一
22250~55
一
2.53.280~110
一一
3.280~1103.290~120
一
3.2
一
90~1203~44120~160
一一
4120~160
横
3.290~1203.290~1205~8
对
3.290~1204140~1604120~160
接
3.290~1203.290~120
焊
≥94140~160
缝
4140~1604120~1603.290~12014~18140~1604
一
4140~160
≥194140~1604140~160
一

[Page 74]
实用焊接工艺手册续表第一层其他各封底焊缝焊件厚焊缝层焊缝焊缝焊缝横度或焊空间焊条焊接焊条焊接焊条焊接断面形式脚尺寸位置直径电流直径电流直径电流
/ mm
/mm
/mm
/mm
2250~652.5
一
3.280~110
一
3.290~1103~5
一
4120~160
仰
3.290~120
对
5~83.290~120
接
4140~160
焊
3.290~120
≥94140~160
一缝
4140~1603.290~12012~184140~160
一
4140~160
≥194140~1604140~160
一一
2255~65
一一
3.2100~120
一
33.2100~1204
一
4160~200
平角
4160~200
接
5~6
一
5220~280
焊缝
4160~200
≥75220~230220~28054160~200160~200160~220445220~280

[Page 75]
第二章焊条电弧焊工艺
续表第一层其他各焊件厚封底焊缝焊缝焊缝层焊缝焊缝横度或焊空间焊条焊接焊条焊接焊条焊接断面形式脚尺寸位置直径电流直径电流直径电流
/mm
/mm
/mm
/mm
2250~60
一一一一
3~43.290~120
一一立
3.290~1205~8
一角
4120~160
接
3.290~120
焊
9~12120~1604
一一
4120~160
缝
3.290~1204120~1603.290~1204120~1602250~60
一一
3~43.290~120
仰一一角
5~64120~160
一一一接
≥74140~1604140~160
一一焊
3.290~1203.290~120
缝
140~16044140~1604140~160
还要强调的是如何确定厚板焊条电弧焊的层数。
当板厚较大时，为了焊透需要开坡口，开了坡口后多数都不能焊一层，应根据板的厚度来确定焊接层数，用式（2-1）计算
(2-1)
式中一焊接层数；
钢板厚度，mm；
焊条直径，mm；
厚度系数，一般取k=0.8～1.2。

[Page 76]
60）实用焊接工艺手册在多层焊时，要合理地确定焊接层数，并要考虑是用多层焊还是用多层多道焊。对于怕过热的材料，宜采用多层多道焊；对于易淬灭的材料，则宜采用多层焊。
第四节各种位置的焊接方法焊接时，由于焊缝所处的位置不同，因而操作方法和焊接工艺参数的选择也就不同。但是它们也存在着共同的规律，所以在进行各种位置的焊接时，应掌握好这些共同的规律。
通过保持正确的焊条角度可以控制好电弧的吹力，掌握好运条的前进、横向摆动和焊条送进三个动作，把熔池温度严格地控制在一定的范围内，就能使熔池金属的冶金反应趋近完全，气体、杂质排除得比较干净，与基体金属良好熔合，从而得到优良的焊缝质量和美观的焊缝形状。虽然焊接时熔池温度不容易直接判断，但熔池温度与熔池的形状和大小是密切相关的。熔池的大小与焊接工艺参数及运条手法有关，因此焊接时应选择合适的焊接工艺参数及运条手法，把熔池控制在一定的范围内，以保证焊缝质量。
本节将介绍各种焊接位置的操作方法。
一、平焊平焊时，由于焊缝处在水平位置，熔滴主要靠自重自然过渡，
所以操作比较容易，充许用较大直径的焊条和较大的电流，故生产率高。如果参数选择及操作不当，容易在根部形成未焊透或焊瘤。
运条及焊条角度不正确时，熔渣和铁水易出现混在一起分不清的现象，或熔渣超前形成夹渣。
平焊又分为平对接焊和平角接焊两种。
1.平对接焊
（1）不开坡口的平对接焊当焊件厚度小于6mm时，一般采用不开坡口对接。
焊接正面焊缝时，宜用直径为3～4mm的焊条，采用短弧焊

[Page 77]
第二章焊条电弧焊工艺
接，并应使熔深达到板厚的2/3，焊缝宽度为5～8mm，余高应小于1.5mm，如图2-1所示。
对不重要的焊件，在焊接反面的封底焊缝前，可不必铲除焊根，但应将正面焊缝下面的熔渣彻底清除干净，然后用3mm焊条进行焊接，电流可以稍大些。
焊接时所用的运条方法均为直线形，焊条角度如图2-2所示。
在焊接正面焊缝时，运条速度应慢些，以获得较大的熔深和宽度；
焊反面封底焊缝时，则运条速度要稍快些，以获得较小的焊缝宽度。
图2-1不开坡口的焊缝图2-2平面对接焊的焊条角度运条时，若发现熔渣和铁水混合不清，即可把电弧稍微拉长一些，同时将焊条向前倾斜，并往熔池后面推送熔渣，随着这个动作，熔渣就被推送到熔池后面去了，如图2-3所示。
（2）开坡口的平对接焊当焊件厚度等于或大于6mm时，因为电弧的热量很难使焊缝的根部焊透，所以应开坡口。开坡口对接接头的焊接，可采用多层焊法（图2-4）或多层多道焊法（图
2-5)。
图2-3推送熔渣的方法图2-4对接多层焊多层焊时，对第一层的打底焊道应选用直径较小的焊条，运条方法应以间隙大小而定，当间隙小时可用直线形，间隙较大时则采

[Page 78]
实用焊接工艺手册
10112
图2-5对接多层多道焊用直线往返形，以免烧穿。当间隙很大而无法一次焊成时，就采用三点焊法（图2-6）。先将坡口两侧各焊上一道焊缝（图2-6中1、
2），使间隙变小，然后再进行图2-6中焊缝3的敷焊，从而形成由焊缝1、2、3共同组成的一个整体焊缝。但是，在一般情况下，不应采用三点焊法。
QOD
图2-6三点焊法的施焊次序在焊第二层时，先将第一层熔渣清除干净，随后用直径较大的焊条和较大的焊接电流进行焊接。用直线形、幅度较小的月牙形或锯齿形运条法，并应采用短弧焊接。以后各层焊接，均可采用月牙形或锯齿形运条法，不过其摆动幅度应随焊接层数的增加而逐渐加宽。焊条摆动时，必须在坡口两边稍作停留，否则容易产生边缘熔合不良及夹渣等缺陷。为了保证质量和防止变形，应使层与层之间的焊接方向相反，焊缝接头也应相互错开。
多层多道焊的焊接方法与多层焊相似，所不同的是因为一道焊缝不能达到所要求的宽度，而必须由数条窄焊道并列组成，以达到较大的焊缝宽度（图2-5）。焊接时采用直线形运条法。
在采用低氢型焊条焊接平面对接焊缝时，除了焊条一定要按规定烘干外，焊件的焊接处必须彻底清除油污、铁锈、水分等，以免产生气孔。在操作时，一定要采用短弧，以防止空气侵人熔池。运

[Page 79]
第二章焊条电弧焊工艺
条法宜采用月牙形，可使熔池冷却速度缓慢，有利于焊缝中气体的逸出，以提高焊缝质量。
2.平角接焊平角接焊主要是指T形接头平焊和搭接接头平焊，搭接接头平焊与T形接头平焊的操作方法类似，所以这里不作单独介绍。
T形接头平焊在操作时易产生咬边、未焊透、焊脚下偏（下垂）、夹渣等缺陷，如图2-7所示。
焊脚尺寸下垂咬边未焊透图2-7T形接头平焊在操作时易产生的缺陷为了防止上述缺陷，操作时除了正确选择焊接参数外，还必须根据两板的厚度来调节焊条的角度。如果焊接两板厚度不同的焊缝时，电弧就要偏向于厚板的一边，使两板的温度均匀。常用焊条角度如图2-8所示。
图2-8T形接头焊接时的焊条角度
T形接头的焊接除单层焊外也可采用多层焊或多层多道焊，其焊接方法如下。

[Page 80]
实用焊接工艺手册
（1）单层焊焊脚尺寸小于8mm的焊缝，通常用单层焊（一层一道焊缝）来完成，焊条直径根据钢板厚度不同在3～5mm范围内选择。
焊脚尺寸小于5mm的焊缝，可采用直线形运条法和短弧进行焊接，焊接速度要均匀，焊条角度与水平板成45°，与焊接方向成
65°～80°的夹角。焊条角度过小会造成根部熔深不足；角度过大，
熔渣容易跑到前面而造成夹渣。
在使用直线形运条法焊接焊脚尺寸不大的焊缝时，将焊条端头的套管边缘靠在焊缝上，并轻轻地压住它，当焊条熔化时，会逐渐沿着焊接方向移动。这样不但便于操作，而且熔深较大，焊缝外表也美观。
焊脚尺寸在5一8mm时，可采用斜圆圈形或反锯齿形运条法进行焊接，但运条速度不同，否则容易产生咬边、夹渣、边缘熔合不良等现象。正确的运条方法如图2-9所示，a点至6点运条速度要稍慢些，以保证熔化金属与水平板很好熔合；6点至c点的运条速度要稍快些，以防止熔化金属下淌，当从6点运条到c点时，在
c点要稍作停留，以保证熔化金属与垂直板很好熔合，并且还能避免产生咬边现象，C点至6点的运条速度又要稍慢些，才能避免产生夹渣现象及保证根部焊透；6点至d点的运条速度与a点至6点一样要稍慢些；d点至e点与6点至c点相同，e点与c点相同，要稍作停留。整个运条过程就是不断重复上述过程。同时在整个运条过程中，都应采用短弧焊接。这样所得的焊缝才能宽窄一致，高低平整，不产生咬边、夹渣、下垂等缺陷。
在T形接头平焊的焊接过程中，往往由于收尾弧坑未填满而产生裂缝。所以在收尾时，一定要保证弧坑填满，具体措施可参阅焊缝收尾法。
（2）多层焊焊脚尺寸在8～10mm时，可采用两层两道的焊法。
焊第一层时，可采用3～4mm直径的焊条，焊接电流稍大些，
以获得较大的熔深。采用直线形运条法，在收尾时应把弧坑填满或

[Page 81]
第二章焊条电弧焊工艺65
aba
图2-9平角焊的圆圈形运条略高些，这样在焊接第二层收尾时，不会因焊缝温度增高而产生弧坑过低的现象。
在焊第二层之前，必须将第一层的熔渣清除干净，如发现有夹渣，应用小直径焊条修补后方可焊第二层，这样才能保证层与层之间紧密地熔合。在焊第二层时，可采用4mm直径的焊条，焊接电流不宜过大，电流过大会产生咬边现象。用斜圆圈形或反锯齿形运条法施焊，具体运条方法与单层焊相同。但是第一层焊缝有咬边时，在第二层焊接时，应在咬边处适当多停留一些时间，以弥补第一层咬边的缺陷。
（3）多层多道焊当焊接焊脚尺寸大于10mm的焊缝时，如果采用多层焊，则由于焊缝表面较宽，坡度较大，熔化金属容易下垂，给操作带来一定困难。所以在实际生产中都采用多层多道焊。
焊脚尺寸为10～12mm时，一般用两层三道来完成。焊第一层（第一道）时，可采用较小直径的焊条及较大焊接电流，用直线形运条法，收尾与多层焊的第一层相同。焊完后将熔渣清除干净。
焊第二道焊缝时，应覆盖不小于第一层焊缝的2/3，焊条与水平板的角度要稍大些（图2-10中a），一般为45°～55°，以使熔化金属与水平板很好熔合。焊条与焊接方向的夹角仍为65°～80°，用斜圆圈形或反锯齿形运条，运条速度除了在图2-9中的c点、é点上不需停留之外，其他都一样。焊接时应注意熔化金属与水平板要很好熔合。
焊接第三道焊缝时，应覆盖第二道焊缝的1/3～1/2。焊条与

[Page 82]
实用焊接工艺手册水平板的角度为40°～45°（图2-10中b），角度太大易产生焊脚下偏现象。一般采用直线形运条法，焊接速度要均匀，不宜太慢，因为速度慢了易产生焊瘤，使焊缝成形不美观。
图2-10多层多道焊的焊条角度如果发现第二道焊缝覆盖第一层大于2/3时，在焊接第三道时可采用直线往复运条法，以避免第三道焊缝过高。如果第二道覆盖第一道太少时，第三道焊接时可采用斜圆圈运条法，运条时在垂直板上要稍作停留，以防止咬边，这样就能弥补由于第二道覆盖过少而产生的焊脚下偏现象。
如果焊接焊脚尺寸大于12mm以上的焊件时，可采用三层六道、四层十道来完成，如图2-11所示。焊脚尺寸越大，焊接层数、
道数就越多。
在实际生产中，如果焊件能翻动时，应尽可能把焊件放成图
2-12所示船形位置进行焊接，这种位置是最佳的焊接位置。
图2-11多层多道焊的焊道排列图2-12船形焊因为船形焊时，能避免产生咬边、下垂等缺陷，并且操作方便，易获得平整美观的焊缝，同时，有利于使用大直径焊条和大电

[Page 83]
第二章焊条电弧焊工艺67
流，不但能获得较大的熔深，而且能一次焊成较大断面的焊缝，能大大提高生产率。采用船形焊时，运条采用月牙形或锯齿形运条法。焊接第一层采用小直径焊条及稍大电流，其他各层与开坡口平对接焊相似。
二、立焊立焊有两种方式，一种是由下向上施焊，另一种是由上向下施焊。由上向下施焊的立焊要求有专用的立向下焊焊条才能保证焊缝成形。目前生产中应用较广的仍是由下向上施焊的立焊法，这里主要讨论这种焊接法。
立焊时由于熔化金属受重力的作用容易下淌，使焊缝成形困难，为此可以采取以下措施。
①在立对接焊时，焊条与焊件的角度左右方向各为90°，向下与焊缝成60°～80°；而立角接焊时，焊条与两板之间各为45°，向下与焊缝成60°～90°，如图2-13所示。
(a)
(b)
图2-13立焊的焊条角度
②用较小的焊条直径和较小的焊接电流，电流一般比平焊时小12%～15%，以减小熔滴的体积，使之少受重力的影响，有利于熔滴的过渡。
③采用短弧焊接，缩短熔滴过渡到熔池中的距离，形成短路过渡。
④根据焊件接头形式的特点和焊接过程中熔池温度的情况，

[Page 84]
68）实用焊接工艺手册灵活运用适当的运条法。
此外，气体的吹力、电磁力、表面张力在立、横、仰焊时，都能促使熔滴向熔池过渡，以减小熔滴由于受重力的影响而产生下淌的趋势，有利于焊缝成形。
1.不开坡口的立对接焊不开坡口的立对接焊，常用于薄件的焊接，焊接时除采取上述措施外，还可以适当采取跳弧法、灭弧法以及幅度较小的锯齿形或月牙形运条法。
跳弧法和灭弧法的特点是：在焊接薄钢板、接头间隙较大的立焊缝及采用大电流焊接立焊缝时，能避免产生烧穿、焊瘤等缺陷。
所以在施焊过程中，根据熔池温度的情况，用跳弧法或灭弧法与其他的运条法配合使用，来解决由于采用大电流而易产生烧穿及焊瘤的矛盾，能够提高生产率。
（1）跳弧法当熔滴脱离焊条末端过渡到熔池后，立即将电弧向焊接方向提起，使熔化金属有凝固机会（通过护目玻璃可以看到熔池中白亮的熔化金属迅速凝固，白亮部分也逐渐缩小），随后即将提起的电弧拉回熔池，当熔滴过渡到熔池后，再提起电弧。具体运条方法如图2-14所示。但是必须注意，为了保证质量，不使空气侵入熔化金属，要求电弧移开熔池的距离应尽可能短些，并且跳弧时的最大弧长不超过6mm（图2-14中直线形跳弧法）。
（2）灭弧法当熔滴从焊条末端过渡到熔池后，立即将电弧熄灭，使熔化金属有瞬时凝固的机会，随后重新在弧坑引燃电弧，这样交错地进行。灭弧的时间在开始焊时可以短些，这是因为在开始焊时，焊件还是冷的，随着焊接时间的增长，灭弧时间也要稍增加，才能避免烧穿及产生焊瘤。一般灭弧法在立焊缝的收尾时用得比较多，这样可以避免收尾时熔池宽度增加和产生烧穿及焊瘤等。
施焊时，当电弧引燃后，应将电弧稍微拉长，以对焊缝端头进行预热，随后再压低电弧进行焊接。在焊接过程中要注意熔池形状，如发现椭圆形熔池的下部边缘由比较平直的轮廓逐渐鼓肚变圆时，表示温度已稍高或过高（图2-15），应立即灭弧，让熔池降

[Page 85]
第二章焊条电弧焊工艺
（a）直线形跳弧法
（b）月牙形跳弧法
（c）锯齿形跳弧法图2-14立焊的跳弧法温，避免产生焊瘤，待熔池瞬时冷却后即在熔池引弧继续焊接。
（a）正常
（b）温度稍高
（c）温度过高图2-15
熔池形状与熔池温度的关系立焊是比较困难的，容易产生焊瘤、夹渣等缺陷。因此接头时更换焊条要迅速，采用热接法。先用稍长电弧预热接头处，预热后将焊条移至弧坑一侧进行接头（此时电弧比正常焊接时稍长一些）。
在接头时，往往有铁水拉不开或熔渣、铁水混在一起的现象，这主要是由于接头时，更换焊条时间太长，引弧后预热时间不够以及焊条角度不正确而引起的。因此，产生这种现象时必须将电弧稍微拉长一些，并适当延长在接头处的停留时间，同时将焊条角度增大
（与焊缝成90°），这样熔渣就会自然滚落下去，便于接头。收尾方法可采用灭弧法。
在焊接反面封底焊缝时，可适当增大焊接电流，保证获得较好的熔深，其运条可采用月牙形或锯齿形跳弧法。
2.开坡口的立对接焊钢板厚度大于6mm时，为了保证熔透，一般都要开坡口。施

[Page 86]
）实用焊接工艺手册
焊时采用多层焊，其层数多少，可根据焊件厚度来决定。
（1）根部焊法根部焊接是一个关键，要求熔深均匀，没有缺陷。因此，应选用直径为3.2mm或4mm的焊条。施焊时，在熔池上端要熔穿一小孔，以保证熔透。对厚板焊件可用小三角形运条法（运条时在每个转角处需作停留）；中等厚度或稍薄的焊件可用小月牙形、锯齿形运条法或跳弧法，如图2-16所示。无论采用哪一种运条法，焊接第一层时除了避免产生各种缺陷外，焊缝表面还要求平整，避免呈凸形（图2-17），否则在焊第二层焊缝时，易产生未焊透和夹渣等缺陷。
小月牙形小三角形跳弧运条图2-16开坡口立对接焊的根部焊缝
（2）其余各层焊法在焊第二层之前，应将第一层的熔渣清除干净，焊瘤应铲平。焊接时可采用锯齿形或月牙形运条法。在进行表面层焊接时，应根据焊缝表面的要求选用适当运条法，如要求焊缝表面稍高的可用月牙形；若要求焊缝表面平整的可用锯齿形。为了获得平整美观的表面焊缝，除了要保持较薄的焊缝厚度外，并应适当减小电流（防止焊瘤和咬边）；运条速度应均匀，横向摆动时，

[Page 87]
第二章焊条电弧焊工艺在图2-18中a、6两点应将电弧进一步缩短并稍作停留，以防止咬边，从α点摆动至6点时应稍快些，以防止产生焊瘤。有时候表层焊缝也可采用较大电流的快速摆弧法，在运条时采用短弧，使焊条末端紧靠熔池快速摆动，并在坡口边缘稍作停留（以防咬边）。这样表层焊缝不仅较薄，而且焊波较细，表层焊缝平整美观。
（a）根部焊缝不良
（b）根部焊缝良好图2-17
开坡口立对接焊的根部焊缝跳弧运条三角形月牙形居齿形图2-18开坡口立对接焊的表层运条图2-19T形接头立焊运条法在采用低氢型焊条进行立对接焊时，应采用如下方法。焊第一层时，电流要小些，用3.2mm直径的焊条，电弧要压低在1～
1.5mm，并紧贴坡口钝边，采用小月牙形或小锯齿形运条法，运条时不允许跳弧。焊条向下倾斜与焊缝成近90°的夹角。接头时，
更换焊条速度要快，在熔池还红热时就立即引弧接头。第一层焊缝表面要平直，其余各层应采用月牙形或锯齿形运条法。运条时，不仅要压短电弧，并且要注意焊缝两边不可产生过深的咬边，以免焊下一层时造成夹渣。在焊表层焊缝的前一层时，焊缝断面要平直，
不要把坡口边烧掉，应留出2mm以便表层焊接。表层焊接时，运

[Page 88]
实用焊接工艺手册条要两边稍慢中间快，采用短弧，将焊条末端紧靠熔池进行快速摆动焊接。
3.T形接头立焊
T形接头立焊容易产生的缺陷是焊缝根部（角顶）未焊透，焊缝两旁易咬边。因此，在施焊时，焊条角度向下与焊缝成60°～
90°，左右为45°，焊条运至焊缝两边应稍作停留，并采用短弧焊接。在焊接T形接头立焊时，其采用的运条方法（图2-19）及其操作要点均与开坡口立对接焊相似。
三、横焊横焊时，由于熔化金属受重力的作用，容易下淌而产生咬边、
焊瘤及未焊透等缺陷（图2-20）。因此，应采用短弧、较小直径的焊条以及适当的电流强度和运条方法。此外，熔滴过渡力的作用
（与立焊时一样），也有利于焊缝成形。
1.不开坡口的横对接焊板厚为3～5mm的不开坡口的横对接焊应采取双面焊接。焊接正面焊缝时，宜采用3.2mm或4mm直径的焊条，焊条角度如图2-21所示。
日咬边焊瘤未焊透
~8075°~80°
图2-20横焊时易产生的缺陷图2-21不开坡口横对接焊的焊条角度较薄焊件采用直线往复运条法焊接，可以利用焊条向前移动的机会使熔池得到冷却，以防止熔滴下淌及产生烧穿等缺陷。
较厚焊件，可采用直线形（电弧尽量短）或斜圆圈形运条法，以得到适当的熔深。焊接速度应稍快些，而且要均匀，避免熔滴过多地

[Page 89]
第二章焊条电弧焊工艺73
熔化在某一点上而形成焊瘤和造成焊缝上部咬边而影响焊缝成形。
封底焊，焊条直径一般为3.2mm，焊接电流可稍大些，采用直线形运条法。
2.开坡口的横对接焊开坡口的横对接焊，其坡口一般为V形或K形，坡口的特点是下板不开坡口或坡口角度小于上板（图2-22），这样有利于焊缝成形。
焊接开坡口的横对接焊缝时，可采用多层焊，如图2-23（a）
所示。焊第一层时，焊条直径一般为3.2mm。运条法可根据接头间隙大小来选择，如间隙较小时，可用直线形短弧焊接；间隙较大时，宜用直线往复运条法焊接。第二层焊缝用3.2mm或4mm直径的焊条，可采用斜圆圈形运条法焊接，如图2-23（b）所示。
3-020
(a)
(b）(c)
（a）多层焊的顺序
（b）运条方法图2-22横对接焊的接头图2-23V形坡口对接焊坡口形式在焊接过程中，应保持较短的电弧长度和均匀的焊接速度。为象，每个斜圆圈与焊缝中心的斜度不大于45°。当焊条末端运到斜圆圈上面时，电弧应更短些，并稍作停留，使较多量的熔化金属过渡到焊缝上，然后缓慢地将电弧引到熔池下边，即原先电弧停留点的旁边，这样往复循环运条，才能有效地避免各种缺陷的产生，获得成形良好的焊缝。
当焊接板厚超过8mm的横焊缝时，应采用多层多道焊，这样能更好地防止由于熔化金属下淌而造成焊瘤，保证焊缝成形良好。

[Page 90]
实用焊接工艺手册选用3.2mm或4mm直径的焊条，采用直线形或小圆圈形运条法，
并根据各道的具体情况始终保持短弧和适当的焊接速度，焊条角度也应根据各层、道的位置不同相应地调节（图2-24）。开坡口横对接焊时焊缝各层、道的排列顺序如图2-25所示。
图2-24
开坡口横对接焊各焊道焊条角度的选择
(a)
(b)
图2-25开坡口横对接焊时焊缝各层、道的排列顺序四、仰焊仰焊是各种位置焊接中最困难的一种焊接方法，由于熔池倒悬在焊件下面，没有固体金属的承托，所以使焊缝成形产生困难。同时在施焊过程中，常发生熔渣越前的现象，故在控制运条方面要比

[Page 91]
第二章焊条电弧焊工艺
平焊和立焊困难些。
仰焊时，必须保持最短的电弧长度，以使熔滴在很短的时间内过渡到熔池中，在表面张力的作用下，很快与熔池的液体金属汇合，促使焊缝成形。图2-26所示为使用短弧和长弧焊接仰焊时熔滴过渡的情况。为了减小熔池面积，使焊缝容易成形，焊条直径和焊接电流要比平焊时小些。若电流与焊条直径太大，促使熔池体积增大，易造成熔化金属向下淌落；如果电流太小，则根部不易焊透，产生夹渣及焊缝成形不良等缺陷。此外，在仰焊时气体的吹力和电磁力的作用有利于熔滴过渡，促使焊缝成形良好。
（a）短弧焊接
（b）长弧焊接图2-26仰焊时电弧长度的影响
1.不开坡口的仰对接焊当焊件厚度为4mm左右时，一般采用不开坡口对接焊。选用直径为3.2mm的焊条，焊条与焊接方向的角度为70°～80°，左右方向为90°（图2-27）。在施焊时，焊条要保持上述位置且均匀地运条，电弧长度应尽量短。间隙小的焊缝可采用直线形运条法；间隙较大的焊缝用直线往复运条法。焊接电流要合适，电流过小会使电弧不稳定，难以掌握，影响熔深和焊缝成形；电流太大会导致熔化金属淌落和烧穿等。
CCECCCCCCO
0°~80
图2-27
仰对接焊的焊条角度

[Page 92]
实用焊接工艺手册
2.开坡口的仰对接焊为了使焊缝容易焊透，焊件厚度大于5mm的仰对接焊，一般都开坡口。坡口及接头的形状尺寸对于仰焊缝的质量有很大的影响，为了便于运条，使焊条可以在坡口内自由摆动和变换位置，因此仰焊缝的坡口角度应比平焊缝和立焊缝大些。为了便于焊透，解决仰焊时熔深不足的问题，钝边的厚度应小些，但接头间隙却要大一些，这样不仅能很好地运条，也可得到熔深良好的焊缝。
进行开坡口的仰对接焊时，一般采用多层焊或多层多道焊。在焊第一层焊缝时，采用3.2mm直径的焊条，用直线形或直线往复运条法。开始焊时，应用长弧预热起焊处（预热时间根据焊件厚度、钝边与间隙大小而定），烤热后，迅速压短电弧于坡口根部，
稍停2～3s，以便焊透根部，然后，将电弧向前移动进行施焊。在施焊时，焊条沿焊接方向移动的速度，应该在保证焊透的前提下尽可能快一些，以防止烧穿及熔化金属下淌。第一层焊缝表面要求平直，避免呈凸形，因凸形的焊缝不仅给焊接下一层焊缝的操作增加困难，而且易造成焊缝边缘未焊透或夹渣、焊瘤等缺陷。
在焊第二层时，应将第一层的熔渣及飞溅金属清除干净，并将焊瘤铲平才能进行施焊。第二层以后的运条法均可采用月牙形或锯齿形（图2-28），运条时两侧应稍停一下，中间快一些，形成较薄的焊道。
图2-28开坡口仰对接焊的运条法
1一月牙形运条；2一锯齿形运条；3一第一层焊道；4一第二层焊道多层多道焊时，其操作比多层焊容易掌握，宜采用直线形运条

[Page 93]
第二章焊条电弧焊工艺法。各层焊缝的排列顺序与其他位置的焊缝一样，焊条角度应根据每道焊缝的位置作相应的调整（图2-29），以利于熔滴的过渡和获得较好的焊缝成形。
3.T形接头仰焊（仰角焊）
T形接头的仰焊比对接仰焊容易掌握，焊脚尺寸小于或等于
6mm时宜采用单层焊；大于6mm时，可采用多层焊或多层多道焊。焊接时可使用稍大的电流来提高生产率。
多层焊时，第一层采用直线形运条法，电流可稍大些，焊缝断面应避免凸形，以便第二层的焊接。第二层可采用斜圆圈形或斜三角形运条法，焊条与焊接方向成70°～80°（图2-30），运条时应采用短弧，以避免咬边及熔化金属下淌。多层多道焊在操作时应注意的事项与开坡口仰对接焊相同。
图2-29开坡口仰对接焊图2-30T形接头仰焊的运条方法的多层多道焊五、薄板焊接薄板一般是指厚度不大于2mm的钢板。薄板焊接的主要困难是容易烧穿、变形较大及焊缝成形不良等，因此在薄板对接焊时应注意以下几点。
①装配间隙越小越好，最大不要超过0.6mm，坡口边缘的切割熔渣与剪切毛刺应清除干净。
②两块板装配时，对口处的上下错边不应超过板厚的1/3。对某些要求高的焊件，错边应不大于0.2～0.3mm。

[Page 94]
实用焊接工艺手册
③应采用较小直径的焊条进行定位焊与焊接。定位焊缝呈点状，其间距应适当小些，如间隙较大时则定位焊的间距应更小些。
例如焊接1.6～2mm厚的薄板时，用直径为2mm的焊条，70~
90A的电流进行定位焊，定位焊呈点状，焊点间距为80～100mm
焊缝两端的定位焊缝长10mm左右。
④焊接时应采用短弧和快速直线形或直线往复运条法，以获得较小熔池和整齐的焊缝表面。
5对可移动的焊件，最好将焊件一头垫起，使焊件倾斜呈
15°～20°，以进行下坡焊。这样可提高焊速和减小熔深，对防止烧穿和减小变形极为有效。
6对不能移动的焊件可进行灭弧焊接法，即在焊接过程中如发现熔池将要塌陷时，立即灭弧使焊接处温度降低，然后再进行焊接。
7有条件时可采用专用的立向下焊焊条进行薄板焊接。由于立向下焊焊条焊接时熔深浅、焊速高、操作简便、不易焊穿，故对可移动的焊件尽量放置在立焊位置进行向下焊。对不能移动的焊件其立焊缝或者斜立焊缝也可采用此焊条，但平焊位置用此焊条焊接时成形不好，不宜采用。
六、手工单面焊反面成形技术手工电弧单面焊反面成形新工艺，具有生产率高、焊接质量好以及劳动强度小等优点，与手工电弧两面焊比较，可提高生产效率
1~2倍。
（一）用垫板进行强制反面成形用垫板实现的单面焊反面成形法（图2-31），是一种强制反面成形的焊接方法。它是借助于在接缝处（一般开√形坡口）留有一定间隙，并在反面垫衬一块紫铜垫板而达到反面成形的目的。
从图2-31中可以看出，焊件的坡口可以用半自动气割机来完成。当板厚在12～20mm范围内时，坡口尺寸可按图2-32所示的

[Page 95]
第二章焊条电弧焊工艺79
要求进行加工，同时要求焊缝根部平直，以保证能与铜垫板贴紧。
焊接时，将铜垫板用活络托架固定在焊件反面。紫铜垫板的尺寸和形状如图2-33所示。
一焊条
12~2015°~17°
焊件紫铜垫板图2-31手工单面焊反面图2-32手工单面焊成形示意反面成形接头
图2-33反面成形的紫铜垫板第一层的封底焊缝是整个反面成形的基础，因此必须焊好。在进行第一层封底焊时，应采用直径4mm的结507（E5015）焊条，焊接电流为150～170A，运条时摆动不宜过大，采用短弧焊接，电弧必须保持在两板间隙的根部逐渐前移，焊条与焊件的倾斜角为30°左右。
为了保证焊缝接头处焊透和防止产生缺陷，应尽量采用“热接法”，即迅速更换焊条及时焊接，并要求接头时在弧坑前面10mm
左右引弧，随后逐渐过渡到弧坑处，这样可获得良好的焊接质量。
（二）自由状态下的单面焊反面成形压力管道焊接对反面成形的要求是很高的，既不充许焊不透，

[Page 96]
实用焊接工艺手册也不允许余高过大，两者都对管道的强度有很大影响。而在这种情况下反面又无法加装紫铜垫板，只能悬空焊接，这种单面焊反面成形焊接，其操作难度是很大的。
1.平焊的单面焊反面成形单面焊反面成形一般为V形坡口对接。
（1）工件和材料的准备将工件开60°V形坡口，并根据工件选择焊条，如果用低氢型焊条，应在350～400℃烘干2h，如果在工地使用，则应将焊条放在保温筒中，保温在100℃下随用随取。
（2）试件装配修磨钝边0.5～1mm，无毛刺。装配间隙始端为3.2mm，终端为4.0mm。放大终端的间隙是考虑到焊接过程中的横向收缩量，以保证熔透坡口根部所需要的间隙。错边量不大于1.2mm。
①定位焊采用与焊接试件相同牌号的焊条，将装配好的试件在距端部20mm之内进行定位焊，并在试件反面两端点焊，焊缝长度为10～15mm。始端可少焊些，终端应多焊一些，以防止在焊接过程中收缩造成未焊段坡口间隙变窄而影响焊接。
②预置反变形量一般厚度为10～12mm板的反变形量为3°。
在现场时一般不方便测量角度，可将角度转化成板的上翘高度△
（图2-34）：
=bsinθ
(2-2)
式中—钢板上翘高度，mm；
θ—一反变形的角度，（°）；
b—上翘板的宽度，mm。
图2-34反变形量

[Page 97]
第二章焊条电弧焊工艺81
如果考核时装配试板或工件的宽度在100mm时，装配时可分别用直径3.2mm和4.0mm的焊条垫在试件中间，如图2-35所示
（钢板宽度为100mm时，放置直径3.2mm焊条；宽度为125mm
时，放置直径4.0mm焊条）。这样预置的反变形量待工件焊后其变形角0均在合格范围内。
图2-35预置反变形的方法
（3）焊接工艺参数打底层可用p3.2mm的焊条，电流为
80～110A；或用p2.5mm的焊条，电流为45～70A。填充层和表层（盖面）用p4.0mm的焊条，电流为160～180A；或用p5.0mm
的焊条，电流为200～260A。用大直径的焊条效率会高一些。
（4）操作要点单面焊反面成形（或称单面焊双面成形）关键在于打底层的焊接。它主要有三个重要环节，即引弧、收弧、
接头。
①打底焊焊接方式有灭弧法和连弧法两种。
a.灭弧法又分为两点击穿法和一点击穿法两种。主要是依靠电弧时燃时灭的时间长短来控制熔池的温度、形状及填充金属的薄厚，以获得良好的背面成形和内部质量。现介绍灭弧法中的一点击穿法。
1.引弧在始焊端的定位焊处引弧，并略抬高电弧稍作预热，焊至定位焊缝尾部时，将焊条向下压一下，听到“噗噗”声后，立即灭弧。此时熔池前端应有熔孔，深入两侧母材0.5～
