Repository: fang02272/-

# 焊接工艺专家系统 v2.8

这是一个面向焊接知识问答、工艺参数推荐和机器人焊接工艺卡片生成的本地专家系统。项目以 `saved_knowledge` 中已经学习的书籍为知识底座，优先在本地完成检索、路由和结构化回答；只有本地证据不足并且配置了 LLM 时，才调用 OpenAI 兼容接口补充答案。

## 1. 核心能力

- 多书知识库：保存 PDF 全文、章节、关键词、表格和数据点。
- Jieba 分词：注册焊接专业词，使用搜索模式多粒度分词，替代机械的中文单双字切分。
- 本地检索：关键词匹配、跨书章节检索、特征向量余弦检索和可选语义向量增强；对乱码、短文本和重复章节统一评分、过滤或降权。
- 专家知识库：把规范概念、别名、定义、应用场景和来源整理为可查询条目。
- 意图路由：区分概念、工艺参数、综合和通用问题。
- 工艺卡片：输出母材、板厚、坡口、电参数、热参数、机器人参数、质量检查及装备信息等机器可读 JSON，并标注输入完整度、待确认项和逐参数来源。
- 本地优先：高置信答案或已生成工艺卡片时不调用 LLM。
- LLM 兜底：只注入命中的薄目录和少量相关原文，默认最多生成 2000 Token。
- 答案缓存：LRU + TTL + 相似问题命中，知识源变化后自动失效。
- SSE 流式回答：LLM 内容按增量展示；完成事件仍返回完整结构化结果；请求中断时可取消，失败时可直接重试。
- 检索诊断：页面可查看 Top-5 章节的原始分、质量分、质量问题、命中关键词、可读预览和匹配解释；缺少工艺卡输入时可一键填入待补字段模板。

File: saved_knowledge/实用焊接工艺手册_第二版/full_text.txt (part 2 of 9)
[Page 1]
1mm，如图2-36所示。当熔池边缘变成暗红，熔池中间仍处于熔融状态时，立即在熔池的中间引燃电弧，焊条略向下轻微地压一下，形成熔池，打开熔孔后立即灭弧，这样反复击穿直到焊完。运条间距要均匀准确，使电弧的2/3压住熔池，1/3作用在熔池前方，用来熔化和击穿坡口根部形成熔池。

[Page 98]
实用焊接工艺手册
ii.收弧在收弧前，应在熔池前方做一个熔孔，然后回焊
10mm左右，再灭弧；或向末尾熔池的根部送进2～3滴熔液，然后灭弧，以使熔池缓慢冷却，避免接头出现冷缩孔。
Ⅲ，接头采用热接法。接头时换焊条的速度要快，在收弧熔池还没有完全冷却时，立即在熔池后10～15mm处引弧。当电弧移至收弧熔池边缘时，将焊条向下压，听到击穿声，稍作停顿，再给两滴熔液，以保证接头过渡平整，防止形成冷缩孔，然后转人正常灭弧焊法。
更换焊条时的电弧轨迹如图2-37所示。电弧在①的位置重新引弧，沿焊道至接头处②的位置，作长弧预热来回摆动。摆动几下
（③④56）之后，在的位置压低电弧。当出现熔孔并听到“噗噗”声时，迅速灭弧。这时更换焊条的接头操作结束，转人正常灭弧焊法。
0.5~1
电
熔孔图2-366平焊单面焊反面成形的熔孔图2-37更换焊条时的电弧轨迹灭弧法要求每一个熔滴都要准确送到欲焊位置，燃、灭弧节奏控制在45～55次/min。节奏过快，坡口根部熔不透；节奏过慢，
熔池温度过高，焊件背后焊缝会超高，甚至出现焊瘤和烧穿现象。
要求每形成一个熔池都要在其前面出现一个熔孔，熔孔的轮廓由熔池边缘和坡口两侧被熔化的缺口构成。
b.连弧法即焊接过程中电弧始终燃烧，并作有规则的摆动，
使熔滴均匀地过渡到熔池中，达到良好的背面焊缝成形的方法。
i，引弧从定位焊缝上引弧，焊条在坡口内侧作U形运条，
如图2-38所示。电弧从坡口两侧运条时均稍停顿，焊接频率约为每分钟50个熔池，并保证池间重叠2/3，熔孔明显可见，每侧坡

[Page 99]
第二章焊条电弧焊工艺83
口根部熔化缺口为0.5～1mm，同时听到击穿坡口的“噗噗”声。
一般直径3.2mm的焊条大约可焊接100mm长。
5~6
引弧处图2-38连弧法焊接的图2-39填充层焊的电弧运行轨迹接头方法
ii.接头更换焊条应迅速，在接头处的熔池后面约10mm处引弧。焊至熔池处，应压低电弧击穿熔池前沿，形成熔孔，然后向前运条，以2/3的弧柱在熔池上，1/3的弧柱在焊件背面燃烧为宜。收尾时，将焊条运动到坡口面上缓慢向后提起收弧，以防止在弧坑表面产生缩孔。
②填充层焊焊前应对前一层焊缝仔细清渣，特别是死角处更要清理干净。焊接时的运条方法为月牙形或锯齿形，焊条与焊接前进方向的角度为40°～50°。填充层焊时应注意以下几点。
a.摆动到两侧坡口处要稍作停留，保证两侧有一定的熔深，
并使填充焊道略向下凹。
b.最后一层的焊缝高度应低于母材约0.5～1.0mm。要注意不能熔化坡口两侧的棱边，以便于盖面焊时掌握焊缝宽度。
c.接头方法如图2-39所示，各填充层焊接时其焊缝接头应错开。
③盖面层焊采用直径4.0mm焊条时，焊接电流应稍小一点；要使熔池形状和大小保持均匀一致，焊条与焊接方向夹角应保持75°左右；采用月牙形运条法和8字形运条法：焊条摆动到坡口边缘时应稍作停顿，以免产生咬边。
更换焊条收弧时应对熔池稍填熔滴，迅速更换焊条，并在弧坑前10mm左右处引弧，然后将电弧退至弧坑的2/3处，填满弧坑后

[Page 100]
84）实用焊接工艺手册正常进行焊接。接头时应注意，若接头位置偏后，则接头部位焊缝过高；若偏前，则焊道脱节。焊接时应注意保证熔池边沿不得超过表面坡口棱边2mm；否则，焊缝超宽。盖面层焊的收弧采用划圈法和回焊法，最后填满弧坑使焊缝平滑。
（5）操作过程。
①修磨试件坡口钝边，清理试件；按装配要求进行装配，保证装配间隙始端为3.2mm、终端为4.0mm，进行定位焊，并按要求预置反变形量。
②打底焊。若选择酸性焊条（E4303型）则采用灭弧法；若选择碱性焊条（E5015型或E4315型）则采用连弧法打底焊，以防止产生气孔。
③焊接填充层焊道。填充层各层焊道焊接时，其焊缝接头应错开。每焊一层应改变焊接方向，从焊件的另一端起焊，并采用月牙形和锯齿形运条法。各层间熔渣要认真清理，并控制层间温度。
焊至盖面层前最后一道填充层时，采用锯齿形运条法运条，控制焊道距焊件表面下凹0.5～1.0mm
④盖面焊用直径4.0mm焊条，采用月牙形或8字形运条法运条，两侧稍作停留，以防止咬边。
焊接结束后清理熔渣及飞溅物，并检查焊接质量。
2.立焊的单面焊反面成形立焊时熔池金属和熔渣在重力作用下，因其流动性不同而容易分离。立焊的单面焊反面成形比平焊的单面焊反面成形容易些。立焊的单面焊反面成形焊前的准备及工件的装配与平焊时相同，在此不再重复。但由于是在垂直位置，其熔池的下淌趋势要严重些，故焊接工艺参数和操作技术与前者有所差别。
（1）焊接工艺参数打底层用p3.2mm的焊条，电流为90～
110A；或用p2.5mm的焊条，电流为50～90A。填充层和表层
（盖面）用p4.0mm的焊条，电流为100～120A。
（2）操作要点及注意事项焊接操作采用立向上焊接，始端在下方。

[Page 101]
第二章焊条电弧焊工艺85
①打底焊焊接打底层可以采用挑弧法，也可采用灭弧法。
a.在定位焊缝上引弧，当焊至定位焊缝尾部时，应稍加预热，
将焊条向根部顶一下，听到“噗噗”击穿声（表明坡口根部已被熔透，第一个熔池已形成），此时熔池前方应有熔孔，该熔孔向坡口两侧各深入0.5～1mm。
b.采用月牙形或锯齿形横向运条方法，短弧操作（弧长小于焊条直径）
c.焊条的下倾角为70°～75°，并在坡口两侧稍作停留，以利于填充金属与母材的熔合，其交界处不易形成夹角并便于清渣。
d.打底焊道需要更换焊条而停弧时，先在熔池上方做一个熔孔，然后回焊10～15mm再熄弧，并使其形成斜坡形。
e.接头可分热接和冷接两种方法。
1：热接法当弧坑还处在红热状态时，在弧坑下方10～
15mm处的斜坡上引弧，并焊至收弧处，使弧坑根部温度逐步升高，然后将焊条沿预先做好的熔孔向坡口根部顶一下，使焊条与试件的下倾角增大到90左右，听到“噗噗”声后，稍作停顿，恢复正常焊接。停顿时间一定要适当，若过长，易使背面产生焊瘤；若过短，则不易接上头。另外焊条更换的动作越快越好，落点要准。
ii.冷接法当弧坑已经冷却，用砂轮或扁铲在已焊的焊道收弧处打磨一个10～15mm的斜坡，在斜坡上引l弧并预热，使弧坑根部温度逐步升高，当焊至斜坡最低处时，将焊条沿预先做好的熔孔向坡口根部顶一下，听到“噗噗”声后，稍作停顿，并提起焊条进行正常焊接。
②填充层焊接
a.对打底焊缝仔细清渣，应特别注意死角处的焊渣清理。
b.填充层改用p4.0mm的焊条，并将电流调大至100～120A。
在距离焊缝始端10mm左右处引弧后，将电弧拉回到始端施焊。
每次都应按此法操作，以防止产生缺陷。填充层不能用6.0mm的焊条，一般也很少用p5.0mm的焊条，因为焊条直径大时熔池直径也大，易造成铁水下淌。

[Page 102]
86）实用焊接工艺手册
c.采用横向锯齿形或月牙形运条法摆动。焊条摆动到两侧坡口处要稍作停顿，以利于熔合及排渣，并防止焊缝两边产生死角
（图2-18）。
d.焊条与试件的下倾角为70°～80°。
e.最后一层填充层的厚度，应比母材表面低1～1.5mm，且应呈凹形，不得熔化坡口棱边，以利于盖面层保持平直。
③盖面层焊接
a.引弧同填充焊。采用月牙形或锯齿形运条，焊条与试件的下倾角为70°～75°。
b.焊条摆动到坡口边缘a、b两点时，要压低电弧并稍作停留，这样有利于熔滴过渡和防止咬边，如图2-18所示。摆动到焊道中间的过程要快些，防止熔池外形凸起产生焊瘤。
c.焊条摆动频率应比平焊稍快些，前进速度要均匀一致，使每个新熔池覆盖前一个熔池的2/3～3/4，以获得薄而细腻的焊缝波纹。
d.更换焊条前收弧时，不要有过深的弧坑，迅速更换焊条后，
再在弧坑上方10mm左右的填充层焊缝金属上引弧，并拉至原弧坑处填满弧坑后，继续施焊。
（3）操作过程
①清理试件，修磨坡口钝边，按要求间隙进行定位焊，预置反变形量。
②用p3.2mm或p2.5mm的焊条打底焊，保证背面成形。
③层间清理干净，用p4.0mm焊条进行以后几层的填充焊，
采用锯齿形或月牙形运条法，两侧稍停顿，以保证焊道平整，无尖角和夹渣等缺陷。
④用p4.0mm的焊条，采用锯齿形或月牙形运条法进行盖面层焊接，焊条摆动中间快些，两侧稍停顿，以保证盖面焊缝余高、
熔宽均匀，无咬边、夹渣等缺陷。
焊后清理熔渣及飞溅物，检查焊接质量。
3.横焊的单面焊反面成形与立焊相比，横焊的下淌问题更为严重，更容易形成焊瘤。

[Page 103]
第二章焊条电弧焊工艺87
（1）焊前准备与前者的主要差别是坡口问题：横焊可以采用普通的V形坡口，也可以采用偏V形坡口。
（2）工件装配修磨钝边1～1.5mm，无毛刺。坡口面及焊件清理干净；装配始端间隙为3.2mm，终端为4.0mm，错边量不大于1.2mm。在工件坡口反面距两端20mm之内定位焊，焊缝长度为10~15mm。预置反变形量为4°～5°。
（3）焊接工艺参数第一层打底焊用p3.2mm的焊条，90~
110A电流；填充层也用3.2mm的焊条，电流增大至100～120A；
表层（盖面）仍用p3.2mm的焊条，电流比填充层小些，一般用
100~110A的电流。
（4）操作要点
①打底焊第一层打底焊采用间断灭弧击穿法。首先在定位焊点之前引弧，随后将电弧拉到定位焊点的尾部预热，当坡口钝边即将熔化时，将熔滴送至坡口根部，并压一下电弧，从而使熔化的部分定位焊缝和坡口钝边熔合成第一个熔池。当听到背面有电弧的击穿声时，立即灭弧，这时就形成明显的熔孔。然后，按先上坡口、后下坡口的顺序依次往复击穿灭弧焊。
灭弧时，焊条向后下方动作要迅速，如图2-40所示。从灭弧转人引弧时，焊条要接近熔池，待熔池温度下降、颜色由亮变暗时，迅速而准确地在原熔池上引弧焊接片刻，再马上灭弧。如此反复地引[弧→焊接→灭弧→引弧。
焊接时要求下坡口面击穿的熔孔始终超前上坡口面熔孔0.5～
1个熔孔（直径3mm左右），如图2-41所示，以防止熔化金属下坠造成粘接，出现熔合不良的缺陷。
在更换焊条灭弧前，必须向背面补充几滴熔滴，防止背面出现冷缩孔。然后将电弧拉到熔池的侧后方灭弧。接头时，在原熔池后面10～15mm处引弧，焊至接头处稍拉长电弧，借助电弧的吹力和热量重新击穿钝边，然后压低电弧并稍作停顿，形成新的熔池后，再转人正常的往复击穿焊接。
②填充层焊填充层的焊接采用多层多道（共两层，每层两

[Page 104]
实用焊接工艺手册
80°~90
图2-40横焊打底的击穿灭弧法图2-41坡口两侧的熔孔道）焊。每道焊道均采用直线形或直线往复运条，焊条前倾角为
80°～85°，下倾角根据坡口上、下侧与打底焊道间夹角处熔化情况调整，防止产生未焊透与夹渣等缺陷，并且使上焊道覆盖下焊道
1/2～2/3，防止焊层过高或形成沟槽，如图2-42所示。
焊接方向
80°~8570
（a）焊条与焊件间的夹角
（b）焊条与焊缝的夹角图2-42焊接填充层时的焊条角度
1一下焊道焊条的角度；2一上焊道焊条的角度
③盖面层焊盖面层的焊接也采用多道焊（分三道），焊条角度如图2-43所示。上、下边缘焊道施焊时，运条应稍快些，焊道尽可能细、薄一些，这样有利于盖面焊缝与母材圆滑过渡。盖面焊缝的实际宽度以上、下坡口边缘各熔化1.5～2mm为宜。如果焊件较厚，焊条较宽时，盖面焊缝也可以采用大斜圆圈形运条法焊接，一次盖面成形。

[Page 105]
第二章焊条电弧焊工艺
焊接方向
80°~8565°~70°
85°~90°
（a）焊条与焊件间的夹角
（b）焊条与焊缝的夹角图2-43焊接装置盖面层时的焊条角度焊接过程中，保持熔渣对熔池的保护作用，防止熔池裸露而出现较粗糙的焊缝波纹。焊后清理熔渣及飞溅物，检查焊接质量。
4.仰焊的单面焊反面成形
（1）焊前准备工件、材料和设备的准备与前面几例相同。
（2）试件装配钝边0.5～1mm，无毛刺。坡口面及附近清理干净。装配始端间隙为3.2mm，终端为4.0mm，错边量不大于
1.2mm。在试件反面距两端20mm内进行定位焊。焊缝长度为
10～15mm。预置反变形3°～4°。
（3）焊接工艺参数由于仰焊的特殊性，无论是打底层还是填充层和表层，都选用p3.2mm的焊条。电流则打底层、填充层和表层皆控制在90～95A，否则会出现铁水下淌的问题。
（4）操作要点V形坡口对接仰焊单面焊双面成形是焊接位置中最困难的一种。为防止熔化金属下坠使正面产生焊瘤，背面产生凹陷，操作时，必须采用最短的电弧长度。施焊时采用多层焊或多层多道焊。
①打底层焊打底层的焊接可采用连弧法，也可以采用灭弧击穿法（一点法、两点法）。
a连弧法
1.引弧在定位焊缝上引弧，并使焊条在坡口内轻微横向快速摆动，当焊至定位焊缝尾部时，应稍作预热，将焊条向上顶一

[Page 106]
）实用焊接工艺手册下，听到“噗噗”声时，此时坡口根部已被熔透，第一个熔池已形成，需使熔孔向坡口两侧各深人0.5～1mm。
Ⅱ.运条方法采用直线往复或锯齿形运条法，当焊条摆动到坡口两侧时，需稍作停顿（1～2s），使填充金属与母材熔合良好，
并应防止与母材交界处形成夹角，以免清渣困难[图2-44（a）」。
m，焊条角度焊条与试板夹角为90°，与焊接方向夹角为
60°~70°[图 2-44（b)]。
灭弧电弧部位停顿点试板引弧部位焊条
（a）连弧法打底焊运条方法
（b）焊条与工件的角度图2-44仰焊单面焊反面成形示意
iV.焊接要点应采用短弧施焊，利用电弧吹力把熔化金属托住，并将部分熔化金属送到试件背面；应使新熔池覆盖前一熔池的
1/2～2/3，并适当加快焊接速度，以减少熔池面积和形成薄焊道，
从而达到减轻焊缝金属自重的目的；焊层表面要平直，避免下凸，
否则将给下一层焊接带来困难，并易产生夹渣、未熔合等缺陷。
V：收弧收弧时，先在熔池前方做一熔孔，然后将电弧向后回带10mm左右，再熄弧，并使其形成斜坡。
Vi.接头采用热接法，在弧坑后面10mm的坡口内引弧，当运条到弧坑根部时，应缩小焊条与焊接方向的夹角，同时将焊条顺看原先熔孔向坡口部顶一下，听到“噗噗”声后稍停，再恢复正常手法焊接。热接法更换焊条动作越快越好。也可采用冷接法，在弧坑冷却后，用砂轮和扁铲对收弧处修一个10～15mm的斜坡，
在斜坡上引弧并预热，使弧坑温度逐步升高，然后将焊条顺着原先熔孔迅速上顶，听到“噗噗”声后，稍作停顿，恢复正常手法

[Page 107]
第二章焊条电弧焊工艺91
焊接。
b.灭弧法
i.引弧在定位焊缝上引弧，然后焊条在始焊部位坡口内轻微快速横向摆动，当焊至定位焊缝尾部时，应稍作预热，并将焊条向上顶一下，听到“噗噗”声后，表明坡口根部已被焊透，第一个熔池已形成，并使熔池前方形成向坡口两侧各深人0.5～1mm的熔孔，然后焊条向斜下方灭弧。
i，焊条角度焊条与焊接方向的夹角为60°～70°，如图2-44
（b）所示。采用直线往复运条法施焊。
川·焊接要点采用两点击穿法，坡口左、右两侧钝边应完全熔化，并深入两侧母材各0.5～1mm。灭弧动作要快，千净利落，
并使焊条总是向上探，利用电弧吹力可有效地防止背面焊缝内凹。
灭弧与接弧时间要短，灭弧频率为30～50次/min，每次接弧位置要准确，焊条中心要对准熔池前端与母材的交界处。
iV.接头更换焊条前，应在熔池前方做一熔孔，然后回带
10mm左右再熄弧。迅速更换焊条后，在弧坑后面10～15mm坡口内引弧，用连弧法运条到弧坑根部时，将焊条沿看预先做好的熔孔向坡口根部顶一下，听到“噗噗”声后，稍停，在熔池中部斜下方灭弧，随即恢复原来的灭弧法。
②填充层焊可采用多层焊或多层多道焊。
a.多层焊应将第一层熔渣、飞溅物清除干净，若有焊瘤应修磨平整。在距焊缝始端10mm左右处引弧，然后将电弧拉回到起始焊处施焊（每次接头都应如此）。采用短弧月牙形或锯齿形运条法施焊，如图2-45所示。焊条与焊接方向夹角为85°～90°，运条到焊道两侧一定要稍停片刻，中间摆动速度要尽可能快，以形成较好的焊道，保证让熔池呈椭圆形，大小一致，防止形成凸形焊道。
b.多层多道焊宜用直线运条法，焊道的排列顺序如图2-46
（a）所示，焊条的位置和角度应根据每条焊道的位置作相应的调整，如图2-46（b）所示。每条焊道要搭接1/2～2/3。并认真清

[Page 108]
实用焊接工艺手册渣，以防止焊道间脱节和夹渣。
填充层焊完后，其表面应距试件表面1mm左右，保证坡口的棱边不被熔化，以便盖面层焊接时控制焊缝的直线度。
(a)
月牙形运条锯齿形运条第一层焊道第二层焊道
(b)
图2-45仰焊的填充层和图2-46V形坡口仰焊的表层的运条方法多层多道焊
③盖面层焊盖面层在焊接前需仔细清理熔渣及飞溅物。焊接时可采用短弧、月牙形或锯齿形运条法运条。焊条与焊接方向夹角为85°～90°，焊条摆动到坡口边缘时稍作停顿，以坡口边缘熔化
1～2mm为准，防止咬边。保持熔池外形平直，如有凸形出现，可使焊条在坡口两侧停留时间稍长一些，必要时做灭弧动作，以保证焊缝成形均匀平整。更换焊条时采用热接法。更换焊条前，应对熔池填几滴熔滴金属，迅速更换焊条后，在弧坑前10mm左右处引弧，再把电弧拉到弧坑处划一小圆圈，使弧坑重新熔化，随后进行正常焊接。
焊接结束后，清理熔渣及飞溅物，检查焊接质量。
第五节管子的焊接管道的焊接是焊接生产中的一项主要工作。根据管道的要求不同，对管道的焊接质量也有不同的要求。但最基本的还是水平固定焊接、滚动焊接、垂直焊接及倾斜焊接等。管子的直径不同、壁厚

[Page 109]
第二章焊条电弧焊工艺
不同、材质不同，其焊接技术也不同。本节主要叙述一些典型的管子焊接。
一、水平固定管对接焊
（一）水平固定管的焊接特点
①由于焊缝是环形的，所以在焊接过程中需经过仰焊、立焊、
平焊等几种位置，因此焊条角度变化很大，操作比较困难。
②熔化金属在仰焊位置时有向下坠落的趋势，易产生焊瘤。
而在立焊位置及过渡到平焊位置时，则有向管子内部滴落的倾向，因而如操作技术不佳，则有可能造成熔深不均及外观不整齐的缺陷。
③焊接根部时，仰焊及平焊部位的两个焊缝接头操作比较困难。通常仰焊接头处容易产生内凹（或称塌腰，这是仰焊所特有的一种缺陷，主要是由于熔池在高温时表面张力较小，熔化金属因自重产生下坠而引起的，见图2-47）和咬边、夹渣等缺陷。平焊接头处的根部背面易产生未焊透和焊瘤等缺陷。
（a）较好的背部成形
（b）有内凹的背部成形图2-47管子仰焊部位的焊缝成形
（二）水平固定管的对口及定位焊水平固定管的对口，除了应满足坡口、钝边、清洁工作等要求之外，还必须满足下列一些要求。
①管子轴线必须对正，以免焊后中心线偏斜。由于先焊管子下部，为了补偿这部分因焊接造成的收缩，除留出对口间隙外，还应将上部间隙稍放大0.5～2.0mm作为反变形量（管径小者取下限，管径大者取上限）。

[Page 110]
实用焊接工艺手册
②为了保证根部第一层焊缝反面成形良好，对于不开坡口的薄壁管子，对口间隙可为壁厚的一半。对于带坡口的管子，当采用酸性焊条时，对口间隙以等于焊芯直径为宜；当采用碱性焊条用“不灭弧”法焊时，对口间隙以等于焊条直径的一半为宜。对口间隙过大，焊接时易造成烧穿而形成焊瘤；反之，间隙太小易造成根部熔化不良和未焊透等缺陷（如果允许根部未焊透，则对口间隙可小些）。管子壁厚大于5mm时均开V形坡口，如图2-48
所示。
+1.5
图2-48管子焊口的坡口和根部间隙
③管径不同，定位焊的数目、位置也不相同。管径小于或等于42mm时只需定位一处，如图2-49（a）所示；管径为43~
75mm时，定位焊两处，如图2-49（b）所示；管径为76～
133mm，定位焊三处，如图2-49（c）所示；管径更大时，可适当增加定位焊数量。
(a)
(b)
(c)
图2-49水平固定管定位焊数目及位置由于定位焊容易产生缺陷，因此，对于直径较大的管子尽可能不在坡口根部进行定位焊，而是用钢筋或适当尺寸的小钢板，将需

[Page 111]
第二章焊条电弧焊工艺95
对接的两管子外壁焊接起来，作为管子临时固定，如图2-50所示，
焊后再将其去除。这种工艺对吊焊管接头尤为适用。
为了保证焊缝质量，定位焊缝要进行认真检查和修顺。如发现有裂缝、未焊透、夹渣、气孔等缺陷，必须铲掉重焊。定位焊的熔渣、飞溅等应彻底清除，并应将定位焊缝修成两头带缓坡的焊点。
（三）焊接方法水平固定管的焊接通常是以管子的垂直中心线将环形焊口分成对称的两个半圆形焊口，按照仰→立→平的焊接顺序，进行仰焊、
立焊、平焊，在仰焊及平焊处形成两个接头（图2-51）。此方法能保证铁水与熔渣很好地分离，熔深也比较容易控制。
图2-51两半焊接法示意图2-50用连接块固定管示意
1.V形坡口的单层焊接操作时，先在仰焊缝的坡口边缘上引弧，然后移至焊缝间隙内用长弧烤热起焊处（时间为3一5s）。预热以后迅速压短电弧并熔穿根部间隙进行施焊。
在仰焊及斜仰焊位置运条时，必须保证半打穿焊接。至斜立焊及平焊位置，可运用顶弧焊接。其运条角度变化如图2-52所示。
为了便于仰焊及平焊位置接头，焊接前一半时，在仰焊位置的起焊点及平焊位置的终焊点都必须超过管子的半周（超越中心线
5～10mm），如图2-53所示。
为了使根部熔深均匀，焊条在仰焊及斜仰焊位置时尽可能不作或少作横向摆动，而在立焊及平焊位置时，可作幅度不大的月牙形

[Page 112]
实用焊接工艺手册
5~10
图2-52水平固定管焊接图2-53前一半焊缝的时的焊条角度起焊及终焊位置
a-起焊点；b-终焊点横向摆动。
当运条至定位焊焊缝接头处时，应减慢焊条前移速度，熔穿接头处的根部间隙，使接头部分能充分熔透。当运条至平焊部位时，
必须填满弧坑后才能熄弧。
在焊接环形焊缝的后一半时，运条方法基本上与前一半相同，
但运条至仰焊及平焊接头处必须多加注意。
对仰焊、平焊接头以及换焊条时的接头施焊时应注意的事项分述如下。
（1）仰焊接头方法由于起焊时容易产生气孔、未焊透等缺陷，故接头时应把起焊处的原焊缝用电弧割去一部分（约10mm），
这样既割除了可能有缺陷的焊缝，而且形成的缓坡形割槽也便于接头。操作方法是，首先用长弧预热接头部分，等到接头处熔化时迅速将焊条转成水平位置，使焊条端头对准熔化铁水，用力向后推
（如一次达不到要求，可重复2一3次，直到达到要求为止），未凝固的铁水即被割除而形成一条缓坡形的割槽，如图2-54所示，随后焊条回到原始位置（约30），从割槽的后端开始焊接。运条至接头中心时，切勿灭弧，必须将焊条向上顶一下，以打穿未熔化的根部，
使接头完全熔合。
如果不采用电弧割槽的方法，也可以用凿、锉等手工加工方式修顺接头处，然后再施焊。
（2）平焊接头方法（图2-55）
由于平焊位置不宜使用电弧

[Page 113]
第二章焊条电弧焊工艺
9730°
（a）电弧引燃之后
（b）拉平焊条准备割槽
（C）焊条向后推送
（d）焊条回到正常位置开始用长弧预热形成割槽从割槽后端起焊图2-54
仰焊接头操作法
接头中心图2-55运用顶弧焊法预热进行平焊接头预热，用电弧切割修理缺陷也很不方便，因此平焊接头的操作比仰焊接头要困难些。其操作方法如下。
首先用手工修顺接头处，使接头处形成一缓坡形。焊接时选用适中的电流强度。当运条至斜立焊（立平焊）位置时，焊条前倾，
保持顶弧焊并稍作横向摆动。在距离接头处3～6mm将封闭时，
绝不可灭弧。接头封闭的时候，需把焊条向里稍压一下，此时可以听到电弧打穿根部而产生的“噗噗”声，并且在接头处来回摆动以延长停留时间，必须用电弧熔穿根部间隙，使其充分熔合。当运条至定位焊处的另一端时，焊条在接头处稍停，使接头熔合。
换焊条时有两种接头方法。
①当熔池尚保持红热状态，就迅速地从熔池前面引弧至熔池中心，用这种方法接头比较平整，但运条要灵活，动作要敏捷。
②由于某种原因，如换焊条动作缓慢，熔池冷却速度太快等，
以致熔池完全凝固。这时，焊缝终端由于冷却收缩时常形成较深的凹坑，甚至产生气孔、裂纹等缺陷，因此，必须在电弧割槽或手工修理后方可施焊。

[Page 114]
98）实用焊接工艺手册
2.√形坡口对接焊的单面焊反面成形单面焊反面成形也称单面焊双面成形，更适用于重要管道的焊接。打底焊是完成反面成形的关键。
（1）焊接工艺参数水平固定管单面焊反面成形工艺参数为：
打底焊用p2.5mm焊条，电流选用75～80A；盖面也选用p2.5mm
的焊条，电流选用70～75A。由于是全位置焊接，只能用小直径焊条和小的焊接电流。
（2）操作要点水平固定管焊接常从管子仰位开始分两半周焊接。为便于叙述，将试件按时钟面分成两个相同的半周进行焊接，
如图2-56所示。先按顺时针方向焊前半周，称前半圈；后按逆时针方向焊后半周，称后半圈。
①打底层焊可采用连弧法，也可以采用灭弧法。运条方法采用月牙形或横向锯齿形摆动。
a.连弧法。
i.引弧及起焊。在图2-56（a）所示A点坡口面上引弧至间隙内，使焊条在两钝边作微小横向摆动，当钝边熔化金属液与焊条熔滴连在一起时，焊条上送，此时焊条端部到达坡口底边，整个电弧的2/3将在管内燃烧，并形成第一个熔孔（图中α、6、c是弧柱穿透管子背面长与弧柱全长之比）。
i·仰焊及下爬坡的焊接。应压住电弧作横向摆动运条，运条幅度要小，速度要快，焊条与管子切线倾角为80°～85°，如图2-56
（b）所示。
随着焊接向上进行，焊条角度变大，焊条深度慢慢变浅。在时钟7点位置时，焊条端部离坡口底边1mm，焊条角度为100°～
105°，这时约有1/2电弧在管内燃烧，横向摆动幅度增大，并在坡口两侧稍作停顿。到达立焊时，焊条与管子切线的倾角为90°，如图2-56（b）所示。
i．上爬坡和平焊的焊接。焊条继续向外带出，焊条端部离坡口底边约2mm，这时1/3电弧在管内燃烧。上爬坡的焊条与管切

[Page 115]
第二章焊条电弧焊工艺
上接头
85~90°
30°~85
下接头
（a）焊接顺序
（b）焊条角度图2-56水平固定管焊接顺序及焊条角度并在图2-56（a）所示的B点收弧。
b.灭弧法。
i．接弧位置要准确。每次接弧时焊条要对准熔池前部的1/3
左右处，使每个熔池覆盖前一个熔池2/3左右。
ii，灭弧动作要干净利落，不要拉长弧，灭弧与接弧的时间间隔要短。灭弧频率大体为：仰焊和平焊区段35～40次/min，立焊区段40～50次/min。
Ⅲ：焊接过程中要使熔池的形状和大小基本保持一致，熔池金属液清晰明亮，熔孔始终深人每侧母材0.5～1mm。
iv.在前半圈起焊区（即A点～6点区）5～10mm范围内，
焊接时焊缝应由薄变厚，形成一个斜坡；而在平焊位置收弧区（即
12点～B点区）5～10mm范围内，则焊缝应由厚变薄，形成一个斜坡，以利于与后半圈接头。
V.与定位焊缝接头时运条至定位焊点，将焊条向下压一下，
若听到“噗噗”声后，快速向前施焊，到定位焊缝另一端时，焊条在接头处稍停，将焊条再向下压一下，又听到“噗噗”声后，表明根部已熔透，恢复原来的操作手法。
c.接头。

[Page 116]
实用焊接工艺手册
100
更换焊条时接头有热接和冷接两种方法。
i.热接：在收弧处尚保持红热状态时，立即从熔池前面引弧，迅速把电弧拉到收弧处。
i.冷接：当熔池已经凝固冷却时，必须将收弧处修磨成斜坡，并在其附近引弧，再拉到修磨处稍作停顿，待先焊焊缝充分熔化，方可向前正常焊接。
d.前半圈收尾时将焊条逐渐引向坡口斜前方，或将电弧往回拉一小段，再慢慢提高电弧，使熔池逐渐变小，填满弧坑后熄弧。
e.后半圈的焊接与前半圈基本相同，但必须注意首尾端的接头，如图2-57所示。
1．仰焊位（下方）的接头。当接头处没有焊出斜坡时，可用砂轮打磨成斜坡，也可用焊条电弧来切割。其方法是：在距接头中心约10mm的焊缝上引弧，用长弧预热接头部位，如图2-57（a）
所示。当焊缝金属熔化时迅速将焊条转成水平位置，使焊条头对准熔化金属，向前一推，形成槽形斜坡，如图2-57（b）、（c）所示，
然后马上把转成水平的焊条角度调整为正常焊接角度，如图2-57
（d）所示，进行仰焊。
(a)
(b)
(c)
(d)
图2-57水平固定管仰焊位接头操作法在图2-56（a）中6点处引弧时，以较慢速度和连弧方式焊至
A点，把斜坡焊满，当焊至接头末端A点时，焊条向上顶，使电弧穿透坡口根部，并有“噗噗”声后，恢复原来的正常操作手法。
i．平焊位（上方）的接头。当前半圈没有焊出斜坡时，应修

[Page 117]
第二章焊条电弧焊工艺101
磨出斜坡。当运条到距B点3～5mm时，应压低电弧，将焊条向里压一下，听到电弧穿透坡口根部发出“噗噗”声后，在接头处来回摆动几下，保证充分熔合，填满弧坑，然后引弧到坡口一侧熄弧。
②盖面层焊
1.清除打底焊熔渣及飞溅物，修整局部凸起接头。
i.在打底焊道上引弧，采用月牙形或横向锯齿形运条法焊接。
Ⅲ.焊条角度比相同位置打底焊稍大5°左右。
iV.焊条摆动到坡口两侧时，要稍作停留，并熔化两侧坡口边缘各1～2mm，以防咬边。
V.前半圈收弧时，对弧坑稍填一些液体金属，使弧坑呈斜坡状，以利于后半圈接头，在后半圈焊前，需将前半圈两端接头部位渣壳去除约10mm，最好采用砂轮打磨成斜坡。
盖面层焊接前后两半圈的操作要领基本相同，注意收口时要填满弧坑。
一般要求焊缝与母材应圆滑过渡，咬边深度不大于0.5mm，焊缝两侧咬边总长度不得超过焊缝长度的10%。焊缝宽度比坡口每侧增宽0.5~2.5mm，焊缝宽度差不大于3mm，焊缝余高0～4mm，余高差不大于3mm，背面凹坑小于25%壁厚，且小于1mm。
二、垂直固定管对接焊垂直固定管的焊接相当于横焊，没有平、立、仰焊的操作。因此，焊接时与水平固定管的焊接不同。
1.试件装配试件装配间隙为2.5～3.2mm，如图2-58所示；错边量不大于0.8mm；定位焊点与前者相同。定位焊缝长度为10～15mm，
要求焊透，不得有气孔、夹渣、未焊透等缺陷。焊点两端修成斜坡，以利于接头。
2.焊接工艺参数垂直固定管的焊接打底层、填充层和表层均采用p3.2mm的焊条。打底层的焊接电流小一些，一般为90～110A；填充层电流为

[Page 118]
102
实用焊接工艺手册图2-58垂直固定管的装配尺寸
100~120A；表层电流为100～110A。
3.操作要点
（1）打底层焊采用间断灭弧击穿法，焊条角度如图2-59所示。
焊条焊条始焊位置
60°~7080°~85
图2-59垂直固定管焊接时的焊条角度
①引弧焊接在两定位焊缝中部坡口面上引弧，拉长弧预热坡口，待其两侧接近熔化温度时压低电弧，待发出击穿声并形成熔池后，马上灭弧（向后下方挑灭弧），使熔池降温。待熔池由亮变暗时，在熔池的前沿重新引燃电弧，压低电弧，由上坡口焊至下坡口，使上坡口钝边熔化1～1.5mm，下坡口钝边熔化略小，并形成熔孔，如图2-60所示。然后灭弧，又引弧焊接，如此反复地进行灭弧击穿焊接。
施焊时把握三个要领：看熔池，听声音，落弧准。即观看熔池温度适宜，熔渣与熔池分明，熔池形状一致，熔孔大小均匀；听清电弧击穿坡口根部的“噗噗”声；落弧的位置要在熔池的前沿，保持始终准确，每次接弧时焊条中心对准熔池前部的1/3处，使新熔池覆盖前一个熔池2/3左右，弧柱击穿后透过背面1/3。

[Page 119]
第二章焊条电弧焊工艺103
S'1~
焊接方向
60°~70
图2-60焊条角度、熔孔大小及电弧轨迹
②打底层的接头当焊条运到定位焊缝根部或焊到封团接头时，不能灭弧，而是电弧向内压，向前顶，听到“噗噗”击穿声后，稍停约1～2s，焊条略加摆动填满弧坑后拉向一侧灭弧。
（2）填充层焊采用多层焊或多层多道焊。多层焊应用斜锯齿形运条法，生产率高，但操作难度大。多数采用多层多道焊，由下向上一道道排焊，并运用直线形运条法，焊接电流比打底焊略大一些，使焊道间充分熔合，上焊道覆盖下焊道1/2～2/3为宜，如图
2-61所示，以防止焊层过高或形成沟槽。焊接速度要均匀，焊条角度随焊道弧度改变而变化，下部倾角要大，上部倾角要小。填充层焊至最后一层时，不要把坡口边缘盖住（要留出少许），中间部位稍凸出，为得到凸形的盖面焊缝做准备。
（3）盖面层焊采用短弧焊，先焊接下边的焊道。焊接时，电弧应对准下坡边缘稍作前后往复摆动运条，使熔池下沿熔合坡口下棱边（不大于1.5mm），并覆盖填充层焊道。下焊道焊速要快，中间焊道焊速要慢，使盖面层呈凸形。为保持盖面焊缝表面的金属光泽，各焊道焊缝焊完后不要清渣，待最后一条焊道焊接结束后一并清除。焊最后一条焊道时，应适当增大焊接速度或减小焊接电流，
焊条倾角要小，如图2-62所示，以防止咬边，确保整个焊缝外表宽窄一致，均匀平整。

[Page 120]
实用焊接工艺手册
104
焊道3盖住焊道2
的1/2面积
9015115
图2-61填充层焊条的角度图2-62表层焊条的角度三、倾斜45°角管对接焊
45°固定管焊接位置是介于水平固定管和垂直固定管之间的一种焊接位置，其操作要领与前两种情况有相似之处，焊接时分为两个半圈进行。每半圈都包括斜仰焊、斜立焊和斜平焊三种位置，存在一定的焊接难度。一般在焊接时钟6点位置起焊，12点位置收弧。其焊前准备与水平固定管焊接相同。
1.试件装配
①装配间隙上部（12点位置）2.0mm，下部（6点位置）
1.5mm，错边量不大于0.5mm。
②定位焊焊点数量和位置参照图2-49。焊缝长度约10mm
要求焊透，不得有气孔、夹渣、未焊透等缺陷，焊点两端修磨成斜坡，以利于接头。
2.焊接工艺参数
45°固定管焊接工艺参数均选择小规范，用2.5mm焊条，电流为70~80A。
3.焊接要点
（1）打底层的焊接采用连弧法，运条方法采用月牙形或横向锯齿形摆动。
①操作要点。先在仰焊位置6点钟前5～10mm的A点[图2-

[Page 121]
第二章焊条电弧焊工艺
10556（a）]处起弧，在始焊部位坡口内上下轻微摆动，对坡口两侧预热，待管壁温度明显上升后，压低电弧，击穿钝边。此时焊条端部到达坡口底边，整个电弧的2/3将在管内燃烧并形成第一个熔孔。
然后用挑弧法向前进行焊接。施焊时注意焊条的摆动幅度，使熔孔应保持深入坡口每侧0.5～1mm，每个熔池覆盖前一个熔池2/3左右。当熔池温度过高时，可能产生熔化金属下淌，应采用灭弧控制熔池温度。焊完前半圈在12点钟后的B点处熄弧，以同样方法焊接后半圈打底焊缝，在12点钟处接头并填满弧坑收弧。
②打底层焊缝与定位焊缝接头以及更换焊条的接头，其操作方法与水平固定焊操作相似。
（2）盖面层的焊接焊接盖面层与接头方法有两种。
①直拉法盖面及接头直拉法盖面就是在盖面过程中，以月牙形运条法沿管子轴线方向施焊的一种方法。施焊时，从玻口上部边缘起弧并稍作停留，然后沿管子的轴线方向作月牙形运条，把熔化金属带至坡口下部边缘灭弧。每个新熔池覆盖前熔池的2/3左右，依次循环。
a.斜仰焊部位的起头动作是在起弧后，先在斜仰焊部位坡口的下部依次建立三个熔池，并且逐个加大，最后达到焊缝宽度，如图2-63所示，然后进入正常焊接。施焊时，用直拉法运条。
图2-633直拉法盖面斜仰焊位图2-64直拉法盖面斜仰焊位的起头方法的接头方法
b.前半圈的收尾方法是在熄弧前，先将几滴熔化金属逐渐斜拉，以使尾部焊缝呈三角形。焊后半圈时，在管子斜仰焊位的接头

[Page 122]
106）实用焊接工艺手册方法是在引弧后，先把电弧拉至接头待焊的三角形尖端建立第一个熔池，此后的几个熔池随着三角形宽度的增加逐个加大，直至将三角形区填满后用直拉法运条，如图2-64所示。
c.后半圈焊缝的收弧方法是在运条到试件上部斜平焊位收弧部位的待焊三角区尖端时，使熔池逐个缩小，直至填满三角区后再收弧，如图2-65所示。
采用直拉法盖面时的运条位置，即接弧与灭弧位置必须准确，
否则无法保证焊缝边缘平直。
②横拉法盖面及接头横拉法盖面就是在盖面的过程中，以月牙形或锯齿形运条法沿水平方向施焊的一种方法。施焊时，当焊条摆动到坡口边缘时，稍作停顿，其熔池的上下轮廓线基本处于水平位置。
a.横拉法盖面时的斜仰焊位起头方法是在起弧后，相继建立起三个熔池，然后从第四个熔池开始横拉运条，它的起头部位也留出一个待焊的三角区域，如图2-66所示。
区域。
c.后半圈在斜仰焊位的接头方法是在引弧后，先从前半圈留下的待焊三角区域尖端向左横拉至坡口下部边缘，使这个熔池与前半圈起头部位的焊缝搭接上，保证熔合良好，然后用横拉法运条，
如图2-67所示，至后半圈盖面焊缝收弧。后半圈斜平焊位收弧方法是在运条到收弧部位的待焊三角区域尖端时，使熔池逐个缩小，
直至填满三角区后再收弧。
图2-65直拉法盖面图2-66横拉法盖面图2-67横拉法盖面斜平焊位的收弧方法斜仰焊位的起头方法斜仰焊位的接头方法

[Page 123]
第二章焊条电弧焊工艺107
管子倾斜度不论大小，一律要求焊波成水平或接近水平方向，
否则成形不好。因此焊条总是保持在垂直位置，并在水平线上左右摆动，以获得较平整的盖面层。摆动到两侧时，要停留足够时间，
使熔化金属覆盖量增加，以防止出现咬边。
焊后清理管件内、外焊缝的熔渣和飞溅物，检查正、背面焊缝。
四、管子多层焊应注意的问题沿着管周进行仰、立、平焊的施焊方法，基本上与相应位置的钢板焊接法相似，但还必须注意下列几点。
①为了消除底层焊缝中存在的隐藏缺陷，在其外层焊缝施焊时，应选用较大的电流强度，并且要适当控制运条，达到既不产生严重咬边又能熔化掉底层焊缝中隐藏缺陷的目的。
②为了使焊缝成形美观，当焊接表层前一层焊道时，在仰焊部位的运条速度要快，使之形成厚度较薄、中部下凹的焊缝，如图
2-68（a）所示；平焊部位运条速度应缓慢，使之形成略为肥厚而中英稍有凸起的焊缝，如图2-68（b）所示。必要时在平焊部位可以补焊一道焊道，如图2-68（c）所示，以达到整个环形焊缝高度一致的目的。
补焊表层焊波
(a)
(b)
(c)
图2-68表层前一层焊缝的形状
③当对口间隙不宽时，仰焊部位的起焊点可以选择在焊道中央；如果对口简隙很宽，则宜从坡口的一侧起焊。
④管子多层焊接仰焊时的接头方法有两种。

[Page 124]
108
实用焊接工艺手册
a.从焊道中央起焊时的接头方法，具体操作如图2-69所示。
首先在越过中线10～15mm处引弧预热，起焊时电弧不宜压短，
需作直线运条，速度稍快，至中线（接头中心）处开始逐渐作横向摆动。当焊管子的另一半面时，首先在接近于A点的对称部位
（图2-69中的A点）引弧预热，接头起焊时电弧较长，运条速度稍快，坡口两侧停留时间比在焊缝中央稍长，接头处的焊波应薄一些，避免形成焊瘤。
10~15mm
前后中心线半半
（接头中心）
周焊接周焊接方方
（起焊点）
10~15
向
（c）焊后半周时的起焊
（a）起焊的位置
（b）起焊的运条方法位置和运条方法图2-69
仰焊部位从焊道中央起焊的接头方法
b.从玻口一侧起焊时的接头方法，起焊和接头的基本要求与前相似，只是焊前半周的起焊点在坡口的一侧，焊后半周的起焊点在坡口的另一侧。另外，接头处的焊波是斜交的（图2-70）。
前半周焊接方向后半周焊接方向图2-70
仰焊部位从坡口一侧起焊的接头方法五、水平管子的转动焊接对于管段、法兰等可拆的、重量不大的焊件，可以应用转动焊

[Page 125]
第二章焊条电弧焊工艺
109
接法。
转动焊接的特点是操作简便，均可在最佳位置焊接，故质量容易保证。同时也可以使用较粗的焊条，故能提高焊接效率。
1.对口及定位焊对口及定位焊方法与水平管子固定焊接相似，最好不采取在坡口内直接定位的方式，而用钢筋或适当尺寸的小钢板在管子外壁定位焊。
2.根部焊接根据管子对口形式的不同，可用两种焊接方法。
（1）对不带垫圈的管子转动施焊（图2-71）
为了使根部容易焊透，一般在立焊部位焊接。
（2）对带垫圈的管子施焊（图2-72）
由于这类管子比较容易焊透，所以为了操作方便，将运条范围选择在平焊部位。
焊接区焊接区管焊接子转动方向子转动方向焊接方向向图2-71
不带垫圈管子转动焊图2-722带垫圈管子转动焊对于厚壁管子，为了防止因回转时的振动而引起根部裂缝，可在滚轮上覆以橡胶，并且定位焊缝（当在焊道内定位焊时）应该有足够的强度，同时靠近焊口的两个支点距离最好不大于管径的
1.5~2倍（图2-73）。
(1.5~2）d
图2-73
滚动支点的安置

[Page 126]
实用焊接工艺手册
103.多层焊接转动焊时，多层焊接的运条方式和带垫管子转动时根部焊接的方式相同，也是选择在平焊部位焊接。
4.滚动支架作为支承和转动焊件的滚动支架，分人工传动和机械传动两种。滚动支架的形式很多，下面介绍其中几个例子。
（1）人工传动滚动支架这种支架由于体积小、操作容易、搬运方便，故特别适用于安装现场，但仅限于支承重量不大的焊件
（1.5t以内）。在焊件上临时焊上几根手柄，用以推动焊件旋转
（图2-74）。或者采用链条转动，这种转动比较平稳，而且速度均匀（图2-75）。
焊件（管子）
手柄滚轮钟承支滚轮支架
加强筋图2-74
管子滚动焊的人工传动装置链条滚轮图2-75
链条滑车转动

[Page 127]
第二章焊条电弧焊工艺（111
（2）机械传动滚动支架这种支架体形较大，搬运不便，多用作固定装置。用直流电动机通过带或齿轮传动，带动滚轮而使焊件转动，焊工通过按钮控制器控制焊件的转动方向和速度，如图2-
76所示。由于这种装置转速稳定，故常用于环缝的自动焊。
直流电动机滚轮减速器支架图2-76机械传动装置第六节手工堆焊与焊补技术一、堆焊目的堆焊一是用于修复机械设备工作表面的磨损部分和金属表面的残缺部分，以恢复原来的尺寸；二是把工件表面堆焊成耐磨、耐蚀的特殊金属表面层。
二、堆焊材料堆焊时必须根据不同要求选用不同的焊条。修补堆焊所用的焊条成分一般和焊件金属相同，但堆焊特殊金属表面时，应选用专用焊条，以适应机件的工作需要。
三、堆焊技术堆焊前，对堆焊处的表面必须仔细地清除杂物、油脂等后，才能开始堆焊。堆焊时要注意堆焊层的厚度均匀，因此堆焊时应注意下列问题。
（1）相邻焊道的处理在堆焊第二条焊道时，必须熔化第一条焊道的1/3～1/2宽度，如图2-77所示，这样才能使各焊道间紧密

[Page 128]
112
实用焊接工艺手册连接，并能防止产生夹渣和未焊透等缺陷。
（2）各层的方向当进行多层堆焊时，由于加热次数较多，且加热面积又大，所以焊件极易产生变形，甚至会产生裂缝。这就要求第二层焊道的堆焊方向与第一层互相成90°（图2-78）。
第二层
(1/3~1/2)b
良好连接不良连接第一层图2-77堆焊时焊缝的连接图2-78各堆焊层的排列方向
（3）堆焊顺序为了使热量分散，还应注意堆焊顺序。
①大平面堆焊时应考虑分散热量，采用图2-79所示的顺序进行堆焊。
②轴堆焊时，可按图2-80所示的堆焊顺序进行，即采用纵向对称堆焊和横向螺旋形堆焊。堆焊时必须注意轴的变形量。
115
图2-79大平面的堆焊顺序图2-80
轴的堆焊顺序堆焊时，还需注意每条焊缝结尾处不应有过深的弧坑，以免影响堆焊层边缘的成形。因此应采取将熔池引到前一条堆焊缝上的方法。
为了增加堆焊层的厚度，减少清渣工作，提高生产效率，通常将焊件的堆焊面放成垂直位置（图2-81），用横焊方法进行堆焊，
有时也将焊件放成倾斜位置用上坡焊堆焊。
为了满足堆焊后焊件表面机械加工的要求，应留有一定厚度

[Page 129]
第二章焊条电弧焊工艺
113
APPPP
图2-81在垂直位置上的堆焊
（3～6mm）的加工余量。
四、铸件缺陷和裂缝的焊补技术
1.铸钢件缺陷的焊补修补缺陷时，除了要遵守堆焊的规则外，还应特别注意焊前缺陷处的清理工作，必须将缺陷全部去除，同时修出坡口。缺陷清除后不应有尖锐的形状，以防止再产生未焊透、夹渣等缺陷。
明缺陷的焊补是将缺陷清除干净并修出适当的坡口后，用结
507焊条按照堆焊的方法，把缺陷填满即可。如果铸钢件较大，为防止产生裂缝，可在焊补处进行局部预热（300～350℃）。
焊补暗缺陷时，必须认真地清理缺陷，去除妨碍电弧进人的金属，待缺陷完全暴露且清除干净后才能进行焊补，焊补方法与明缺陷焊补相同。
2.裂缝的焊补裂纹一般容易在铸铁件上出现，有的强度较高和硬度较大的钢也会出现裂纹。焊补前应对裂缝进行彻底检查，然后将裂缝凿除
（也可以用角磨砂轮或碳弧气刨清除），并修成一定的玻口，坡口底部不要呈尖角状。为了避免在凿削过程中裂缝受振动而蔓延，凿削前应在裂缝的两端钻直径为10～15mm的止裂孔，其位置如图282所示。
裂缝的焊补一般采用结507焊条，焊后的焊缝强度和塑性均能满足要求。在焊接过程中还要注意焊接顺序，并根据具体情况，在

[Page 130]
实用焊接工艺手册图2-82裂缝两端的止裂孔位置焊接前还可以将焊补处进行局部预热（300～350°℃），同时适当敲击焊缝处，以消除局部应力，防止产生新的裂缝。

[Page 131]
第三章其他电弧焊方法除了焊条电弧焊之外，还有一些不用焊条的焊接方法，主要有理弧自动焊、氩弧焊和CO₂气体保护焊。
第一节埋弧自动焊理弧自动焊是一种电弧在颗粒状焊剂层下燃烧的自动电弧焊接已无人使用，均改用CO，气体保护焊或焊条电弧焊。
一、埋弧自动焊的焊接过程与特点
1.埋弧自动焊的焊接过程埋弧自动焊是采用专用的理弧自动焊设备进行焊接，其焊接过程如图3-1所示。焊丝1末端和焊件7之间产生电弧2后，电弧热使焊丝末端周围的焊剂5熔化，有部分被蒸发，焊剂蒸气将电弧周围的熔化焊剂一熔渣4排开，形成一个封闭空间，使电弧与外界空气隔绝，电弧在此空间内继续燃烧，焊丝便不断熔化，并以滴状落下，与焊件被熔化的液态金属混合形成焊接熔池3。随着焊接过程的进行，电弧向前移动，焊接熔池也随之冷却而凝固，形成焊缝
6。密度较小的熔渣浮在熔池的表面，冷却后成为渣壳8。焊接过程见表3-1。

[Page 132]
实用焊接工艺手册表3-1
埋弧自动焊的焊接过程焊接步骤工作内容备注
①厚度小于12mm时，不开坡口。
对焊缝质量要求较高时也可以开坡口焊口不要直接置于
②厚度大于12mm时，应开坡口，
水泥地面上否则会造成未焊透被焊材料如果要求反面成形，
③除去坡口面上及附近30mm内的应备好反面成形的油污、锈等一切不洁物装备材
④将工件铺平并用焊条电弧焊进行料定位焊准
①根据焊件选择合适的焊丝焊丝备
②除去焊丝表面的油、锈等不洁物
①选择合适的焊剂牌号（型号）
②检查焊剂是否变质、结块或受潮，结块的焊剂应过筛，受潮的应变质的焊剂不得焊剂烘干使用
③对回收的焊剂要过筛，去除熔渣和结块的焊剂由于理弧自动焊是连续长时间焊接，
焊接电源因此额定焊接电流必须大于实际焊接电流的40%，否则会烧坏电源
①应根据焊丝选用合适的导电嘴，
并正确安装在焊枪上
②安装焊丝：把焊丝装在焊丝盘设要使送丝速度、焊上，将焊丝穿过送丝滚轮、矫正滚轮备焊接小车接电流与小车行走速
和导电嘴，检查送丝机构运行是否准度良好配合良好备
③检查行走机构是否运行良好
④检查焊剂斗（阀门）是否完好对于环缝的焊接，应对滚胎的运行焊接滚胎情况进行检验，机头的送丝机构及导与机头电嘴要与焊丝相匹配

[Page 133]
第三章其他电弧焊方法续表焊接步骤工作内容备注
①计算好轨道需要倒几次才能焊到头，并将轨道的位置在焊件上全部标出一台焊机一般配两
②两节轨道铺在开始焊接的位置根（每根1.8m）轨
③将小车放在轨道上，松开离合器，
铺设轨道并道，每焊完一节使焊丝伸出距焊缝3~5mm，拉动小车安装焊车
（1.8m）应将第一节放沿焊接方向前进，确定轨道的位置到第三节位置，以此
④按焊接时的情况将前一节轨道取类推下，安装在下一节的位置上，并不断拉动小车检查焊丝端部是否对准焊缝，
直到焊缝末端将备好的焊剂装人焊剂斗，并且在装焊剂接焊接过程中不断填加，防止断流
过将焊丝装人焊丝盘，并穿过送丝机程装焊丝构，从导电嘴穿出接通电源将焊接电源和小车电源接通按开始按钮，焊丝反抽引弧，并转焊接开始人正常焊接
①焊接过程中，操作者要监控焊剂焊接中斗中焊剂的数量，及时添加
②查看焊道，防止焊偏焊接结束时，按结束按钮分两步：
先轻按使送丝和小车的电源断开，停如一次按下，会使焊接结束止送丝和沿焊接方向行走；约2～4s
焊丝和工件焊到一起后再全部按下，切断焊接电源
2.埋弧自动焊的特点
（1）生产率高埋弧焊时，焊丝从导电嘴伸出的长度较短，可以使用较大的焊接电流，从而使焊接生产率显著提高。表3-2是两种焊接方法的焊接电流和电流密度的比较。由于使用了大电流，使埋弧焊在单位时间内焊丝的熔化量（即熔化系数）可达14～18g/

[Page 134]
实用焊接工艺手册
118
（A·h）[手工电弧焊一般为8～12g/（A·h)]，焊缝的熔深增加，
所以较厚的焊件不开坡口也能焊透。另外电弧热量集中，且利用率高，所以焊接速度增加。
焊接方向
MUD
熔透深图3-1理弧自动焊示意
1-焊丝；2—电弧；3-焊接熔池：4-熔渣：5-焊剂：6-焊缝；7-焊件；8-渣壳表3-2手工电弧焊与理弧自动焊焊接电流和电流密度的比较手工电弧焊理弧自动焊焊条、焊丝直径/mm
电流密度电流密度焊接电流/A
焊接电流/A
/A·mm-2
/A.mm-2250~6516~20200~40063~125380~13011~18350~60050~85125~200500~800410~1840~635190~25010~18700~100035~50
（2）焊缝质量好埋弧焊时，由于焊剂对电弧空间有可靠的保护，防止了空气的侵人；同时由于焊接规范较为稳定，焊缝的化学成分和性能便比较均匀，焊缝表面也光洁平直；因为熔深较深，不易产生未焊透的缺陷，同时也消除了手工电弧焊中因更换焊条而容易引起的一些缺陷。
（3）节省焊接材料和电能由于熔深较大，埋弧焊时可不开或少开坡口，减少了焊缝中焊丝的填充量，这样既节约了焊丝和电能，也节省了由于加工坡口而消耗掉的金属；同时，由于焊剂的保护，金属的烧损和飞溅明显减少；完全消除了手工电弧焊中焊条头的损失。由于理弧焊的电弧热量得到充分利用，所以在单位长度焊

[Page 135]
第三章其他电弧焊方法
缝上所消耗的电能也大为降低。
（4）焊件变形小埋弧焊的热能集中，焊接速度快，则焊缝热影响区较小，焊件的变形也较小。
（5）改善了劳动条件由于采用了机械化，使焊工的劳动强度大为降低；又因是埋弧焊接，故消除了弧光对焊工的有害作用及省去面罩，便于操作；同时埋弧焊所放出的有害气体也较少。
二、埋弧自动焊时的焊缝形状和尺寸
1.焊接工艺参数对焊缝形状和尺寸的影响
（1）焊缝形状和焊接工艺参数的概念焊缝形状是针对焊缝金属的横截面而言的，如图3-2所示。b为焊缝的宽度；h为基本金属的熔透深度，称为焊缝厚度；é为焊缝的堆敷高度，称为余高。
焊缝宽度6与焊缝厚度h的比值，称为焊缝的形状系数山，即
(3-1)
（a）堆焊焊缝
（b）对接接头
（）T形接头图3-2理弧自动焊焊接接头的形状基本金属熔化的横截面积F㎡与焊缝横截面积（Fm十F,）比值，称为焊缝的熔合比，即

[Page 136]
120）实用焊接工艺手册
y=Fm+F、
(3-2)
式中F一焊缝中填充金属的横截面积。
焊缝的形状系数对焊缝内部质量的影响非常大，当y选择不当时，会使焊缝内部产生气孔、夹渣、裂缝等缺陷。y值可变动于
0.5～10之间。在一般情况下，控制4=1.3～2较为合适，对熔池中气体的逸出以及防止夹渣或裂缝等缺陷都是有利的。
熔合比主要影响焊缝的化学成分、金相组织和力学性能。由于的变化反映了填充金属在整个焊缝金属中所占比例发生了变化，这就导致焊缝成分、组织与性能的变化。的数值变化范围较大，一般可在10%～85%范围内变化。而埋弧焊的变化范围，
一般约在60%～70%之间。
焊缝的形状系数和熔合比数值的大小，主要取决于焊接工艺参数。理弧自动焊焊接工艺的主要参数有：焊接电流、电弧电压和焊接速度等。另外，如焊丝直径、焊件预热温度等，也都属于焊接工艺参数。
（2）焊接电流对焊缝形状的影响当焊接电流变化时，对焊缝宽度6、焊缝厚度h和余高e的影响规律如图3-3所示。当其他参数不变时，随着焊接电流的增加，电弧压力增大，对熔池中液态金属的排出作用加强，使电弧深入基本金属，而使熔深成正比增加，即
h=KI
(3-3)
式中K一一比例系数，与电流种类、极性、焊丝直径、焊剂化学成分等有关（当直流正接时，一般取K=1；当直流反接和交流时，一般取K=1.1）。
当焊接电流较大时，由于熔深较深，熔宽变化不大，对熔池中气体和夹杂物的上浮及逸出都是十分不利的；对焊缝的结晶方向也是不利的，容易促使气孔、夹渣和裂缝的生成。因此，在增加焊接电流的同时，必须相应地提高电弧电压，以保证得到合理的焊缝形状。焊接电流变化对焊缝形状的影响如图3-4所示。

[Page 137]
第三章其他电弧焊方法
121
b.h.e
图3-3
焊接电流对焊缝形状的影响规律
550A
450A
500A
230A
270A
300A
350A
410A
图3-4
焊接电流变化对焊缝形状的影响
（3）电弧电压对焊缝形状的影响当其他条件保持不变时，电弧电压的变化对焊缝宽度、焊缝厚度和余高的影响规律如图3-5
所示。
b.h.e
图3-5电弧电压变化对焊缝成形的影响规律随着电弧电压的增加，焊缝的宽度有明显的增加，而焊缝深度

[Page 138]
（122）实用焊接工艺手册和余高则有所下降。由于电弧电压的增加，实际上就是电弧长度的增加，这样，电弧的摆动作用加剧，焊件被电弧加热的面积也增加，则焊缝的宽度增加。
由于电弧摆动作用的加剧，电弧对熔池底部液态金属的排出作用变弱，熔池底部受电弧热少，故焊缝深度反而会有所减小。
由于电弧拉长，较多的电弧热量被用来熔化焊剂，因此焊丝的熔化量变化不大，而且此时熔化的焊丝被分配在较大的面积上，故焊缝的余高也相应地减小了。
适当地增加电弧电压，对提高焊缝质量是有利的，但应与增加焊接电流相配合。单纯过分地增加电弧电压，会使熔深变小，造成焊件的未焊透。而且焊剂的熔化量大，耗费多；焊缝表面焊波粗糙，脱渣困难，严重时会造成焊缝边缘咬肉。电弧电压变化后，所得到的焊缝形状如图3-6所示。
30V
40V
50V
图3-6电弧电压变化时对焊缝形状的影响
（4）焊接速度对焊縫形状的影响焊接速度的变化，将直接影响电弧热量的分配情况，即影响线能量数值的大小，并影响弧柱的倾斜程度，这对于焊缝形状的影响是非常显著的。当其他条件不变时，随着焊接速度的增加，焊缝的线能量减小，熔宽明显地变窄。
当焊接速度一般增加时，虽然单位能已减少，但由于电弧向后倾斜角度增加，对熔池底部液态金属的排出作用加强，熔深反而会有所增加。当焊速继续增加超过40m/h时，由于线能量减少的影响显著，故熔深即逐渐减小。过分地增加焊接速度会造成未焊透和焊缝边缘的未熔合现象。在这种情况下，将焊丝向焊接方向倾斜（前倾）适当的角度，对改进焊缝未熔合的情况是有利的。焊接速度变化对焊缝形状的影响如图3-7所示。
（5）焊丝直径对焊缝形状的影响焊丝直径增大，电弧的摆动

[Page 139]
第三章其他电弧焊方法
12330m/h
60m/h
15m/h
100m/h
25m/h
40m/h
图3-7焊接速度变化对焊缝形状的影响作用随之加强，焊缝的熔宽增加，而熔深则稍有下降；当焊接电流不变时，若焊丝的直径减小，电流密度则增加，电弧吹力增加，而摆动减弱，熔深也会相应地增加。故使用同样大小的电流时，小直径焊丝可以得到较大的熔深，或者说为了获得一定的熔深，细焊丝只需用较小的电流。
2.焊丝和焊件倾斜对焊缝形状的影响
（1）焊丝倾斜对焊缝形状的影响图3-8所示为焊丝倾斜对焊缝形状的影响。由于前倾焊时，电弧指向焊接方向，对熔池前面焊件的预热作用较强，则熔宽较大；但因电弧对熔池液态金属的排出作用相应减弱，则使熔深有所减小。后倾一定角度时，电弧对熔池金属的排出作用较强，使熔深和余高均有增加；而熔池表面受到电弧辐射减少，使熔宽显著减小，这样，使焊缝的形状系数减小，且易造成焊缝边缘未熔合或咬肉，使成形严重变坏。
前倾不同角度时的焊缝形状前倾后倾
90°80°70°60°50°40°35°30°
焊接方向图3-8焊丝倾斜对焊缝形状的影响
（2）焊件倾斜对焊缝形状的影响图3-9所示为焊件倾斜对焊缝形状的影响。上坡焊时与焊丝后倾相似，由于熔池金属向下流动，有助于熔池和余高的增加，但熔宽减小，形成窄而高的焊缝，
严重时出现咬肉；下坡焊则与焊丝前倾情况相似，熔宽增大，而熔深和余高减小，这时易造成未焊透和边缘未熔合等缺陷。无论是上坡焊还是下坡焊，焊件的倾斜角度α不宜超过6°～8°，否则都会严

[Page 140]
124实用焊接工艺手册重破坏焊缝成形，造成焊缝缺陷。
F-0
工件倾斜角下坡焊工件倾斜角上坡焊
4°8°
412°
14°
(a)
(b)
图3-9焊件倾斜对焊缝形状的影响
3.其他工艺因素对焊缝形状的影响
（1）焊丝伸出长度的影响当焊丝伸出长度增加时，电阻也增加，这就增加了电阻热，使焊丝的熔化速度加快，结果使熔深稍有减小，熔合比也有所减小。这对于小于3mm的细直径焊丝影响非常显著，故对其伸出长度的波动范围应加以控制，一般不超过
5~10mm。
（2）电流种类和极性的影响一般情况下，电弧阳极区的温度较阴极区高，但在使用高锰高硅含氟的焊剂进行理弧焊时，电弧空间气体的电离势增加，这样，气体电离后正离子释放至阴极的能量也增加了，这就使阴极的温度提高，并大于阳极的温度。因而在用含有高电离电位的焊剂埋弧焊时，若焊接电源为直流正接，则焊丝的熔化速度大于工件的熔化速度，使焊缝熔深减小，余高增大；反之，用直流反接便可增加熔深。使用交流焊接电源时，对焊缝形状的影响介于直流正、反接之间。
（3）装配间隙与坡口的影响焊件的装配间隙或坡口越大，就使焊缝熔合比的数值越小。对厚板来说，开坡口和留间隙是为了获得较大的熔深，同时可降低余高。
（4）焊剂的影响在其他条件相同时，用高硅含锰酸性焊剂焊接，比用低硅碱性焊剂能得到更光洁平整的焊缝，因为前者焊剂在

[Page 141]
第三章其他电弧焊方法（125
金属凝固温度时的黏度以及黏度随温度的变化等，都能使之有利于焊缝的成形。另外，使用电离电位较高的焊剂，则弧长短，熔深较大。再者，由于颗粒度小的焊剂堆积密度大，所以用细颗粒焊剂焊接，能获得较大的熔深和较小的熔宽。
三、焊接工艺参数的选择原则及选择方法
1.选择原则正确的焊接工艺参数主要是保证：电弧稳定，即电流不能太小，电弧电压不能太高；焊缝形状尺寸合适，表面成形光洁整齐；
内部无气孔、夹渣、裂缝、未焊透等缺陷；在保证质量的前提下，
还要有最高的生产率；消耗最少的电能和焊接材料。
由于影响焊缝质量的因素很多，各种焊接工艺参数在不同情况的组合下，会对焊缝成形产生不同或类似的效果，因此，不能将理弧自动焊焊接工艺参数的选择视为一成不变的，必须按照前述原则，灵活选择各种焊接规范参数。
2.选择方法理弧焊焊接工艺参数的选择可根据查表（查阅类似焊接情况所用的焊接规范表，作为确定新规范的参考）、试验（在与焊件相同的焊接试验板上试验，最后确定规范）和经验（根据实践积累的经验确定焊接规范）等方法确定。但不论哪种方法所确定的焊接规范，
都必须在实际生产中加以修正，以便制定出更切合实际的规范。
四、埋弧焊焊接技术工、预焊部位的清理以及焊件的装配等，对这些工作必须给以足够的重视，否则会影响焊缝质量。
1.玻口的选择
①由于埋弧自动焊可使用较大工艺参数（电流），故一般厚度小于12mm的钢板可不开坡口，而仍能保证焊透和有良好的焊缝成形。
②当焊件厚度为14～22mm时，多开V形坡口。如果是单面

[Page 142]
（126）实用焊接工艺手册焊，厚度超过8mm也可以开V形坡口。
③厚度为22～50mm时可开X形坡口，但开X形坡口的条件是焊件能够翻转，即能够进行大面焊接。当不能进行双面焊接时则只能开V形或U形坡口。
④在V形和X形的坡口中，坡口角度一般为50°～60°，以利于提高焊接质量和生产率。坡口可使用气割机（或等离子切割机）
切出，U形坡口则用碳弧气刨或刨边机等设备加工，加工后的坡口边缘必须平直。
2.焊口的清理在焊接前需将坡口及接头焊接部位的表面锈蚀、油污、氧化皮、水分等清除干净，尤其是碱性焊剂时清理更要严格。清理的方法与焊条电弧焊时相同，可使用手工清除（钢丝刷、风动手砂轮、
风动钢丝轮等）、机械清除（喷砂）和氧-乙炔火焰烘烤等方法。
3.焊件的装配焊件装配的质量直接影响着焊缝质量。焊件装配必须保证间隙均匀、高低平整。在单面焊双面成形的自动焊中更应严格注意。另外，装配时所使用的焊条要与焊件材料性能相符，定位焊的位置一般应在第一道焊缝的背面，长度一般应大于30mm。在直缝焊件装配时，尚需加焊引弧板和收尾板，这样不但增大了装配后的刚性，
而且还可去除在引弧和收尾时容易出现的缺陷。
4.常见焊缝的理弧自动焊
（1）对接直焊缝焊接技术对接直焊缝的焊接方法有两种，即单面焊和双面焊。它们又可分为有坡口（或间隙）和无坡口（或间隙）。同时，根据钢板厚薄的不同又可分成单层焊和多层焊；根据防止熔池金属泄漏的不同情况，又有衬垫法和无衬垫法。
这里所叙述的各种焊接方法都是指在水平位置上的焊接，下面就几种基本焊接方法进行介绍。
①焊剂垫法埋弧自动焊在焊接对接焊缝时，为了防止熔渣和熔池金属的泄漏，常用焊剂垫作为衬垫来进行焊接。焊剂垫的焊剂应尽量使用适合于施焊件的焊剂，并经过筛、清洁（去灰）和烘

[Page 143]
第三章其他电弧焊方法（
127
干。焊接时焊剂要与焊件背面贴紧，在整个焊缝长度上保持焊剂的承托力均匀一致。焊剂垫的结构如图3-10所示。在整个焊接过程中，要注意防止因工件受热变形而发生焊件与焊剂垫脱空，以致造成焊穿现象，特别应注意防止焊缝末端出现这种现象。
(a)
(b)
图3-10焊剂垫的结构
a.无坡口预留间隙双面埋弧自动焊在焊剂垫上进行无坡口的双面埋弧自动焊，为保证焊透必须预留间隙，钢板厚度越大，其间隙也应越大。一般在定位焊的反面进行第一面焊缝的施焊，并选择恰当的规范，保证第一面焊缝的熔深超过焊缝厚度的1/2～2/3，
表3-3中的工艺参数可供参考。第二面焊缝使用规范可与第一面焊缝相同或稍许减小。对重要产品在焊第二面焊缝前，需挑焊根进行焊缝根部清理，焊接规范可相应减小。
表3-3
无坡口预留间隙双面理弧自动焊工艺参数装配间隙焊丝直径焊接电流电弧电压/V
焊件厚度焊接速度
/mm
/mm
/mm
交流直流反接
/m·h-1143~45700~75034~3632~3430163~45700~75034~3632~3427184~55750~80036~4034~3627204~55850~90036~4034~3627244~55900~95038~4236~3825285~65900~95038~4236~3820306~75950~100040~4416
b.开坡口预留间隙双面埋弧自动焊对于厚度较大的焊件，

[Page 144]
128
实用焊接工艺手册由于材料或其他原因，当不允许使用较大的线能量焊接，或不允许焊缝有较大的余高时，可以采用开坡口焊接，坡口形式由板厚决定。表3-4为这类焊缝单道焊焊接常用工艺参数。
表3-4开坡口预留间隙双面埋弧（单道）自动焊焊接常用工艺参数焊丝直径焊件厚度焊缝焊接电流电弧电压焊接速度坡口形式顺序
/mm
/mm
/moh-1
正
830~85036~38525145
反
600~62036~38455
正
830~85036~382016
反
600~620536~38455
正
830~85036~3820185
反
600~62036~38456
正
1050~115038~4018225
反
600~62036~3845
正
1100638~4024245
反
80036~38286
正
1000~110038~4018306
反
900~100036~3820
c.无坡口单面焊双面成形埋弧自动焊这是采用较强的焊接规范（主要指焊接电流），将焊件一次焊透，焊接熔池在焊剂垫上冷却凝固，以达到一次成形的目的。采用这种焊接工艺可提高生产率、减轻劳动强度、改善劳动条件。
焊剂垫上单面焊双面成形自动焊一般要留一定间隙，可不开坡口，将焊剂均匀地承托在焊件背面。焊接时，电弧将焊件熔透，并使焊剂垫表面的部分焊剂熔化，形成一液态薄层，将熔池金属与空气隔开，熔池则在此液态焊剂薄层上凝固成形，形成焊缝。为使焊接过程稳定，最好使用直流反接法焊接。焊剂垫中的焊剂颗粒粒度要细些。当使用细直径焊丝时，应严格控制其伸出长度，若过长，
焊丝熔化太快，会使焊缝成形不良，伸出长度一般为17～20mm。

[Page 145]
第三章其他电弧焊方法
129
另外，焊剂垫对焊剂的承托力，对焊缝的成形影响很显著。如压力较小，会造成焊缝下塌；压力较大，则会使焊缝背面上凹；压力过大时，甚至会造成焊缝穿孔（图3-11）。故焊剂垫应尽可能采用图
3-10中软管式焊剂垫，并对所通压缩空气的压力严格控制。焊接工艺参数见表3-5。
（a）压力较小
（b）压力较大
（c）压力过大图3-11
焊剂垫压力对焊缝成形的影响表3-5
焊剂垫上单面焊双面成形理弧自动焊的工艺参数焊件厚度装配间隙焊丝直径焊接电流电弧电压焊接速度焊剂垫压力
/mm
/mm
/mm
/moh-1
/MPa
20~1.01.612024~2843.50.82275~30028~304430~1.50.8325~2870400~4252375~40028~30400~1.51.0~1.544525~62528~30502425~45032~34350~2.51.0~1.554575~62528~3046247532~343060~3.01.0~1.54600~65028~3240.54650~70030~34371.0~1.570~3.080~3.54725~77530~36341.0~1.5
d.热固化焊剂垫法埋弧自动焊用一般焊剂垫的单面焊双面成形自动焊，由于生成大量熔渣，易造成焊缝背面的高低和宽窄不均匀；对于位置不固定的曲面焊缝和一些立体焊件的焊接，一般焊剂垫也不适用。而采用具有热固化作用的特殊焊剂作为衬垫，则完全消除了一般焊剂垫的缺点。

[Page 146]
（130）实用焊接工艺手册热固化焊剂垫就是在一般焊剂中加人一定比例的热固化物质一酚醛树脂和铁粉等（常用的一种热固化焊剂垫的配方见表3-6），它具有这样的特点：当加热至80～100℃时，树脂软化
（或液化），将周围焊剂等黏结在一起，温度继续升高到100~
150C时，树脂固化，使焊剂垫变成具有一定刚性的板条。焊接时只生成少量的熔渣，并能有效地阻止金属泄漏，帮助焊缝表面成形。
表3-6热固化焊剂垫配方参考成分焊剂/%
铁粉/%
硅铁/%
酚醛树脂/%
433517.54.5
另一种典型的热固化焊剂垫构造如图3-12所示，最外层为热收缩薄膜，用以保持衬垫形状和防止焊剂等受潮和流动。薄膜内包有弹性垫（石棉布或瓦楞纸板），其作用是在固定衬垫时使压力均匀。弹性垫的上面是石棉布，以防止熔化金属和熔渣滴落。再上面是热固化焊剂，焊接时起铜垫作用，一般不熔化。热固化焊剂的上面是玻璃纤维布，主要起保证焊缝背面成形的作用，另外还可使衬垫与钢板更易贴紧。在热收缩薄膜的上表面两侧，贴有两条双面粘接带，便于衬垫的装配和贴紧。衬垫长度约为600mm，可用磁铁夹具将其固定于焊件上（图3-13）。焊件在使用此种衬垫时，一般开V形坡口，为提高生产率，坡口内可堆敷一定高度的铁合金粉末。表3-7即为采用该工艺的工艺参数。
-45
ANAAAAA
图3-12热固化焊剂垫构造
1—双面粘接带；2一热收缩薄膜；3一玻璃纤维布；
4一热固化焊剂；5一石棉布；6—瓦楞纸或石棉布

[Page 147]
第三章其他电弧焊方法
13154
图3-13
热固化焊剂垫装配示意
1—焊件；2-热固化焊剂垫；3-磁铁；4—托板；5-调节螺钉表3-7
热固化焊剂垫埋弧自动焊工艺参数焊件倾斜
V形坡口焊接电弧金属粉焊接角度/（°）
焊件厚度焊道电流末高度电压速度顺序
/mm
角度间隙
/mm
/m·h-1
垂直横向
/ (°)
/mm
10500~40017203491812500018003412
~4181650331900341615
8503411195001502810365018203411950155281034501800341195071528103450195031960401512185034151225033285036512
②焊剂-铜垫法埋弧自动焊用焊剂-铜垫取代焊剂垫作为焊缝背面的成形装置，这样便解决了焊剂垫承托力不均的问题；同时，

[Page 148]
132
实用焊接工艺手册在工件与铜垫板之间的焊剂层起着薄焊剂垫的作用，以帮助焊缝背面成形，并保护铜垫板不被电弧直接作用。在铜垫板上开一条弧形凹槽，以保证焊缝背面的正常成形。铜垫板的截面形状如图3-14
所示，截面尺寸见表3-8。表3-9为在焊剂-铜垫上的单面焊双面成形埋弧自动焊工艺参数。
图3-14
铜垫板的截面形状表3-8
铜垫板的截面尺寸焊件厚度/mm
槽宽6/mm
槽深h/mm
槽曲率半径r/mm
4~6102.57.06~8123.07.58~10143.59.512~14184.012
表3-9
焊剂-铜垫上的单面焊双面成形理弧自动焊工艺参数焊件厚度装配间隙焊丝直径焊接电流电弧电压焊接速度
/mm
/mm
/mm
/m·h-i
323380~42027~29472~34450~50029~3140.552~3520~560431~3337.536550~60033~3537.5734640~68035~3734.583~44680~72035~373293~4720~78036~3827.541044780~82038~4027.51254850~90039~4123145880~92039~4121.54

[Page 149]
第三章其他电弧焊方法
133
③锁底连接法埋弧自动焊在焊接无法使用自动焊衬垫的焊件时，可采用锁底连接法，如一般小直径厚壁圆形容器的环缝常采用此法，锁底连接接头如图3-15所示。焊后，根据设计要求可保留或车去锁底的凸出部分。焊接规范视坡口情况、锁底厚度、焊件形状等情况而定。
图3-15
锁底连接接头
④手工焊封底理弧自动焊对于无法使用衬垫进行理弧自动焊的对接焊缝，也可先行手工封底后再焊。这类焊缝接头可根据板厚情况采用不开坡口、单面坡口或双面坡口。一般厚板手工封底焊部分的坡口形式为V形，并保证封底厚度大于8mm。
③悬空焊一般用于无坡口无间隙（或间隙小于1mm）的对接焊缝，不需要衬垫，但对焊件边缘加工和装配要求较高。第一面焊缝的熔深通常为焊件厚度的40%～50%，第二面焊缝，为保证焊透，熔深应达到板厚的60%～70%。表3-10所列焊接工艺参数供使用时参考。
表3-10
无预留间隙的悬空理弧自动焊工艺参数焊件厚度焊丝直径焊接电流电弧电压焊接速度焊缝顺序
/mm
/mm
/m•h-1
正
800~85034~3638155850~90036~38
反
正
850~90035~373617
反
900~95037~3926
正
850~90036~3836185
反
900~95038~4024

[Page 150]
134
实用焊接工艺手册续表焊件厚度焊丝直径焊接电流电弧电压焊接速度焊缝顺序
/mm
/mm
/m·h-1
正
850~90036~3835205
反
900~100038~4024
正
900~95037~3932225
反
1000~105038~4024
由于在实际操作时，往往无法测出熔深的大小，故常靠经验来估计，如在焊接时观察焊件背面热场的形状和颜色，或焊件背面氧化物生成的多少和颜色等。对于5～14mm厚度的焊件，在焊接时熔池背面热场应呈红到淡黄色（焊件越薄，颜色应越浅），才可以达到需要的熔深；若热场颜色呈淡黄或白亮色时，即表明将要焊穿，必须迅速改变焊接规范。若此时热场前端呈圆形，说明焊接速度尚可提高；而若热场前端已呈尖形，说明焊接速度已较快，应立即减小焊接电流，适当增加电弧电压。如果焊件背面热场颜色较深或较暗时，说明焊速太快或电流太小，应适当降低焊接速度或增加焊接电流。上述方法不适用于厚板多层焊的后几层的焊接。
另一种方法是在焊后观察焊缝背面所生成氧化物的颜色与厚度。焊接时，由于焊缝背面处于热场的高温下，表面被氧化，温度越高，氧化程度越严重。若焊缝背面氧化物呈深灰色，且厚度较厚并有脱落或裂开现象，此时焊缝已有足够的熔深；当焊缝背面的氧化物呈赭红色，甚至氧化膜也未形成，说明加热温度较低，熔深较小，有未焊透的危险（较厚钢板除外）。
6多层理弧自动焊对于较厚钢板，常采用开坡口多层焊，
且无论单面或双面理弧焊，钢板都必须留有钝边（一般大于
4mm）。对于厚度大于40mm的焊件，多采用U形坡口多层焊，背面开较小的√形坡口，用手工封底焊，此时钝边为2mm左右，如图3-16（a）所示。
多层焊的质量，很大程度上取决于第一层焊缝焊接时工艺的选择，以及以后各层焊缝焊接顺序的合理性和成形是否恰当。

[Page 151]
第三章其他电弧焊方法135
自动焊多层分道焊
210
一手工焊
（a）U形与V形坡口的组合
（b）多层焊焊道分布图3-16厚板焊接接头及多层焊的情况多层焊的第一层焊缝，为了既要保证焊透，又要避免产生裂缝，故规范需选择适中，一般不宜偏大。同时由于第一层焊缝位置较深，充许焊缝的宽度较小，故也要求规范不能太大，且电弧电压要小些，这样便能避免产生咬肉和夹渣等缺陷。一般多层焊在焊接第一、二层焊缝时，焊丝位置是位于接头中心的。随着层数增加，
焊丝若仍对准接头中心，则可能会造成边缘未熔合和夹渣现象，此时应开始采用分道焊（同一层分几道焊），如图3-16（b）所示。
当焊接靠近坡口侧边的焊道时，焊丝应与侧边保持一定距离，一般药等于焊丝直径，这样焊缝与侧边能形成稍具凹形的圆滑过渡，既保证熔合又利于脱渣。焊接过程中焊接工艺参数可随着焊缝层数的增加而适当加大，以提高焊接生产率。但也必须考虑到焊件当时的温度，如温度过高，规范不宜加大，可待稍冷却后再焊。在盖面焊时，为保证表面焊缝成形良好，焊接规范又应适当减小。表3-11
列出了多层焊典型焊接工艺参数。
（2）对接环焊缝焊接技术圆形筒体的对接环缝，如需要进行双面理弧自动焊，则可以按图3-17所示，先在焊剂垫上焊接内环缝。焊剂垫由滚轮和承托焊剂的传动带组成，利用圆形焊件与焊剂之间的摩擦力带动焊剂一起转动，并不断地向焊剂垫上添加焊剂。

[Page 152]
实用焊接工艺手册
136
表3-11
厚板多层理弧自动焊焊接工艺参数（焊丝直径5mm）
焊缝层次焊接电流/A
电弧电压/V
焊接速度m·h-1
第一、二层
600~70035~3728~32
中间各层
700~85036~382~30
盖面
650~75038~4228~32
旋转方向图3-17内环缝焊接示意在进行环缝焊接时，焊机小车可固定安放在悬臂架上，焊接速度则可由筒形焊件所搁置的滚轮架（翻转架）来进行调节，一般是调节变速电动机的转速。
在环缝自动焊时，除主要焊接规范对焊缝质量有直接影响外，
焊丝与焊件间的相对位置也起着重要的作用。如图3-18所示，焊接内环缝时，焊丝的偏移使焊丝处于“上坡焊”的位置，其目的是使焊缝有足够的熔深；焊接外环缝时，焊丝的偏移使焊丝处于下坡焊的位置，这样，一则可减小熔深避免焊穿，二则使焊缝成形美观。
环缝自动焊焊丝的偏移距离（指与圆形焊件断面中心线的距离）随着圆形焊件的直径、焊接速度以及焊件厚度的不同而不同。
①焊件直径的影响焊件的直径增大：允许的焊丝偏移尺寸也增大，这是因为焊件直径越大，在同一偏移中心角的情况下，所对应的弧长也越大。
②焊接速度的影响环缝的焊接速度（焊件旋转的线速度）
增大，允许的焊丝偏移尺寸也可适当增大，这是为了使熔池和熔渣能处在适当的位置凝固，以免造成流失、下淌等现象，保证焊缝质量。

[Page 153]
第三章其他电弧焊方法13750~70
向
50~70
图3-18环缝埋弧自动焊焊丝位置示意
③焊件厚度的影响一般较厚钢板多采用多层焊，因此在焊接过程中，随着焊缝层数的增加·对圆形焊件来说，即相当于直径发生变化。
焊接内环缝时，随着焊接过程的继续，即相当于焊件直径在减小，
因而焊丝偏移距离应由大到小变化。从多层焊的焊接角度来看，底层焊缝要求有一定的熔深，焊缝宽度不宜过大，则也要求偏移大些，而当焊到焊缝表面时，则要求有较大的熔宽，此时的偏移距离可小些。
焊接外环缝时，随着焊接过程的继续，即相当于焊件直径在增大，则焊丝偏移距离也应由小到大变化。从多层焊的焊接角度来看，底层焊缝熔宽不宜过大，故要求偏移距离小些，而焊到焊缝表面时，则要求有较大的熔宽，这时偏移可大些。
图3-18中所注焊丝偏移尺寸供在实际操作时参考，具体偏移值需在实践过程中不断修正。对于小直径管件外环缝的焊接，焊丝偏移尺寸往往要小于30mm。环缝埋弧自动焊的焊接规范可参见表
3-3、表3-4、表3-11。
（3）角接焊缝焊接技术理弧自动焊的角接焊缝主要出现在T
形接头和搭接接头中（图3-19）。角焊缝的自动焊一般可采取船形焊和斜角焊两种形式，当焊件易于翻转时多采用船形焊，对于一些不易翻转的焊件则使用斜角焊。

[Page 154]
138
实用焊接工艺手册
60°~70
（a）船形焊
（b）斜角焊图3-19
角焊缝自动焊接头
①船形焊由于焊丝为垂直状态，熔池处于水平位置，容易保证焊缝质量，但当焊件间隙大于1.5mm时，则易产生焊穿或熔池金属溢漏的现象，故船形焊要求严格的装配质量，或者在焊缝背面设衬垫（图3-20）。在确定焊接规范时，电弧电压不宜过高，以免产生咬肉。另外，焊缝的形状系数应保证不大于2，这样可避免焊缝根部未焊透的缺陷。表3-12列出了船形焊的焊接工艺参数。
钢管铜垫板手工预焊缝细粒焊剂焊剂细粒焊剂石棉绳图3-20
船形焊接法表3-12
船形焊的焊接工艺参数焊丝直径/mm
焊接电流/A
电弧电压/V
焊脚高度/mm
焊接速度/m·h-l
62450~47534~364083550~60034~36308575~62534~36304103600~65034~362310650~70034~36234123600~65034~361512725~77536~3842012775~825536~3818

[Page 155]
第三章其他电弧焊方法139
②斜角焊一般在不得已的情况下，对角焊缝采用斜角焊的方法，即焊丝倾斜。这种方法的优点是对间隙的敏感性小，即使间隙较大，一般也不致产生流渣和熔池金属流溢观象。其缺点是单道焊缝的焊脚高度最大不能超过8mm。所以当要求焊脚高度大于
8mm时，只能使用多道焊。
斜角焊缝的成形与焊丝和焊件的相对位置关系很大，当焊丝位置不当时，易产生竖直面咬肉（咬边）或未熔合现象。为保证焊缝的良好成形，焊丝与竖直面的夹角应保持在15°～45°的范围内（一般为20°～30°），并选择距竖直面适当的距离，电弧电压不宜太高，
这样可使熔渣减少，防止熔渣流溢。使用细焊丝能保持电弧稳定，
并可以减小熔池的体积，以防止熔池金属流溢。斜角焊的焊接工艺参数见表3-13。
表3-13
斜角焊的焊接工艺参数焊脚高度焊丝直径焊接电流电弧电压焊接速度电源类型
/mm
/mm
/m·h-132200~22025~2860
直流
2280~30028~3055
交流
335028~3055
交流
452375~40030~3255
交流
5345028~3055
交流
72375~40030~3228
交流
7350030~3248
交流五、埋弧焊常见缺陷的产生原因及其防除方法埋弧焊常见缺陷有焊缝成形不良、咬边、未焊透、气孔、裂缝、夹渣等，产生原因及其防除方法见表3-14。

[Page 156]
140
实用焊接工艺手册表3-14
埋弧焊常见缺陷的产生原因及其防除方法缺陷名称产生原因防除方法防止：①找出原因排除故障
①焊接速度不均匀
②找出原因排除故障宽度不
②焊丝给送速度不均匀
③更换导电嘴衬套（导电块）
均匀
③焊丝导电不良消除：酌情部分用手工焊焊补修整并磨光防止：①调节规范
①电流太大而电压过低
②调整上坡焊倾角
②上坡焊时倾角过大
③相对于一定的焊件直径和堆积高
③环缝焊接位置不当焊接速度，确定适当的焊焊度过大
（相对于焊件的直径接位置缝和焊接速度）
消除：去除表面多余部分，并打磨表圆滑面成防止：①调节焊速
②调节电压形
①焊接速度过慢
③调整下坡焊倾角不
②电压过大
④相对一定的焊件直径和焊良焊缝金
③下坡焊时倾角过大接速度，确定适当的焊接属满溢
④环缝焊接位置不当位置
③焊接时前部焊剂过少
③调整焊剂覆盖状况焊丝向前弯曲调节焊丝矫直部分消除：去除后适当刨槽并重新覆盖防止：提高药粉圈，使焊剂覆盖高中间凸药粉圈过低并有粘渣，
度达30~40mm
起而两边焊接的熔渣被粘渣拖压消除：①提高药粉圈，去除粘渣凹陷
②适当焊补或去除重焊
①焊丝位置或角度不防止：①调整焊丝咬边正确
②调节焊接工艺参数
②焊接规范不当消除：去除夹渣后补焊防止：①调整焊丝
①焊丝未对准未熔合
②精心操作
②焊缝局部弯曲过甚消除：去除缺陷部分后补焊

[Page 157]
第三章其他电弧焊方法
141
续表缺陷名称产生原因防除方法
①焊接规范不当（如电防止：①调整规范流过小，电弧电压过
②修整坡口高）
未焊透
③调节焊丝
②坡口不合适消除：去除缺陷部分后补焊，严重的
③焊丝未对准需整条返修
①多层焊时，层间清渣防止：①层间清渣彻底不干净
②每层焊后发现咬边夹渣必须内部夹渣
②多层分道焊时，焊丝清除修复位置不当消除：去除缺陷补焊
①接头（坡口）未清理防止：①接头（坡口）必须清理干净干净
②焊剂按规定烘干
②焊剂潮湿
③焊剂必须过筛、吹灰、烘干
③焊剂（尤其是焊剂垫）
④调节焊剂覆盖层厚度，疏通气孔中混有垃圾焊剂斗
④焊剂覆盖层厚度不当
③焊丝必须清理，清理后应尽或焊剂斗阻塞快使用
③焊丝表面清理不够调整电压电压过高消除：去除缺陷后焊补防止：①合理选配焊接材料
①焊件、焊丝、焊剂等
②选用合格焊丝材料，配合不当
③适当降低焊速以及焊前预
②焊丝中碳、硫含量热和焊后缓冷较高
④焊前适当预热或减小电流，
③焊接区冷却速度过快降低焊速（双面焊适用）
而致热影响区硬化裂缝
③调整焊接规范和改进坡口
④多层焊的第一道焊缝调整规范和改变极性（直截面过小流）
③焊缝形状系数太小合理安排焊接顺序角焊缝熔深太大
⑧焊前预热及焊后缓冷焊接顺序不合理消除：去除缺陷后补焊
⑧焊件刚度大焊接规范及其他工艺防止：选择适当规范焊穿因素配合不当消除：缺陷处修整后焊补

[Page 158]
142
实用焊接工艺手册第二节氩弧焊氩弧焊是用氩气作为保护气体的一种气电焊方法，如图3-21
所示。它是利用从喷嘴喷出的氩气，在电弧区形成连续封闭的气层，使电极和金属熔池与空气隔绝，防止有害气体（如氧、氮等）
侵入，起到机械保护作用。同时，由于氩气是一种情性气体，既不与金属起化学反应，也不溶解于液体金属，从而被焊金属中的合金元素不会烧损，焊缝不易产生气孔。因此，氩气保护是很有效和可靠的，并能得到较高的焊接质量。
送丝滚轮喷嘴一喷嘴熔池气体填充焊丝钨极焊丝熔池气体焊缝焊缝
（a）钨极氩弧焊
（b）熔化极氩弧焊图3-21
氩弧焊示意一、氩弧焊的特点
①）可焊的材料范围很广，几乎所有的金属材料都可进行氩弧焊，
特别适宜化学性质活泼的金属和合金，常用于奥氏体不锈钢和铝、镁、
钛、铜及其合金的焊接，也用于锆、钽、钼等稀有金属的焊接。
②由于氩气保护性能优良，氩弧温度又很高，因此在各种金属和合金焊接时，不必配制相应的焊剂或熔剂，基本上是金属熔化与结晶的简单过程，能获得较为纯净的质量良好的焊缝。
③氩弧焊时，由于电弧受到氩气流的压缩和冷却作用，电弧加热集中，故热影响区小，因此焊接变形与应力均较小，尤其适用

[Page 159]
第三章其他电弧焊方法143
于薄板焊接。
④由于明弧易于观察，焊接过程较简单，也就容易实现焊接的机械化和半机械化，并且能在各种空间位置进行焊接。
由于氩弧焊具有这些显著的特点，所以早在20世纪40年代就已推广应用，之后发展迅速，目前在我国国防、航空、化工、造船、电器等工业部门应用较为普遍。随着有色金属、高合金钢及稀有金属的结构产品日益增多，氩弧焊技术的应用将越来越广泛。
氩弧焊按所用的电极不同，分为非熔化极（钨极）氩弧焊和熔化极氩弧焊两种。氩弧焊有手工、半自动和自动三种操作形式。
二、钨极氩弧焊钨极氩弧焊是采用高熔点的钨棒作为电极，在氩气流层保护下利用钨棒与工件之间的电弧热量，来熔化填充焊丝和基本金属，冷却凝固后形成焊缝，而电极本身不熔化，只起发射电子产生电弧的作用。
1.电极材料钨极对电弧稳定性和焊接质量有很大的影响，要求钨极具有电流容量大、施焊损耗小、引弧稳弧性能好等特性，这主要取决于钨极发射电子能力的大小。
氩弧焊的电极主要有纯钨极、针钨极和铈钨极三种，由于纯钨极的电子发射能力较差，生产中用针钨极和铈钨极的较多。表3-
15列出了不同直径钨极的许用电流。
表3-15不同直径钨极的许用电流电流种类、接法的电流使用范围/A
电极直径/mm
直流正接直流反接交流
1.015~80
二
20~601.670~15010~2060~1202.4150~25015~30100~1803.2250~40025~40160~2504.0400~50040~55200~3205.0500~75055~80290~3906.4750~100080~125340~525

[Page 160]
实用焊接工艺手册这里需要强调的是针钨极由于加人了放射性元素针的氧化物，
故具有一定的放射性，近年来多使用铈钨极。
钨极端部的形状，对电弧稳定性及焊缝成形有一定的影响，从表3-16中可以看出采用圆台形的效果最好。
表3-16钨极端部的影响钨极端部的形状圆台形平头球面锥形电弧的稳定性稳定不稳定不稳定稳定焊缝成形良好一般焊道弯曲焊道不均
2.焊接电流的选择钨极氩弧焊时，对于一定直径的钨极，使用的焊接电流有一定的范围，电流过大会导致电极熔化，并引起电弧不稳、焊缝夹钨等问题；电流过小则电弧不稳定。另外，当选用不同的电流种类及极性焊接时，钨极的许用电流也随之变化。焊接电流的种类及极性的选择，主要取决于焊件的材料，见表3-17。钨极氩弧焊时，由于电弧的阳极温度比阴极温度高，如果采用直流反接，则钨极很快就表3-17
各种金属材料的焊接电流种类及极性的选择电流种类及极性的选择被焊金属直流正接直流反接交流钛及其合金推荐不用铝及其合金不推荐不可用（电弧不稳）
推荐镁及其合金不推荐不可用（电弧不太稳）
推荐铜及其合金推荐也可用铝青铜推荐不锈钢薄板推荐也可用低碳钢薄板推荐铸铁推荐

[Page 161]
第三章其他电弧焊方法145
被氧化，以致烧损严重，电弧不稳，因而许用电流很小，所以一般情况下不用直流反接，而用直流正接。另外，焊接铝、镁及其合金材料时，普遍采用交流电源，这是由于要利用“阴极破碎”作用，
以清除和破坏工件表面的一层氧化膜，使熔化的填充焊丝与基本金属得到良好的熔合。
3.“阴极破碎”作用氩弧焊时，氩气电离后形成大量正离子，并高速向阴极移动。
当采用直流反接时，工件是阴极，即氩的正离子流向工件，它撞在金属熔池表面上，能够将高熔点且又致密的氧化膜撞碎，使焊接过程顺利进行，这种现象称为“阴极破碎”作用（或“阴极雾化”作用）。而在直流正接时，没有“破碎”作用，因为撞在工件表面的是电子，电子质量要比正离子质量小得多，撞击力量很弱，所以不能使氧化膜破碎，此时焊接过程也无法进行。
利用“阴极破碎”作用，在焊接铝、镁及其合金时，可以不用熔剂，而是靠电弧来去除氧化膜，得到成形良好的焊缝。不过直流反接时，其许用电流很小，效果也不好，所以一般都采用交流电源。交流电极性是不断变换的，在正极性的半波里（钨极为阴极），
钨极可以得到冷却，以减小烧损：在反极性的半波里（钨极为阳极），有“阴极破碎”作用，熔池表面氧化膜可以得到清除。但是，
采用交流电源时，必须解决消除直流分量及引弧稳弧的问题。
4.用交流电源焊接存在的问题交流钨极氩弧焊时，电流和电压的波形如图3-22所示。
由图3-22可以看出，不仅两个半波的电弧电压不等，而且电弧电流也不等，在交流电路里焊接电流相当于由两部分组成，一部分是真正的交流电，另一部分是直流电，它叠加在交流部分上，在焊接的交流电路里产生的这部分直流电称为直流分量。
由于直流分量减弱了“阴极破碎”作用，难以去除铝、镁及其合金焊接时熔池表面的氧化膜，并使电弧不稳，焊缝易出现未焊透、成形差等缺陷。同时，直流分量相当于焊接回路中通过直流电，以致焊接变压器的铁芯产生直流磁通，使铁芯饱和，这对焊接

[Page 162]
146
实用焊接工艺手册钨极工件
7工件时间时间钨极钨极
-工件
Z工件
（a）电压波形
（b）电流波形图3-22交流钨极氩弧焊的电压和电流波形
U源一电源电压；U弧一电弧电压；U引1一正半波引弧电压；
U引12一负半波引弧电压；I煤一焊接电流；I直一直流分量变压器是很不利的。
5.引弧稳弧措施及直流分量的消除
（1）引弧稳弧措施因为氩气的电离势较高，故难以电离，引弧困难。采用交流电源时，由于电流每秒钟有100次经过零点，电弧不稳，并且需要重复引燃和稳定电弧，所以氩弧焊必须采取引弧与稳弧的措施，通常有以下三种方法。
①提高焊接变压器的空载电压当采用交流电源焊接时，把焊接变压器的空载电压提高到200V，电弧容易引燃，且燃烧稳定。
如果没有高空载电压的焊接变压器，可用三台普通的同型号焊接变压器串联起来，但此法是不安全、不经济的，应尽量少用。
②采用高频振荡器高频振荡器是一个高频高压发生器，利用它将普通的工频低压交流电变换成高频高压的交流电，其输出电压为2500～3000V，频率为150～260kHz。高频振荡器与焊接电源并联或串联使用，必须防止高频电流的回输，焊接时只起到第一次引弧的作用，引弧后应马上切断。这是目前氩弧焊最常用的引弧方法。
③采用脉冲稳弧器交流电源的电弧不稳定，是因为负半波引燃电压高，电流通过零点之后重新引燃困难。所以在负半波开始的一瞬间，可以外加一个比较高的脉冲电压（一般为200～300V），

[Page 163]
第三章其他电弧焊方法147
以使电弧重新引燃，从而达到稳定电弧的目的，这就是脉冲稳弧器的作用。焊接时脉冲稳弧器常和高频振荡器一起使用。
（2）直流分量的消除交流钨极氩弧焊焊接铝、镁及其合金时，可采用以下三种方法消除直流分量（图3-23）。
IHII
（a）串联电容
（b）串联蓄电池
（c）串联整流器图3-23消除直流分量的方法
①串联电容在焊接回路中串联电容。由于电容对交流电阻抗很小，但却能阻止直流电通过，所以起到隔离直流电的作用，一般称为“隔直电容”。电容量的大小可按最大焊接电流计算，约
300pF/A。此法消除直流分量的效果较好，使用维护较简单，故用得最为普遍。
②串联直流电源在焊接回路中串联直流电源。常用的是蓄电池，使其产生的直流电与原电路中的直流分量大小相等，方向相反，以抵消直流分量。但用蓄电池经常要充电，使用较麻烦。
③串联整流器在焊接回路中串联一个整流器，旁边再并联一个电阻。此法对于减小直流分量有较好的效果，但因电流经过电阻，增加了电能损耗。
6.钨极氩弧焊工艺
（1）气体保护效果氩气的保护作用，是在电弧周围形成惰性气体层，将空气与金属熔池、填充焊丝隔离。为了评定氩气的保护效果，可采用测定“有效保护区”直径的试验。例如，用铝板作为被焊工件，选择一定的焊接规范，引燃电弧以后，焊枪固定不动，
待燃烧约5～100s后熄弧。此时在铝板上就会留下熔化焊点，其周围有一个明显的圆圈，如图3-24所示。如果保护良好，则圆圈内光亮清晰，即是有效保护区。如果保护不好，就几乎看不到光亮的

[Page 164]
148
实用焊接工艺手册圆圈。有效保护区直径可作为衡量保护效果的尺度。同样可用不锈钢材料来进行试验。
有效保护熔化焊点区直径
（a）保护效果好
（b）保护效果不好图3-24氩气的有效保护区实际生产中，鉴别气体保护的效果还可根据焊缝表面的颜色来判断，详见表3-18。
表3-18
不锈钢焊缝的颜色与保护效果焊缝颜色银白、金黄蓝色红灰色灰色黑色保护效果最好良好尚可不良最差氩弧焊时，由于氩气保护层是柔性的，故极易受到外界因素扰动而遭破坏，其保护效果主要与下列因素有关。
①气体流量气体流量越大，保护层抵抗流动空气影响的能力越强；但流量过大时，保护层会产生不规则流动，易使空气卷人，反而降低了保护效果，所以气体流量要选择恰当。
②喷嘴直径若喷嘴直径与气体流量同时增大，则保护区必然增大；但喷嘴直径过大时，则某些焊缝位置不易焊到或妨碍焊工视线，从而影响焊接质量。手工钨极氩弧焊的喷嘴直径选用范围为
5~14mm。
③喷嘴至工件距离喷嘴距离工件越远，则保护效果越差；
反之，距离越近，保护效果越好，但过近会影响焊工视线，操作不便。一般在焊接时，喷嘴至工件距离取1.0mm较为适宜。

[Page 165]
第三章其他电弧焊方法
149
④焊接速度与外界气流若焊接速度过快，由于空气阻力对保护气层的影响，或者焊接时遇到侧向气流的侵袭，则保护层可能偏离钨极和熔池，从而使保护效果变坏，所以应选用合适的焊接速度，同时氩弧焊也不宜在室外进行操作。
③焊接接头形式不同的接头形式会使气体产生不同的保护效果，如图3-25所示。焊接对接接头和T形接头时，由于氩气被挡住并反射回来，所以保护效果较好；而搭接和角接接头，因空气易侵入电弧区，故保护效果较差。若要改进保护条件，可安放临时性的挡板，如图3-26所示。
空气
（a）对接接头
（b）T形接头
（c）搭接接头
（d）角接接头图3-25
不同的接头形式气体的保护效果挡板挡板图3-26安放挡板提高气体保护效果被焊金属材料对于氧化与氮化非常敏感的金属及其合金
（如钛及钛合金等），氩弧焊时要求有更好的保护效果。其具体措施是：加大喷嘴直径，采用拖罩以增大保护区域，以及采用特殊装置对焊缝正反面进行保护。
此外，焊接电流、电弧电压、焊炬倾斜角度、填充焊丝送人情况等对保护效果均有一定的影响。总之，为了得到质量满意的焊缝，在焊接时应综合考虑上述因素。

[Page 166]
150
实用焊接工艺手册
（2）焊前清理氩弧焊时，必须对被焊工件的接缝附近及填充焊丝进行焊前清理，去除金属表面的氧化膜、油脂和水分等，以确保焊接的质量。清理方法因被焊工件的材质不同而异，现将常用的方法简介如下。
①机械清理较简便，而且效果较好。通常对不锈钢工件可用砂布打磨；铝合金工件可用钢丝刷或电动钢丝轮（采用直径小于
0.15mm的不锈钢丝或直径小于0.1mm的铜丝刷）及用刮刀刮。
主要是清除工件表面的氧化膜。机械清理后，可用丙酮去除油垢。
②化学清理对于铝、钛、镁及其合金在焊前可进行化学清理。此法对大工件清理不太方便，多用于清理填充焊丝和小工件。
铝及铝合金的化学清理工序如表3-19所列。
表3-19
铝及铝合金的化学清理工序碱洗光化工序
NaOH
温度冲洗
HNO3
温度时间时间冲洗干燥材质
/ %
/°℃
/min
/°℃
/min
室温
10~15
冷净水室温冷净水
302100~110℃
纯铝
4~560~701~22
冷净水
室温冷净水烘干，再置于低温干燥箱中铝合金
850~605
冷净水
室温
冷净水钛合金的化学清理工序是：在室温下酸洗（30mLHCl、60mL
HNO3、30gNaF、配制到1000mL水溶液）10min（若加热，则时间可缩短）→清水洗净→烘干→焊前用丙酮或酒精清理。
镁合金可采用20%～25%硝酸水溶液进行表面腐蚀，时间为
1～2min，然后放在70～90℃的热水中清洗，再进行干燥（或吹干）
