Repository: fang02272/-

# 焊接工艺专家系统 v2.8

这是一个面向焊接知识问答、工艺参数推荐和机器人焊接工艺卡片生成的本地专家系统。项目以 `saved_knowledge` 中已经学习的书籍为知识底座，优先在本地完成检索、路由和结构化回答；只有本地证据不足并且配置了 LLM 时，才调用 OpenAI 兼容接口补充答案。

## 1. 核心能力

- 多书知识库：保存 PDF 全文、章节、关键词、表格和数据点。
- Jieba 分词：注册焊接专业词，使用搜索模式多粒度分词，替代机械的中文单双字切分。
- 本地检索：关键词匹配、跨书章节检索、特征向量余弦检索和可选语义向量增强；对乱码、短文本和重复章节统一评分、过滤或降权。
- 专家知识库：把规范概念、别名、定义、应用场景和来源整理为可查询条目。
- 意图路由：区分概念、工艺参数、综合和通用问题。
- 工艺卡片：输出母材、板厚、坡口、电参数、热参数、机器人参数、质量检查及装备信息等机器可读 JSON，并标注输入完整度、待确认项和逐参数来源。
- 本地优先：高置信答案或已生成工艺卡片时不调用 LLM。
- LLM 兜底：只注入命中的薄目录和少量相关原文，默认最多生成 2000 Token。
- 答案缓存：LRU + TTL + 相似问题命中，知识源变化后自动失效。
- SSE 流式回答：LLM 内容按增量展示；完成事件仍返回完整结构化结果；请求中断时可取消，失败时可直接重试。
- 检索诊断：页面可查看 Top-5 章节的原始分、质量分、质量问题、命中关键词、可读预览和匹配解释；缺少工艺卡输入时可一键填入待补字段模板。

File: saved_knowledge/实用焊接工艺手册_第二版/full_text.txt (part 3 of 9)
[Page 1]
③化学-机械清理大型工件采用化学清理往往不够彻底，因而在焊前还需用钢丝轮或刮刀再清理一下接缝的边缘。
此外，清理后的工件与填充焊丝必须保持清洁，严禁再沾上油污，并要求清理后立即进行焊接。
（3）焊接工艺参数的选择合理的焊接工艺参数是获得优质焊接接头的重要保证。手工钨极氩弧焊的主要工艺参数是：焊接电

[Page 167]
第三章其他电弧焊方法
151
流、焊接电压、氩气流量、喷嘴直径、电极伸出长度、填充焊丝直径、钨极直径、接头坡口形式、焊缝层数及预热温度等。选择时应根据被焊金属、工件厚度和结构形式等因素加以综合考虑。
铝及铝合金、不锈钢的主要工艺参数参考数据分别列于表3-
20和表3-21中。
表3-20
铝及铝合金（平对接焊）手工交流氩弧焊工艺参数工件厚度钨极直径焊丝直径喷嘴内径焊接电流氩气流量焊接速度
/mm
/mm
/mm
/mm
/L·min-
/mm·min-11.21.6~2.445~751~26~113~521.6~2.480~1102~36~113~5180~230100~14032.4~3.22~37~126~8110~1603.2~47~124140~2303~46~8100~15064~6210~3004~510~128~1280~13085~6240~3005~612~1412~1680~130
表3-21
不锈钢（平对接焊）手工直流氩弧焊
（正接）工艺参数工件钨极钨极伸焊接电流焊丝直径氩气流量接头形式厚度直径出长度
/mm
/L·min-1
/mm
/mm
/mm
0.8118~201.25~86110.51220~251.65~861.5225~301.65~872335~451.6~25~87~82.5360~801.6~25~88~9503375~851.6~25~88~90.5375~9025~849~107.手工钨极氩弧焊操作技术手工钨极氩弧焊时，操作技术的正确与熟练是保证焊接质量的重要前提。由于工件厚度、施焊空间位置、接头形式等条件的不同，所以操作技术变化也较大。现将基本的焊接操作技术简述

[Page 168]
152 实用焊接工艺手册如下。
（1）焊前准备焊前应检查电源线路、水路、气路等是否正常，并调节减压器到所需的流量值，若不用流量计，则可凭经验把喷嘴对准脸部或手心来确定氩气流量。同时，将所用的针钨极磨成锥形平端，并选择好焊接规范。另外，做好焊前清理工作，然后将被焊工件进行定位焊，并在接缝两端焊上引弧板与引出板。
（2）引弧与熄弧钨极氩弧焊在采用高频振荡器引弧时，钨极不需与工件接触，只要在相距约5～16mm处启动，即可引燃电弧。另外，钨极也可与工件直接短路引弧，但钨极易烧损，故不宜采用。
熄弧时应填满弧坑，除了焊机采用电流衰减装置外，还可用焊枪上的按钮来断续送电，并多加些焊丝，然后将电弧慢慢地拉长而熄弧，以防止产生过深的弧坑。
为使氩气有效地保护焊接区，引弧时应提前送气5～10s，熄弧时应继续送气3～6s。
焊接完毕不要立刻抬起焊枪，待钨极与焊缝稍冷却后，再抬起焊枪，以避免炽热的钨极及焊缝表面氧化。
（3）焊接操作要点焊接时，在不妨碍操作的情况下，尽可能采用短弧，一般弧长为4～7mm。焊枪应尽量垂直或与工件表面保持较大的夹角（图3-27），以加强气体的保护效果。同时，喷嘴与工件表面的距离不超过10mm，最多不应超过15～18mm。在平、
横、仰焊时，采用左向焊法或右向焊法均可，一般多采用左向焊法。厚度小于4mm的薄板立焊采用向下焊或向上焊均可，板厚
4mm以上的工件，一般采用向上立焊。为使焊缝得到必要的宽度，
焊枪除了作直线运动外，还可以作适当的横向摆动。
焊接薄板卷边接头，可以不用焊丝；焊接其他形式的接头，一般需添加焊丝。常用焊丝直径不超过3～4mm，焊丝太粗会产生夹渣和未焊透现象。添加焊丝普遍采用断续送丝法，并与焊枪运行的动作要协调配合，同时应注意在熔池前面成熔滴状加入。填充焊丝不要扰乱氩气流。焊丝的端部应始终置于氩气保护层内，以免被

[Page 169]
第三章其他电弧焊方法
15315°~20°
图3-27
手工钨极氩弧焊时焊丝、焊枪与工件的夹角氧化。
几种常见接头形式平焊时焊枪、焊丝与工件的相互位置如图
3-28所示。
-85
（a）卷边平对接焊
（b）管子转动平对接焊
45°
（c）平角接焊
（d）平搭接焊图3-28
常见接头形式平焊时焊枪、焊丝与工件的相互位置三、熔化极氩弧焊钨极氩弧焊时，为了防止钨极的熔化与烧损，焊接电流不能太

[Page 170]
154 ）实用焊接工艺手册大，所以焊缝的熔深受到限制。当工件厚度在6mm以上时，就要开坡口采用多层焊，故生产率不高。有时，厚件焊接还要预热和保温，以致劳动条件恶化。后来在钨极氩弧焊的基础上，发展了一种熔化极氩弧焊工艺。
1.熔化极氩弧焊的原理与特点熔化极氩弧焊是采用焊丝作为电极，如图3-21（b）所示，电弧在焊丝与工件之间燃烧，同时处于氩气流的保护之下，焊丝以一定速度连续给送，并不断熔化形成熔滴过渡到熔池中去，液态金属冷却凝固后形成焊缝。
熔化极氩弧焊时，由于电极是焊丝，焊接电流可大大增加，且热量集中、利用率高，所以可用于焊接厚板工件。同时容易实现焊接的机械化和自动化。
通常在焊接过程中，焊丝的端部呈现锥形，使得电弧非常集中，焊缝截面为具有很大熔深的蘑菇状（图3-29）。例如，对于铝及铝合金，当焊接电流为450～470A时，工件无需预热，其熔深可达16～20mm，因此它具有很高的焊接效率。
图3-29熔化极氩弧焊焊缝断面形状
2.熔化极氩弧焊的熔滴过渡熔化极氩弧焊是一种电弧熔焊的方法，其熔滴过渡为射流过渡。由于熔化极氩弧焊射流过渡时，具有熔深大、飞溅小、电弧稳定及焊缝成形好等特点，所以适宜于中厚板平焊位置的焊接。
3.熔化极氩弧焊设备熔化极氩弧焊设备主要由主电路系统、供气系统、水路系统、
控制系统、送丝系统、半自动焊枪（或自动焊小车）等部分组成。
熔化极半自动氩弧焊设备如图3-30所示。

[Page 171]
第三章其他电弧焊方法
155
图3-30熔化极半自动氩弧焊设备
1-直流电源；2-控制箱；3-氩气瓶；4一焊丝盘；
5一送丝机构；6一焊丝：7一焊枪熔化极氩弧焊按操作形式分为半自动和自动两种。
当焊丝直径小于2.5mm时，电弧静特性曲线是上升的，可以使用具有平硬和缓降特性的电源，配合等速送丝系统，通常熔化极半自动氩弧焊就是这样。当熔化极自动氩弧焊所用的焊丝直径大于
3mm时，最好使用具有陡降特性的电源，配合均匀调节送丝系统。
目前，熔化极半自动氩弧焊机有NBA-180型、NBA1-500型、
NBA2-200型、WSE-315型，WSE-500型、NBA6-100型、NB-
200型、NB-350型、NB-500型等。熔化极自动氩弧焊机有NZA-
1000型等。
4.熔化极氩弧焊工艺焊前应对工件和焊丝进行机械和化学清理。为了获得良好的焊接质量，必须合理地选择坡口形式与焊接规范参数，并要采取一些治金措施。
（1）焊接工艺参数的选择熔化极氩弧焊主要的工艺参数是焊丝直径、焊接电流、电弧电压、焊接速度、喷嘴孔径、焊丝干伸长度、氩气流量等，选择的原则是保证焊接过程稳定、保护效果好、
焊缝成形良好。必须注意，焊接电流不应小于临界电流值，以获得

[Page 172]
实用焊接工艺手册
156
射流过渡的形式，否则电弧不够稳定，焊缝成形不好。同时电弧电压要配合恰当。焊接时采用直流反接，主要原因是直流反接时电弧的极点压力小，有利于实现射流过渡，同时能起到“阴极破碎”
作用。
铝及铝合金熔化极氩弧焊的规范参考数据如表3-22和表3-23
所示。
表3-22
纯铝半自动氩弧焊焊接工艺参数与接头形式板厚焊接电流电弧电压氩气流量焊丝直径接头形式
/mm
/L·min
/mm
正面
18029
≥252.08280
反面正面
23027~29
≥252.010
反面
30070
正面
28027~30
≥25122.0
反面
310120°
正面
3201630~33302.5
反面
350120
正面
38036~38
≥50202.5
反面
425375~4501503.025~30
（2）冶金措施由于某些金属材料本身含有较多气体和杂质，
或者有严重的偏析与夹杂物存在，此时，无论氩气怎样进行保护，
也会因电弧作用使焊缝产生气孔和裂缝，因此在这种情况下，仅依靠氩气保护就不够了，而要采取一些冶金措施。

[Page 173]
第三章其他电弧焊方法
157
表3-23
铝及铝合金自动氩弧焊焊接工艺参数
V形坡口氩气尺寸/mm
焊丝喷嘴焊接焊接焊接母材焊丝板厚流量焊接直径内径电流电压速度牌号牌号/mm
/L·
层数坡口
/mm/mm
/m·h-1
钝边间隙
min-1
角度
~0230~
20~
30~
62.5252510.526023330~
300~
20~
22~
30~
1060100°
2.522410.5320222933
(L2)
10600~
310~
22.5~
30~
10063221651
(L2)
320251331050A
310~
24.5~
30~
10100°
3221861/1
(L3)
13202733320~
27.6~
30~
1222158120°
31/1135028335A025A030~
320~
30~
12120°
32225241/18
(LF2)(LF3)
133033
通常在焊丝中添加一定数量的合金元素，亦即采用合金化的焊丝来脱氧和强化焊缝，以提高焊接的质量。例如，焊接工业纯镍时采用含钛、铝成分的焊丝；焊接工业纯铜时采用含锡、锰、硅的焊丝。有时，为了改善焊接工艺性能，往往也在氩气中混人一定比例的一种或几种其他气体。例如，用纯氩焊接不锈钢或高合金钢时，
电极阴极会产生一种漂移现象，即电弧挺度不好，并且液体金属表面张力较大，这对防止气孔及焊缝成形、熔滴过渡都是不利的，而在氩气中加人1%的氧气后，上述问题即可得到显著改善，同时使临界电流降低。
第三节
CO₂气体保护焊
CO₂气体保护焊是用CO₂作为保护气体的一种气电焊方法，
如图3-31（a）所示。这种方法按焊丝直径，可分为细丝CO₂气体

[Page 174]
158
实用焊接工艺手册保护焊（焊丝直径≤1.2mm）及粗丝CO₂气体保护焊（焊丝直径≥1.6mm）。CO₂气体保护焊以半自动和自动的形式进行操作，所用的设备大同小异。CO气体保护半自动焊具有手工电弧焊的机动性，适用于各种焊缝的焊接。CO₂气体保护自动焊，主要用于较长的直缝、环缝以及某些不规则的曲线焊缝的焊接。
CO₂气体保护焊的过程如图3-31（b）所示。焊接时使用成盘的焊丝，焊丝由送丝机构经软管和焊枪的导电嘴送出。电源的两输出端分别接在焊枪和工件上。焊丝与工件接触后产生电弧，在电弧高温作用下，工件局部熔化形成熔池，而焊丝端部也不断熔化，形成熔滴过渡到熔池中。同时，气瓶中送出的CO₂气体以一定的压力和流量从焊枪的喷嘴中喷出，形成一股保护气流，使熔池和电弧区与空气隔离。随着焊枪的移动，熔池凝固成焊缝，从而将被焊工件连接成一个整体。
软管消料焊枪送丝机构喷嘴焊丝
喷嘴
=电源导电嘴保护气流电弧熔池焊缝熔池电源工件基本金属
/焊缝
(a)
(b)
图3-31CO₂气体保护焊示意一、CO₂气体保护焊的特点
CO₂气体保护焊是20世纪50年代发展起来的一项新工艺，并获得迅速推广和应用。
CO₂气体保护焊主要有以下优点。
①生产率高。由于焊接电流密度较大，电弧热量利用率较高，

[Page 175]
第三章其他电弧焊方法159
以及焊后不需清渣，因此提高了生产率。
②成本低。CO气体价格便宜，而且电能消耗少，敌使焊接成本降低。
③焊接变形和内应力小。由于电弧加热集中，工件受热面积小，同时CO₂气流有较强的冷却作用，所以焊接变形和内应力小，
一般结构焊后即可使用，特别适宜于薄板焊接。
④焊接质量高。由于焊缝含氢量少，抗裂性能好，同时焊缝内不易产生气孔，所以焊接接头的力学性能良好，焊接质量高。
③操作简便。焊接时可以观察到电弧和熔池的情况，敌操作较容易掌握，不易焊偏，更有利于实现机械化和自动化。
6适用范围广。CO气体保护焊常用于碳钢、低合金钢、高强度钢、不锈钢及耐热钢的焊接。不仅能焊接薄板，也能焊接中、
厚板，同时可进行全位置焊接。除了适用于焊接结构制造外，还适用于修理，如堆焊磨损的零件以及焊补铸铁等。
但是，CO气体保护焊不可避免地也存在一些不足之处。
①飞溅较大，并且焊缝表面成形较差，这是主要缺点。
②弧光较强，特别是大电流焊接时，电弧的光、热辐射均较强。
③很难用交流电源进行焊接，焊接设备比较复杂。
④不能在有风的地方施焊；不能焊接容易氧化的有色金属，
如铝、铜、钛。
由于CO气体保护焊具有上述的显著优点，因此自前在汽车、
机车车辆、机械、石油化工、治金、造船、航空等行业中得到广泛的应用。
二、CO₂气体保护焊的冶金特点常温下，CO₂气体化学性能呈中性，在高温CO₂分解后具有强烈的氧化性，它会使合金元素氧化烧损，降低焊缝金属的力学性能，还可能成为产生气孔及飞溅的主要原因。因此，在焊接治金方面，CO₂气体保护焊有其特殊性。

[Page 176]
160实用焊接工艺手册
（1）合金元素的氧化及脱氧方法CO₂气体在电弧高温下将发生分解，形成CO及O2，其分解度随温度的提高而加大。在
4000K以上时，CO₂已基本上完全分解，到达6000K时，CO及O2
约各占一半，其中CO在焊接条件下不会溶于金属，也不与金属发生作用，但原子状态的氧使铁及其他合金元素迅速氧化，其反应式如下：
Fe+O-FeO
Si+20SiOz
Mn+0=Mn0
C+01C0↑
以上氧化反应既发生在熔滴过渡过程中，也发生在熔池里。反应的结果生成FeO并大量溶于熔池，致使焊缝金属中碳被氧化而产生CO气孔，并使锰、硅等合金元素减少，影响焊缝的力学性能。另外，因生成大量的CO气体，则引起强烈的飞溅。因此，必须采取有效的脱氧措施，在CO₂气体保护焊的治金过程中，通常的脱氧方法是采用含有足够数量脱氧元素的焊丝。常用的脱氧元素是硅、锰、铝和钛等，依靠这些元素来降低液态金属中FeO的浓度，
抑制碳的氧化，从而防止CO气孔和减少飞溅，并得到性能合乎要求的焊缝。目前在焊接低碳钢和低合金钢时，一般都采用硅锰联合脱氧的方法。硅、锰脱氧后的生成物SiO和MnO是熔渣而不是气体，形成一层微薄的渣壳覆盖在焊缝表面。
（2）气孔问题焊缝中产生气孔的根本原因是熔池金属中存在大量的气体，在熔池凝固过程中没有完全逸出，或者由于凝固过程中化学反应产生的气体来不及逸出，而残留在焊缝之中。
在CO₂气体保护焊时，如果使用化学成分不合格的焊丝、纯度不符合要求的CO，气体及不正确的焊接工艺，焊缝中就可能产生气孔，气孔主要有CO气孔、N孔和H孔三种。
CO₂气体保护焊时，由于电弧气氛具有较强的氧化性，形成

[Page 177]
第三章其他电弧焊方法161
H2孔的可能性较小。当采用的焊丝含有适量的脱氧元素时，CO
气孔也不易产生。最常发生的是N2孔，因N2是来自于空气，因此，必须加强CO₂气流的保护效果，这是防止焊缝气孔的主要途径。
三、CO₂气体保护焊的焊接材料
（1）CO₂气体焊接用的CO₂气体，通常是将其压缩成液态储汽，当水汽过多时将对焊接质量产生一定影响。
为保证焊接质量，一般规定CO₂气体的纯度为99.6%以上，
含水量、含氮量均不得超过0.1%。如果纯度不够，可采取下列措施。
①将气瓶倒置1～2h；待水沉积于瓶口部，打开瓶阀，放出自由状态的水。
②使用前，先将瓶内杂气放掉，一般放2一3min即可。
③在气路中串联干燥器，以进一步减少CO气体中的水分。
这三项都是CO₂气体保护焊所必需的。另外，为了防止瓶阀冻结，还要在气路上装加热器。
（2）焊丝CO₂气体保护焊时，为了保证焊缝具有足够的力学性能，以及不产生气孔等，焊丝中必须比母材含有较多的硅、锰或铝、钛等脱氧元素。为了减少飞溅，焊丝的含碳量必须限制在
0.10%以下。目前，生产中采用的几种焊丝牌号及其化学成分列于表3-24。应根据工件材料、接头设计强度和有关的质量要求以及施焊的具体条件，来选择不同成分的焊丝。
H08Mn2SiA是用得最普遍的一种焊丝，它有较好的工艺性能和较高的力学性能指标，适用于焊接低碳钢和低合金钢以及某些低合金高强度钢。H08MnSi及H08MnSiA焊丝只适用于焊接低碳钢及屈服强度不大于300MPa的低合金钢。H08MnSiCrMoA
和H08MnSiCrMoVA焊丝适用于焊接耐热钢和调质钢。
H08Cr3Mn2MoA焊丝可用于焊接贝氏体钢。H04Mn2SiTiA和

[Page 178]
162
实用焊接工艺手册表3-24CO₂气体保护焊常用焊丝的化学成分焊丝型号
ER50-4
ER50-4
ER49-1
ER50-2
ER55-B2-MnV
H08MnSi
H08MnSiA
焊丝牌号
H08Mn2SiA
H04MnSiAITiA
H04MnSiCrMoVA
≤0.10
≤0.10
≤0.10
<0.04
≤0.10
0.6~0.850.7~1.00.7~0.950.4~0.80.6~0.9
1.4~1.71.0~1.31.8~2.21.4~1.81.2~1.5
化
一
0.35~0.65
一学
一
0.2~0.4
一一一成
一一一
0.95~1.25
分
一一一一
0.6~0.8
一一一一
0.25~0.4
800>
00>
80'0>
≤0.025
≤0.03
≤0.035
≤0.04
<0.0250.0>
HO4MnSiAITiA焊丝，含碳量更低，同时又含有钛、铝等具有较强的脱氧能力和固氮能力的元素，因此这两种焊丝的抗气孔能力较强，焊接时飞溅也较小，适用于质量要求高的焊接工件。
CO₂气体保护焊所用的焊丝，一般直径在0.5～5.0mm范围内。半自动焊时常用的焊丝直径有0.8mm、1.0mm、1.2mm、
1.6mm等几种。自动焊时，除上述各种直径的焊丝外，还可采用直径为2.0～5.0mm的焊丝。焊丝表面有镀铜和不镀铜两种，镀铜可防止生锈，并可改善焊丝的导电性能，提高焊接过程的稳定性。焊丝使用时应彻底去除表面的油、锈。
四、CO₂气体保护焊的焊接工艺参数合理地选择焊接规范是获得优良焊接质量和较高生产率的重要条件。CO₂气体保护焊的规范参数，主要包括焊丝直径、焊接电流、电弧电压、焊接速度、焊丝干伸长度、气体流量、电源极性及回路电感等。下面对各个规范参数的选择与影响分别加以讨论。
（1）焊丝直径应根据工件厚度、施焊位置及生产率的要求等

[Page 179]
第三章其他电弧焊方法
163
来选择焊丝直径。当采用立、横、仰焊焊接薄板或中厚板时，多采用直径1.6mm以下的焊丝。当在平焊位置焊接中厚板时，可以采用直径1.2mm以上的焊丝。焊丝直径的选择见表3-25。
表3-25
焊丝直径的选择焊丝直径/mm
工件厚度/mm
施焊位置熔滴过渡形式
0.81~3
各种位置短路过渡
1.01.5~6
各种位置短路过渡
2~12
各种位置短路过渡
1.2
中、厚平焊、平角焊大滴过渡
6~25
各种位置短路过渡
1.6
中、厚平焊、平角焊大滴过渡
≥2.0
中、厚平焊、平角焊大滴过渡
（2）焊接电流焊接电流是重要的规范参数，应根据工件的厚度、焊丝直径、施焊位置以及所要求的熔滴过渡形式来选择。通常，
用直径0.8～1.6mm的焊丝、短路过渡时，焊接电流在60～230A范围内选择；大滴过渡时，焊接电流可在250～500A范围内选择。
在用等速送丝的条件下，焊接电流与送丝速度成正比，即焊接电流愈大，送丝速度愈快。
在焊丝直径和电弧电压一定时，如果电流过小（送丝速度过慢），则熔滴粗大，短路频率降低，焊缝成形和电弧稳定性均差；
若电流过大（送丝速度过快），则焊接过程不稳定，熔滴来不及过渡，会使焊丝插人熔池，并形成大颗粒飞溅。
表3-26列出了不同直径焊丝适用的焊接电流范围。
表3-26
不同直径焊丝CO₂焊适用的焊接电流范围焊丝直径/mm
0.81.01.21.6
电流范围/A
50~12070~14085~170120~240

[Page 180]
（164实用焊接工艺手册另外，焊接电流对焊缝熔深有决定性的影响，随着焊接电流的增大，熔深显著增加，熔宽略有增加。
（3）电弧电压电弧电压也是重要的规范参数，选择时必须与焊接电流配合恰当。短路过渡时，通常电弧电压在17～24V范围内。大滴过渡焊接时，对于直径为1.2mm或1.6mm的焊丝，电弧电压通常在26~42V范围内。电弧电压随看焊接电流的增加而相应加大，过高或过低的电弧电压对飞溅、气孔及电弧稳定性都有不利的影响。
另外，电弧电压与焊缝成形有直接的关系。提高电弧电压，熔宽增加显著，而熔深和余高有所减小。
（4）焊接速度在焊丝直径、焊接电流和电弧电压一定的条件下，熔宽与熔深随着焊接速度的增加而减小。如果焊速过高，容易产生咬边和未熔合等缺陷，同时气体保护效果变坏，可能出现气孔；但焊速过低时，生产率不高，焊接变形增大。一般半自动焊时焊接速度在15～40m/h范围内；自动焊时不超过90m/h。
（5）焊丝干伸长度通常取决于焊丝直径，焊丝干伸长度约等于焊丝直径的10倍较为合适。
（6）CO₂气体流量应根据焊接电流、焊接速度、焊丝干伸长度及喷嘴直径等来选择。一般在短路过渡焊接时，CO₂气体流量约为8～15L/min；大滴过渡焊接时约为15～25L/min。
（7）电源极性为了减少飞溅，保持电弧的稳定，一般都采用直流反接。但在堆焊或焊补铸铁时，需要提高焊接的熔敷率及降低工件的受热，多采用直流正接法进行焊接。
（8）回路电感应根据焊丝直径、焊接电流和电弧电压等来选择。采用不同直径焊丝的合适电感值见表3-27。一般通过试焊来调节电感的大小，若焊接过程稳定，则此电感值是合适的。
表3-27不同直径焊丝的合适电感值焊丝直径/mm
0.81.21.6
电感值/mH
0.01~0.080.10~0.160.30~0.37

[Page 181]
第三章其他电弧焊方法
165
上述规范参数中，主要是焊丝直径、焊接电流、电弧电压、焊接速度等几项，其他参数基本上变化不大。焊接规范的选择应根据工件厚度、接头形式和施焊位置以及确定的熔滴过渡形式来综合考虑。CO气体保护焊常用的规范参考数据列于表3-28和表3-29中。
表3-28CO₂气体保护半自动焊工艺参数装配间隙c
焊丝直径电弧电压焊接电流气体流量材料厚度接头形式
/mm
/mm
/L·min-1
/mm
≤1.20.618~1930~506~71.50.719~2060~806~72.00.820~2180~1007~82.570:
3.0
S0>
0.8~0.921~2390~1158~104.0
≤1.20.619~2035~556~71.5
≤0.30.720~2165~858~102.0
SO>
0.7~0.821~2280~10010~112.5
S0>
0.822~2390~11010~113.0
≤0.50.8~0.921~2395~11511~134.00.8~0.921~23100~12013~15
表3-29
细丝CO₂气体保护自动焊工艺参数焊接材料装配焊丝电弧焊接气体流量速度厚度直径电流
/L·
备注接头形式间隙c
电压
/m.
/mm
/mm
/mm
min-1
h-118~
35~
单面焊
1.00.825718.540
双面成形
20~
60~
垫板厚
1.0
0.830721651.5mm

[Page 182]
166
实用焊接工艺手册续表焊接材料装配焊丝电弧焊接气体流量速度厚度接头形式间隙c
直径电压电流
/L·
备注
/m.
/mm
/mm
/mm
min-1
h-119.5~
65~
单面焊双
1.50>
0.830720.570
面成形
19~
55~
1.5
≤0.30.831
双面焊
7206022~
110~
垫板厚
1.58'0>
1.0279231202mm
单面焊双面
20~
75~
2.00.8257
成形（反面
2185
双
放铜垫）
LLC
19.5~
65~
2.00.830
双面焊
720.57022~
130~
垫板厚
2.080>
1.2279241502mm
1.0~
20.5~
100~
3.0
≤0.82591.222110
双面焊
22~
110~
4.080>
1.230924140
五、CO₂气体保护半自动焊操作技术
CO₂气体保护半自动焊时，由于工件厚度、结构产品类型及施焊位置等条件的不同，以及焊工的操作习惯也不同，所以操作技术也就不可能相同，下面是CO₂气体保护焊的基本操作技术要点。
（1）引弧与熄弧在CO₂气体保护半自动焊过程中，引弧与熄弧比较频繁，操作不当易产生焊缝缺陷，如引弧处熔深较浅或熄弧

[Page 183]
第三章其他电弧焊方法167
处有严重的凹陷现象。由于CO₂气体保护焊机的空载电压较低，引弧比较困难，往往造成焊丝成段地爆断，所以引弧前要把焊丝伸出长度调好。如果焊丝端部有粗大的球形头，应当剪掉，并在引弧前选好适当的引弧位置，采用短路引弧法。起弧以后，要灵活掌握焊接速度，以避免焊缝始段熔化不良和焊波过高。要熄弧时，焊枪应在弧坑处稍停片刻，以便将弧坑填满。
为使引弧与熄弧时CO₂气体能很好地保护熔池，可以采取提前送气和滞后停气的措施。并且在熄弧后，当金属熔池未完全凝固之前，不要立即抬起焊枪。
（2）右向焊法与左向焊法CO气体保护焊的操作方法，可按焊枪的移动方向（向右或向左）分为右向焊法及左向焊法两种，如图3-32所示。
采用右向焊法时，熔池可见度及气体保护效果都较好；但因焊丝直指熔池，电弧对熔池有冲刷作用，如果操作不当，可能使焊波高度过大，影响焊缝成形，并且，焊接时不便观察接缝的间隙，容易焊偏。
采用左向焊法时，喷嘴不会挡住视线，能清楚地看到接缝，故不致焊偏，并且，熔池受电弧的冲刷作用较小，能得到较大的熔宽，焊缝成形比较平整美观，所以左向焊法应用比较普遍。
（3）平焊一般多采用左向焊法，薄板平对接焊时，焊枪作直线运动。如间隙较大，也可适当横向摆动，但幅度不要太大，以免影响气体对熔池的保护。中厚板√形坡口对接时，底层焊缝采用直线运动，上层焊缝可采用横向摆动的多层焊，也可采用多道焊焊法。
平角焊和搭接焊时，采用左向焊法或右向焊法均可，此时焊枪的位置，一般如图3-33所示。
（4）立焊与横焊立焊有向上立焊和向下立焊两种操作方法。
向上立焊的熔深较大，多用于中厚板的细丝焊接，操作时适当地作三角形摆动，可以控制熔宽，并改善焊缝的成形。向下立焊的焊缝成形良好，生产率较高，但熔深较小，所以多用于薄板焊接。向下

[Page 184]
168
实用焊接工艺手册焊接方向
10°~15°
10°~15°
30°~50
（a）右向焊法
（b）左向焊法图3-32右向焊法与左向焊法图3-33平角焊时的焊枪位置立焊时，必须选择合适的焊接规范，焊枪一般不作横向摆动。横焊时多采用左向焊法，焊枪作直线运动，必要时也可作小幅度的往复摆动。立焊与横焊时焊枪与工件的相对位置如图3-34所示。
~10
（a）立焊
（b）横焊图3-34立焊与横焊的焊枪位置
（5）仰焊应采用较细的焊丝，较小的焊接电流。薄板件仰焊时，一般多采用小幅度的往复摆动。中厚板仰焊时，应适当横向摆动，并在接缝或坡口两侧稍停片刻，以防焊波中间凸起及液态金属下淌。仰焊时焊枪的角度如图3-35所示。

[Page 185]
第三章其他电弧焊方法
1695°~10°
图3-35
仰焊的焊枪位置六、CO₂气体保护自动焊技术及应用
CO₂气体保护自动焊时，除了焊丝由机械送进外，焊枪与工件的相对移动，也是用机械方法来实现的，这样，焊工就不必像半自动焊那样操作，因而有利于提高焊接生产率和质量，同时减轻了劳动强度。但是，自动焊对工件的坡口与间隙、焊接规范的选择等要求较严。通常，CO₂气体保护自动焊选用短路过渡的工艺参数，或选用无短路大滴过渡的工艺参数，以使飞溅尽可能减少，并应保证焊接过程稳定。一般采用的焊丝直径不超过2mm。
（1）水平位置自动焊对于水平位置的对接、角接和T形接头等平直焊缝，可选用通用的CO自动焊机（如NZC-500-1型
CO自动焊机等），由焊机的行走小车沿焊缝等速自动行进，以实现焊接过程的机械化。
薄板对接自动焊时，可以采用无垫板的单面焊双面成形工艺。
但为防止工件焊穿，也常用临时性的铜垫板，如图3-36所示。
焊缝临时铜垫板图3-36薄板焊接时用铜垫板完成反面成形

[Page 186]
170）实用焊接工艺手册
（2）环缝自动焊对于圆筒形的工件，CO₂气体保护自动焊的操作方法有两种（图3-37）：一是焊枪固定，工件旋转，
即利用CO₂半自动或自动焊机，配合翻转胎架，就可以进行自动焊接；二是工件固定，焊枪沿焊缝作圆周运动。此法主要用于大型导管（如输油管等）的焊接，也适用于大环缝的结构进行全位置焊。
-25°~35°
(a）焊枪固定法
(b）工件固定法图3-37环缝CO₂自动焊
1一焊枪；2一工件；3一滚胎
（3）用专用自动焊机与装备进行焊接对于批量生产的定型结构产品，可以设计制造专用的CO₂自动焊机与工艺装备。自动焊装备种类繁多，专用性极强，生产效率高，批量生产中广泛应用。在此不一一列举。
七、粗丝CO₂气体保护自动焊粗丝（焊丝直径3～5mm）CO₂气体保护自动焊用于中厚板的水平位置焊接。它的特点是焊接熔化系数高，电弧穿透力强，熔深大。与埋弧焊相比，在相同条件下，有着较高的生产率，较低的焊接成本。
（1）粗丝CO₂气体保护自动焊设备粗丝CO，气体保护自动焊可以采用下降特性的电源，配合均匀调节送丝系统；也可以采用

[Page 187]
第三章其他电弧焊方法171
平特性的电源，配合等速送丝系统。两者目前都有应用，前者较好。除了采用NZC-1000型CO₂自动焊机外，还可直接采用埋弧自动焊机，在焊接小车的原导电夹板部位加装上焊枪即可。
粗丝CO₂气体保护自动焊的焊枪多为水冷式。由于粗丝大电流焊接时，电弧功率大，熔池长度约为60～70mm，所以，普通圆柱形喷嘴不能可靠地保护熔池，必须采用一种具有双水冷结构的椭圆形喷嘴的焊枪，其喷嘴尺寸应以熔池的宽度和长度为依据，如图
3-38所示。由于循环水路对导电嘴和喷嘴下部的冷却作用，焊枪散热效果较好，喷嘴内表面黏附的飞溅物易于清除，对熔池的保护较好。
图3-38粗丝CO₂自动焊枪
1—循环水路；2—密封橡胶；3—CO₂气路；4—罩；5—导电嘴
（2）粗丝CO₂气体保护自动焊焊接工艺参数粗丝CO₂气体保护自动焊焊接时，虽然使用较大的焊接电流，但是电流密度比用细丝焊时低得多，而电弧电压也较低，焊接过程中电弧深入熔池，出现“潜弧”现象，使大颗粒的飞溅也飞不到熔池外面，实际飞溅损失大大减小，焊接过程稳定，焊缝成形良好。常用的焊接工艺参数列于表3-30中。

[Page 188]
实用焊接工艺手册表3-30
粗丝CO₂自动焊规范气体流量焊丝直径焊接电流电弧电压焊接速度
/mm·min-1
/L·min-1
/mm
3.2450~50034~36250~30040~454.0600~75036~38300~35040~455.0750~90038~40300~40040~45

[Page 189]
第四章气焊与气割工艺气焊与气割是以氧-乙炔焰为热源进行焊接和切割，虽然在现代焊接技术中，气焊的用途越来越少，气割的用途也很有限，但仍然是一种应用很广且不可替代的焊割技术。
第一节气焊气焊是利用可燃气体和氧气混合燃烧所产生的高热来熔化焊件和焊丝而进行焊接的一种方法。
一、气焊操作技术
1.氧-乙炔焰气焊火焰是由气态燃料（乙炔、氢气或石油气等）与纯氧混合燃烧而产生的。用得最多的、温度最高的是乙炔和氧气混合燃烧的火焰—氧-乙炔焰。
混合气体内氧气体积与乙炔体积的比值是个极重要的技术数据，它直接决定着火焰的外形、构造、化学性能以及热性能等，所以它是气焊规范中最重要的一项。这个混合比值用符号α表示，其关系式为
a=VcH2
(4-1)
根据a的大小，也就是混合气体内氧气体积与乙炔体积的比值，可以把氧-乙炔焰分为三种：中性焰，α=1～1.2；氧化焰，
a>1.2；碳化焰，a<1。

[Page 190]
实用焊接工艺手册
图4-1所示为三种火焰示意。中性焰适用于焊接一般碳钢和有色金属；氧化焰适用于焊接青铜和黄铜等；碳化焰适宜进行高碳钢、铸铁及硬质合金等的焊接。
焰芯(CH,O2)
内焰（CO₂CO，HO2)
外焰（CO，HO.O，N)
（a）氧化焰焰芯(CH,O2)
炭粒层（C）内焰（H，CO）
外焰(HO,CO₂,ON2)
（b）中性焰焰芯（C,H,O)
内焰（CO₂H,C)
外焰(CO₂H,O,ON,C)
（c）碳化焰图4-1
氧-乙炔焰示意各种金属材料气焊时所采用的火焰种类见表4-1。
表4-1
各种金属材料气焊时所采用的火焰种类焊接金属火焰种类焊接金属火焰种类低、中碳钢中性焰铬镍钢氧化焰低合金钢中性焰锰钢氧化焰紫铜中性焰镀锌铁板氧化焰铝及铝合金中性焰高碳钢碳化焰铅、锡中性焰硬质合金碳化焰青铜中性焰或轻微氧化焰高速钢碳化焰不锈钢中性焰或碳化焰铸铁碳化焰黄铜氧化焰镍碳化焰或中性焰
2.接头形式和焊前准备气焊可以焊接平、立、横、仰各种空间位置的焊缝。气焊时主要采用对接接头，角接接头和卷边接头只在焊接薄板时使用，很少采用搭接接头和T形接头，因为这种接头会使焊件焊后产生较大

[Page 191]
第四章气焊与气割工艺的变形。
对接接头中，当钢板厚度大于5mm时，必须开坡口。应该指出，厚焊件只有在不得已的情况下才采用气焊，一般应采用电弧焊。焊接低碳钢时，对接接头和角接接头的形式及尺寸见表4-2。
表4-2低碳钢对接接头和角接接头的形式及尺寸接头坡口形式各部位尺寸/mm
形式名称结构简图间隙c
钝边p
板厚
卷边
0.5~11~2
贝
1形
1~50.5~1.5
对接接头
V形坡口
4~152~41.5~3
X形坡口
>102~42~4
卷边
0.5~11~2
不开坡口
角接接头
50°~55
V形坡口
≥41~2

[Page 192]
176
实用焊接工艺手册气焊前，应该重视对焊件的清理工作，必须彻底清除焊丝和焊件接头处表面的油污、油漆、铁锈以及水分等。其清除方法可以用喷砂或直接用焊炬火焰烘灼，焊件表面用火焰加热后，用钢丝刷予以清理。焊前的坡口准备方法与手工电弧焊相同。
3.气焊工艺参数的选择气焊规范是气焊工保证焊接质量的主要技术依据。气焊规范通常包括焊丝的成分与直径、火焰的成分与能率、焊炬的倾斜角度、
焊接方向和焊接速度等参数。
（1）焊丝和熔剂焊丝应根据被焊材料来选择，在焊接低碳钢时，常用的低碳钢气焊丝有H08、H08A等。气焊丝的规格一般为直径2～4mm，长1m。
焊丝直径的选用要根据焊件的厚度来决定，亦即焊丝直径要与焊件的厚度相适应，不宜相差太远。如果焊丝直径比焊件厚度小得多，则焊接时往往会发生焊件尚未熔化而焊丝却已经熔化下滴的现象，这就会造成熔合不良；相反，如果焊丝直径比焊件厚度大得多，则为了使焊丝熔化就必须经较长时间的加热，从而使焊件热影响区过大，降低了焊缝的质量。
焊丝的直径还与焊接的方法（左向焊或右向焊）有关，一般右向焊时所选用的焊丝直径要比左向焊时大些。
焊接低碳钢时，选择焊丝直径可见表4-3。
表4-3
气焊时焊丝直径的选择（按工件厚度）
焊件厚度/mm
1~22~33~55~1010~15
>15
不用焊丝
焊丝直径/mm
2~33~54~66~8
或1~2
气焊熔剂主要用于铸铁、合金钢及各种有色金属的气焊（表
4-4）。低碳钢的气焊不必使用熔剂。
（2）火焰成分的选择气焊火焰的成分，对焊接质量的影响很大。当混合气体内乙炔量过多时，会引起焊缝金属渗碳，使焊缝的硬度和脆性增加，同时还会产生气孔等缺陷；相反，混合气体内氧气量过多时会引起焊缝金属的氧化而出现脆性，使焊缝金属的强度

[Page 193]
第四章气焊与气割工艺
177
表4-4气焊熔剂的种类和用途牌号名称应用范围气剂101
不锈钢及耐热钢焊粉不锈钢及耐热钢气剂201
铸铁焊粉铸铁气剂301
铜焊粉铜及铜合金气剂401
铝焊粉铝及铝合金和塑性降低。
低碳钢气焊时，火焰应为中性焰，其他金属焊接时，火焰种类见表4-1。
（3）火焰能率的选择气焊火焰的能率主要是根据每小时可燃气体（乙炔）的消耗量（L/h）来确定。火焰能率的选用取决于焊件金属的厚度和热物理性质（熔点与导热性），焊件金属的厚度愈大，焊接时选用的火焰能率就愈大。
焊接低碳钢和低合金钢时，乙炔的消耗量可按下列经验公式计算：
左向焊法
V=(100~120)0
(4-2)
右向焊法
V=(120~150)
(4-3)
式中8—钢板厚度，mm；
V——火焰能率，L/h。
根据上述公式计算得到的乙炔消耗量，可以宏观地计算乙炔的用量，但对于现场确定火焰的大小则很不方便，在现场确定火焰的能率一是选择合适的焊炬；二是选择合适的焊嘴。通常为了提高焊接生产率，在保证焊缝质量的前提下，尽量采用较大的火焰能率，
即选用较大的焊嘴，这样便于在焊接过程中正确调整火焰的能率。
表4-5和表4-6列出了射吸式焊炬主要技术数据；表4-7是等压式焊炬的主要技术参数。根据这三个表，可以由焊件的厚度确定焊炬的型号和焊嘴的规格，如焊接108mm的钢管（壁厚4.5mm），应选用H01-6型焊炬配4号焊嘴，氧气压力调到0.35MPa。

[Page 194]
178
实用焊接工艺手册表4-5
射吸式焊炬主要技术数据（一）
焊炬型号
H01-6
H01-12
焊嘴号码
1234512345
焊嘴孔径/mm
0.91.01.11.21.31.41.61.82.02.2
可焊工件厚度
1~22~33~44~55~66~77~88~99~1010~12
/mm
氧气压力/MPa
0.200.250.300.350.400.400.450.500.600.70
乙炔压力/MPa
0.001~0.100.001~0.10
氧气消耗量
0.150.200.240.280.370.370.490.650.861.10
/m²·h-1
乙炔消耗量
17024028033043043058078010501210
/L·h-1
表4-6
射吸式焊炬主要技术数据（二）
焊炬型号
H01-20
H02-1
焊嘴号码
12345123
焊嘴孔径/mm
2.42.62.83.03.20.50.70.90.2~
0.4~
0.7~
可焊工件厚度/mm
10~1212~1414~1616~1818~200.40.71.0
氧气压力/MPa
0.600.650.700.750.800.100.150.20
乙炔压力/MPa
0.001~0.100.001~0.10
氧气消耗量/m3·h-11.251.451.651.952.250.0170.0480.11
乙炔消耗量/L·h-1150017002000230026002160120
表4-7
等压式焊炬的主要技术参数可焊板厚孔径氧气压力乙炔压力型号焊嘴号
/mm
/mm
/MPa
/MPa
0.5~210.60.200.022~421.00.250.03
H02-124~631.40.300.046~841.80.350.058~1252.20.400.06

[Page 195]
第四章气焊与气割工艺
179
续表可焊板厚孔径氧气压力乙炔压力型号焊嘴号
/mm
/MPa
/MPa
/mm
0.5~210.60.200.022~421.00.250.034~631.40.300.04
H02-206~841.80.350.058~1252.20.400.0612~1662.60.500.0716~2073.00.500.08
焊接其他板材要根在表4-7中，可焊板厚是指低碳钢板厚度，
据其焊件的导热情况而调整。例如，用H01-20焊炬配2号焊嘴，
可焊接12～14mm的低碳钢板，如果焊接同样厚度的铝板则需要换上5号焊嘴。
焊接过程中所需要的热量也是随时变化的：刚开始焊接时，整个焊件是冷的，需要的热量较多；焊接过程中，焊件本身的温度增高了，需要的热量就相应地减少。这时可把火焰调小一点或减小焊嘴与焊件的倾斜角度以及采用间断焊接的方法，均能达到调整热量的目的。
采用较大的焊嘴还可以及时调整在焊接过程中由于焊嘴发热而引起的混合气体比例不正常的现象。
（4）焊炬的倾斜角焊炬倾斜角的大小，主要取决于焊件的厚度和材料的熔点以及导热性。焊件越厚、导热性及熔点越高，焊炬的倾斜角应越大，使火焰的热量集中；相反，则采用较小的倾斜角度。根据上述特点，焊炬的倾斜角可按照焊件的厚度、导热性以及熔点等因素灵活地选用。
焊接碳素钢时，焊炬倾斜角与焊件厚度的关系如图4-2所示。
焊件越厚，焊炬的倾斜角越大。
不同材料的焊件，由于其导热性不同，所选用的焊炬倾斜角也

[Page 196]
180
实用焊接工艺手册
用用用于33mm
用于1~
30°
用于≤1mm
20°
焊件图4-2
焊炬的倾斜角与焊件厚度的关系应有所不同。
焊炬的倾斜角在焊接过程中是需要改变的，在焊接开始时，为了较快地加热焊件和迅速地形成熔池，采用的焊炬倾斜角为80°～
90°。当焊接结束时，为了更好地填满弧坑和避免焊穿，可将焊炬的倾斜角减小，使焊炬对准焊丝加热，并使火焰上下跳动，断续地对焊丝和熔池加热。
在气焊过程中，焊丝与焊件表面的倾斜角一般为30°～40°，与焊炬中心线的角度为90°～100°，如图4-3所示。
焊丝90°~100°
焊炬
30°
图4-3焊炬、焊件与焊丝的角度
（5）焊接速度的选择焊接速度通常用每小时完成的焊缝长度
（m/h）来表示，它的大小可用式（4-4）计算
(4-4)
式中u—焊接速度，m/h；
8—焊件厚度，mm；

[Page 197]
第四章气焊与气割工艺
181
K—系数。
K是经验数据，不同材料气焊时K值的大小见表4-8。
表4-88不同材料气焊时K值的大小材料碳钢铜黄铜铝铸铁不锈钢名称右向焊左向焊
K值
15122412301010
同时，焊接速度的选用还要根据焊工的操作熟练程度、焊缝位置以及其他条件确定。在保证焊接质量的前提下，应力求提高焊接速度，以提高生产率。
4.左向焊法及右向焊法气焊时焊炬的运走方向可以从左到右，或者从右到左，前者称为右向焊法，而后者称为左向焊法。这两种方法对于焊接生产率及焊缝的质量影响很大。
右向焊法如图4-4（a）所示，焊炬火焰指向焊缝，焊接过程是由左向右，并且焊炬是在焊丝前面移动的。由于焊炬火焰指向焊缝，因此火焰可以遮盖整个熔池，使熔池和周围的空气隔离，所以能防止焊缝金属的氧化和减少产生气孔的可能性，同时可使已焊好的焊缝缓慢地冷却，改善了焊缝组织，而且火焰热量较为集中，火焰能率的利用率也较高，使熔深增加和生产率提高。
焊接方向焊接方向焊炬焊丝焊炬焊丝
（a）右向焊法
（b）左向焊法图4-4右向焊法和左向焊法右向焊法的缺点主要是不易掌握，操作过程对焊件没有预热作用，所以只适用于焊接较厚的焊件。
左向焊法如图4-4（b）所示，焊炬火焰背着焊缝而指向焊件

[Page 198]
182）实用焊接工艺手册未焊部分，焊接过程是由右向左，并且焊炬跟着焊丝后面运走。焊接时，焊工能够很清楚地看到熔池的上部凝固边缘，并可获得高度和宽度较均匀的焊缝。由于焊炬火焰指向焊件未焊部分，对金属有着预热作用，因此焊接薄板时生产效率较高。
左向焊法容易掌握，应用最普遍。缺点是焊缝易氧化，冷却较快，热量利用率较低，因此适用于焊接5mm以下的薄板和低熔点金属。
5.焊炬与焊丝的摆动焊接过程中焊炬有两个方向的运动，即沿焊缝纵向移动和沿焊缝横向摆动。而焊丝除了这两个运动以外，还有向熔池方向的送进运动。
焊炬与焊丝横向摆动的作用，在于使坡口边缘能很好地熔透，
并控制液体金属的流动，使焊缝成形良好。
焊炬与焊丝的运动必须是均匀而协调的，否则就会产生焊缝高低不平、宽窄不一致的现象。
焊炬与焊丝的摆动方法取决于焊缝的空间位置、焊件的厚度和焊缝的宽度。图4-5所示为焊炬与焊丝的运走方法。
图4-5（a）的摆动方法，用于右向焊接厚度大于3mm而不开坡口的焊件，也可用于左向焊接厚度较大且开坡口的焊件。图4-5
（b）的摆动方法，多用于焊接填角焊缝。图4-5（c）的摆动方法，
用于右向焊接厚度大于5mm且开坡口的焊件，此时焊炬几乎不作横向摆动，而只沿直线均匀移动，但是焊丝作圆弧形的摆动。
焊接方向焊接方向焊接方向
(a)
(b)
(c)
图4-5焊炬与焊丝的运走方法
（实线表示焊炬，虚线表示焊丝）

[Page 199]
第四章气焊与气割工艺183
二、各种位置的焊接方法
1.平焊平焊是气焊最常用的一种焊接方法。平焊操作方便，焊接质量可靠，生产率高。平焊采用的主要接头形式是对接，并多用左向焊法进行焊接。焊炬与焊丝对于焊件的相对位置如图4-3所示。火焰焰芯的末端与焊件表面应保持2～6mm的距离，焊炬与焊件的角度根据焊件厚度来决定。但各种厚度的焊件在刚开始焊接时，焊炬与焊件的角度可以大些，随着焊接过程的进行，由于焊件的温度升高，则焊炬与焊件的角度可以减少些。焊丝与焊炬的夹角应保持在90°左右，焊丝始终浸在熔池内，并不断地搅拌熔池，以促使熔池内的杂质上浮（焊薄件时焊丝可作上下运动）。
在整个施焊过程中，火焰必须始终笼罩看熔池和焊丝末端，以免熔化金属与空气接触而氧化。施焊时应将焊件与焊丝同时烧熔，使焊丝金属与焊件金属在液体状态下均匀地熔合成焊缝。
由于焊丝容易熔化，所以火焰应较多地集中在焊件上，否则会产生未焊透等缺陷。
在焊接过程中，有时会产生熔池过大、液体金属过多的现象，原因是熔池温度太高。此时可采用间断焊方法来降低熔池温度，待稍微冷却后，再以正常的速度焊接。应该指出，在调整熔池温度时，不应将火焰完全离升熔池，而是将火焰提高，
并且使火焰的气流一直笼罩熔池，以免熔池金属发生氧化而影响焊接质量。
焊接结束时，焊炬应缓慢提起，使焊缝结尾部分的熔池逐渐缩小。为了防止在收尾时产生气泡和收尾处未填满的现象，
必要时还可添加焊丝将气泡重新熔化，直至收尾处填满，火焰才能移开。
总之，在整个焊接过程中，要正确地选择规范和掌握操作方法，控制熔池温度和焊接速度，防止产生未焊透、过热甚至焊穿等缺陷。

[Page 200]
184）实用焊接工艺手册
2.立焊立焊时焊丝和焊炬的位置如图4-6所示，它比平焊要困难一些，原因是熔池中的液体金属易往下淌，焊缝表面不易形成均匀的焊波。为此，立焊时应注意下列各点。
焊丝
DDDDD
焊接方向焊炬图4-6立焊时焊丝和焊炬的位置
①应采用能率比平焊时小的火焰进行焊接。
②应严格控制熔池温度，熔池面积不能太大，熔池的深度也应该小一些。
③焊炬应沿焊接方向向上倾斜一定角度，一般与焊件保持
75°～80°，这样就能借助火焰气流的压力来支承熔池，不使熔化金属下淌。
④焊炬与焊丝的相对位置与平焊相似，焊炬一般不作横向摆动，但为了控制熔池温度，焊炬可以随时上下运动，使熔池有冷却的机会，这样保证熔池受热适当。焊丝则在火焰的范围内进行环形运走，将熔化的金属均匀地、一层层地堆敷上去。
③焊接过程中当发现熔池温度过高，熔化金属即将下淌时，
应立即将火焰向上移开，使熔池温度降低后，再继续进行焊接。一般为了避免熔池温度过高，可以把火焰较多地集中在焊丝上，同时增加焊接速度，以保证焊接过程正常进行。
3.横焊横焊时焊丝和焊炬的位置如图4-7所示。为了防止熔化金属的下淌而产生咬边、焊瘤以及未焊透等缺陷，必须注意下列各点。

[Page 201]
第四章气焊与气割工艺
185
焊接方向焊丝焊炬图4-7横焊时焊丝和焊炬的位置
①与立焊一样应该使用较小的火焰能率来控制熔池温度。
②采用自右向左的焊接方法，同时焊炬也应向上倾斜一定角度（与焊件保持75°～80°），使火焰气流直接朝向焊缝，利用气流的压力阻止熔化金属从熔池中流出。
③焊接时，焊炬一般不作摆动，但焊较厚焊件时，可作小环形摆动，而焊丝始终浸在熔池中，并进行斜环形运走，使熔池略带一些倾斜，这样焊缝容易成形，同时能防止焊缝产生咬边、焊瘤以及未焊透等缺陷。
4.仰焊仰焊是最困难的一种焊接位置，主要是液体金属容易向下流，
因此操作时必须注意下列事项。
①采用能率较小的火焰进行焊接。
②严格掌握熔池的大小和温度，要使液体金属始终处于较稠的状态，以防下淌。
③焊接时采用较细的焊丝，以薄层堆敷上去，这样有利于控制熔池温度。
④采用右向焊法时，焊缝成形较好，因为焊丝末端与火焰气流的压力能防止熔化金属下流。
5焊炬与焊件应具有一定的角度，如图4-8所示。焊炬可作不间断的运动，焊丝应作月牙形运条，并始终浸在熔池内。
6仰焊时要注意操作姿势，同时应选择较轻便的焊炬和细软的气管，以减轻焊工的劳动强度。特别要注意防止飞溅金属微粒或

[Page 202]
186
实用焊接工艺手册焊接方向焊炬焊丝、
20° ~30° 20° ~30°
图4-8仰焊时焊丝和焊炬的位置跌落的液体金属烫伤面部及身体。
第二节气割一、氧气切割原理氧气切割是金属在切割氧射流中剧烈燃烧（氧化），同时生成氧化物熔渣和产生大量的反应热，并利用切割氧的动能吹除熔渣，
使割件形成切口的过程。它包括下列三个阶段。
①气割开始时，用预热火焰将起割处的金属预热到燃烧温度（燃点）。
②向被加热到燃点的金属喷射切割氧，使金属剧烈地燃烧。
③金属燃烧氧化后生成熔渣和产生反应热，熔渣被切割氧吹除，所产生的热量和预热火焰热量将下层金属加热到燃点，这样继续下去就将金属逐渐地割穿，随着割炬的移动，就切割成所需的形状和尺寸。
金属的气割过程实质是铁在纯氧中的燃烧过程，而不是熔化过程。
二、金属能够顺利气割的条件气割过程是预热-燃烧-吹渣的过程，但并不是所有的金属都能

[Page 203]
第四章气焊与气割工艺187
满足这个过程的要求，而只有符合下列条件的金属才能进行氧气切割。
（1）金属在氧气中的燃烧点应低于熔点这是氧气切割过程能正常进行的最基本条件。如低碳钢的燃点约为1350℃，而熔点约为1500℃，完全满足了这个条件，所以低碳钢具有良好的气割条件。
随看钢含碳量的增加，则熔点降低，而燃点增高，这样使气割不易进行。含碳量为0.7%的碳钢，其燃点和熔点差不多等于
1300℃，而含碳量大于0.70%的高碳钢，则由于燃点比熔点高，
所以不易气割。
铜、铝以及铸铁的燃点比熔点高，所以不能用普通的氧气切割。
中产生的金属氧化物的熔点必须低于该金属本身的熔点，同时流动性要好，这样的氧化物才能以液体状态从割缝处被吹除。
如果金属氧化物的熔点比金属熔点高，则被加热金属表面上的高熔点氧化物会阻碍下层金属与切割氧射流的接触，而使气割发生困难。如高铬钢或铬镍钢加热时，会形成高熔点（约1990℃）的三氧化二铬（Cr2O）；铝及铝合金加热则会形成高熔点（2050℃）
的三氧化二铝（AlO）。所以这些材料不能采用氧气切割方法，
而只能使用等离子切割。
（3）金属在切割氧射流中燃烧应该是放热反应在气割过程中这一条件也很重要，因为放热反应的结果是上层金属燃烧产生很大的热量，对下层金属起着预热作用。如气割低碳钢时，由金属燃烧所产生的热量约占70%，而由预热火焰所供给的热量仅为30%。
可见金属燃烧时所产生的热量是相当大的，所起的作用也很大；相反，如果金属燃烧是吸热反应，则下层金属得不到预热，气割过程就不能进行。
（4）金属的导热性不应太高如果被割金属的导热性太高，则预热火焰及气割过程中氧化所供给的热量会经传导散失，这样气割

[Page 204]
（188）实用焊接工艺手册处温度无法加热到金属的燃点，使气割不能开始或中途停止。由于铜和铝等金属具有较高的导热性，因而会使气割发生困难。
（5）金属中阻碍气割过程和提高钢的可淬性的杂质要少被气割金属中，阻碍气割过程的杂质，如碳、铬以及硅等要少；同时提高钢的可淬性的杂质如钨与钼等也要少。这样才能保证气割过程正常进行，同时气割后在割缝表面也不会产生裂缝等缺陷。
金属的氧气切割过程主要取决于上述五个条件。纯铁和低碳钢能满足上述要求，所以能很顺利地进行气割。钢中含碳量增高时，
气割过程开始恶化，当含碳量超过0.7%时，必须将割件预热至
400～700℃才能进行气割；当含碳量大于1%～1.2%时，割件就不能进行正常气割。
铸铁不能用普通方法气割，原因是它在氧气中的燃点比熔点高很多，同时产生高熔点的二氧化硅（SiO2），而且氧化物的黏度也很大，流动性又差，切割氧射流不能把它吹除。此外由于铸铁中含碳量高，碳燃烧后产生的一氧化碳和二氧化碳冲淡了切割氧射流，
降低了氧化效果，使气割发生困难。
高铬钢和铬镍钢会产生高熔点的氧化铬和氧化镍，遮盖了金属的割缝表面，阻碍下一层金属燃烧，也使气割发生困难。
铜、铝及其合金有较高的导热性，加之铝在切割过程中产生的氧化物熔点高，而铜产生的氧化物放出的热量较低，都使气割发生困难。
目前铸铁、高铬钢、铬镍钢、铜、铝及其合金均采用等离子切割。
三、气割工艺参数的选择气割工艺参数主要包括切割氧压力、气割速度、预热火焰的能率、割嘴与割件间的倾斜角以及割嘴与割件表面的距离等因素。
1.切割氧压力气割时，氧气的压力与割件厚度、割嘴号码以及氧气纯度等因素有关。割件越厚，要求氧气的压力越大；割件较薄时，则要求氧

[Page 205]
第四章气焊与气割工艺
189
气的压力就较低。氧气的压力有一定范围，如氧气压力过低，会使气割过程氧化反应减慢，同时在割缝背面形成粘渣，甚至不能将割件割穿。相反，氧气压力过高，不仅造成浪费，而且对割件产生强烈的冷却作用，使割缝表面粗糙，割缝加大，气割速度反而减慢。
随着割件厚度的增加，选择的割嘴号码应增大，使用的氧气压力也相应地要增大。气割时割炬的选择见表4-9。
表4-9
常用割炬的型号及主要技术数据割炬型号
G01-30
G01-100
G01-300
GD1-100
结构形式射吸式射吸式射吸式等压式割嘴号码
23123123413
割嘴孔径
0.60.81.01.01.61.82.22.63.00.81.01.21.3
/mm
割件厚度
10~
20~
102550~
100~
150200~
250~
10~
25~
/mm
1020302510015020025030010255040
氧气压力
0.200.250.300.2050.300.350.350.500.650.80
/MPa
乙炔压力
25~
30~
40~
1~1001~1001~100
/kPa
100100100
氧气消耗量
0.811.42.22.53.86.510131623
/m3.h-1
乙炔消耗量
21024031038045058063095011801450
/L·h-1
割嘴形状环形环形或梅花形梅花形梅花形氧气纯度对气割速度、气体消耗量以及割缝质量有很大的影响。氧气的纯度低，金属氧化缓慢，使气割时间增加，而且气割单位长度割件的氧气消耗量也增加。例如，在氧气纯度为97.5%～
99.5%的范围内，每降低1%时，1m长的割缝气割时间增加
10%～15%，而氧气消耗量增加25%～35%。
2.气割速度气割速度与割件厚度和使用的割嘴形状有关。割件越厚，气割

[Page 206]
190）实用焊接工艺手册速度越慢；反之割件越薄，则气割速度越快。气割速度太慢，会使割缝边缘熔化；速度过快，则会产生很大的后拖量或割不穿。气割速度的选择正确与否，主要根据割缝后拖量来判断。后拖量就是在氧气切割过程中，割件的下层金属比上层金属燃烧迟缓的距离。不同厚度的低碳钢板的气割速度见表4-10。
表4-10
）不同板厚的气割速度气割速度气割速度板厚/mm
板厚/mm
/mm·min-1
/mm·min-1
>350~8012~2530~453~640~6025~5025~406~1235~5050~10015~30
气割时，后拖量是不可避免的，在气割厚板时更为显著，因此要求采用的气割速度，应该以割缝产生的后拖量比较小且不影响效率为原则。
3.预热火焰的能率预热火焰的作用是把金属割件加热，并始终保持能在氧气流中燃烧的温度，同时使钢材表面上的氧化皮剥离和熔化，便于切割氧射流与铁化合。预热火焰对金属加热的温度，低碳钢时约在
1100～1150℃。目前采用的可燃气体有乙炔和丙烷（液化石油气）
两种，由于乙炔与氧混合燃烧后具有较高的温度，因此气割时间比丙烷短。
气割时，预热火焰均采用中性焰，或轻微的氧化焰。碳化焰不能使用，因为碳化焰中有剩余的碳，会使割件的切割边缘增碳。调整火焰时，应在切割氧射流开启前进行，以防止预热火焰发生变化。
预热火焰的能率以可燃气体（乙炔）每小时消耗量（L/h）表示。预热火焰能率与割件厚度有关。割件越厚，火焰能率应越大；
但火焰能率过大时，会使割缝上缘产生连续珠状钢粒，甚至熔化成圆角，同时造成割件背面黏渣增多而影响气割质量。当火焰能率过小时，割件得不到足够的热量，迫使气割速度减慢，甚至使气割过

[Page 207]
第四章气焊与气割工艺191
程发生困难，这在厚板气割时更应注意。
若气割薄钢板时，因气割速度快，可采用稍大些的火焰能率，
但割嘴应离割件远些，并保持一定的倾斜角度，防止气割中断；而在气割厚钢板时，由于气割速度较慢，为了防止割缝上缘熔化，可相对地采用较小的火焰能率。
在生产中，预热火焰的能率通过选择割炬和割嘴来实现。不同厚度的材料所用的割炬和割嘴可查表4-9。
4.割嘴与割件的倾斜角割嘴与割件的倾斜角，直接影响气割速度和后拖量。当割嘴向气割方向前倾一定角度时，能使氧化燃烧而产生的熔渣吹向切割线的前缘，这样可充分利用燃烧反应产生的热量来减少后拖量，从而促使气割速度提高。进行直线切割时，应充分利用这一特性。
割嘴倾斜角的大小，主要根据割件厚度而定。如果倾斜角选择不当，不但不能提高气割速度，反而使气割发生困难，同时，增加氧气的消耗量。
当气割6～30mm厚钢板时，割嘴应垂直于割件。气割小于
6mm钢板时，割嘴可前倾5°～10°，即图4-9中1的方位。气割大于30mm厚钢板时，开始气割应将割嘴后倾5°～10°（图4-9中3
的方位），待割穿后割嘴垂直于割件，当快割完时，割嘴逐渐前倾
5°～10°（图4-9中1的方位）。
3215°~10°
气割方向图4-9割嘴的倾角与工件厚度的关系

[Page 208]
192实用焊接工艺手册
5.割嘴与割件表面的距离割嘴与割件表面的距离，根据预热火焰的长度及割件的厚度而定，一般为3～5mm，因为这样的加热条件好，同时割缝渗碳的可能性最小。如果焰芯触及割件表面，不但会引起割缝上缘熔化，而且有使割缝渗碳的可能。
当气割20mm左右的中厚钢板时，火焰要长些，割嘴与割件表面的距离可增大。在气割20mm以上厚钢板时，由于气割速度较慢，为了防止割缝上缘熔化，所需的预热火焰应短些，割嘴与割件的距离可适当减小，这样还能够对保持切割氧的纯度有利，也提高了气割的质量。
除上述五个因素外，影响气割质量的因素还有钢材质量及其表面状况（氧化皮、涂料等）；割件的割缝形状（直线、曲线或坡口等）；可燃气体的种类和供给方式以及割嘴形式等，应根据实际情况应用。
四、手工气割
1.手工气割的一般操作
（1）气割前的准备为了保证气割质量，必须掌握操作方法。
气割前，要仔细地检查工作场地是否符合安全生产的要求，同时检查乙炔气瓶、减压器、管路及割炬的工作状态是否正常。开启乙炔瓶阀及调节乙炔减压器，开启氧气瓶阀以及调节氧气减压器，将氧气调节到所需的工作压力。
将割件放在割件架上，或把割件垫高至与地面保持一定距离，
切勿在离水泥地很近的位置或直接放在水泥地面上切割，防止水泥发生爆溅。然后将割件表面的污垢、油漆以及铁锈等清除掉。
根据割件厚度选择火焰能率（即割嘴号码），并点火调整好预热火焰（中性焰）。然后试开切割氧气阀，检查切割氧（风线）是否以细而直的射流喷出。同时检查预热火焰是否正常，若不正常
（焰芯呈尖状），应调好。如果风线不好，可用通针通一通割嘴的喷射孔。

[Page 209]
第四章气焊与气割工艺193
（2）气割过程气割开始时，首先将切割边缘用预热火焰加热到燃烧温度，实际上是将割件表面加热至接近熔化的温度（灼红尚未熔化状态），再开启切割氧，按割线进行切割。
气割过程中，火焰焰芯离开割件表面的距离为3～6mm。割嘴与割件的距离要求在整个气割过程中保持均匀，否则会影响气割质量。
在手工气割中，可采用割嘴沿气割方向前倾20°～30°，如图4-
10所示，以提高气割速度。
20°~30°
气割方向图 4-10割嘴沿气割方向前倾气割质量在很大程度上与气割速度有关，从熔渣的流动方向可以判断气割速度是否适宜。气割速度正常时，熔渣的流动方向基本上与割件表面相垂直，如图4-11（a）所示。当气割速度过高时，
则熔渣将成一定的角度流出，即产生较大的后拖量，如图4-11
（b）所示。
气割方向气割方向
（a）速度适当
（b）速度过快图4-11切割速度与熔渣流动方向的关系在气割较长的直线或曲线形板材时，一般割300～500mm后，
应移动一下位置。此时先关闭切割氧调节阀，将割炬火焰离开割件，然后移动身体的位置，再将割件起割表面预热到燃点，并缓慢

[Page 210]
194实用焊接工艺手册地开启切割氧继续切割。对薄板切割时，可先开启切割氧射流，然后将割炬的火焰对准切割处继续气割。
（3）气割结束当将近气割结束时，割嘴应略向气割方向前倾一定角度，使割缝下部的钢板先割穿，并注意余料的下落位置，然后将钢板全部割穿，这样收尾的割缝较平整。
气割结束后，应迅速关闭切割氧调节阀，并将预热火焰的乙炔调节阀和氧气调节阀先后关闭。然后将氧气减压器的调节螺钉旋松，关闭氧气瓶阀和乙炔输送阀。
气割过程中若发生回火而使火焰突然熄灭的情况，可先关闭切割氧和预热火焰氧气阀门，待几秒钟后，由于乙炔阀门未关闭，而又重新点燃火焰，此时，继续开启预热火焰氧气阀门进行工作，但操作要求熟练。
2.薄板气割的工艺要点薄钢板（4mm以下）气割时，易引起切口上边缘熔化，下边缘挂渣；又容易引起割后变形；还容易出现割开后又熔合到一起的情况。薄板气割的方法以有如下两种。
（1）单板切割为了防止产生上述缺陷，气割时常采取如下的措施。
①选用G01-30型割炬和小号割嘴。
②采用小的火焰能率。
③割嘴后倾角度加大到30°～45°。
④割嘴与割件间距加大到10～15mm。
③加快切割速度。
（2）多层气割成批生产时，可采取多层气割法气割，即把多层薄钢板叠放在一起，用气割一次割开。多层气割应注意按如下操作要点进行。
①先将待切割的钢板表面清理干净，并平整好。
②将钢板叠放在一起，上下钢板应错开，使端面形成3°～5°
的倾斜角（图4-12）。
③用夹具将多层钢板夹紧，使各层紧密相贴；如果钢板的厚

[Page 211]
第四章气焊与气割工艺195
度太薄，应在上下用两块6～8mm的钢板作为上下盖板，以保证夹紧效果。
④按多层叠在一起的厚度选择割炬和割嘴，气割时割嘴始终垂直于工件的表面。
30~5°
图4-12多层气割
3.大厚度钢板气割的工艺要点
（1）大厚度钢板气割的主要困难5mm以上20mm以下属于中厚度钢板，按上述方法气割即可以得到良好的割口。20mm以上
60mm以下是厚钢板，一般超过100mm厚度的为大厚度钢板。大厚度钢板气割的主要困难如下。
①割件沿厚度方向加热不均匀，使下部金属燃烧比上部金属慢，切割后托量大，有时甚至割不透。厚度在50mm以下的钢板只要气割工艺参数得当是不会产生后托量的，当厚度超过60mm
时，无论采取什么措施也很难消除后托量，只能努力使后托量减小。
②较大的氧气压力和较大流量的气流的冷却作用，降低了切口的温度，使切割速度缓慢。
③熔渣较多，易造成切口底部熔渣堵塞，影响气割的顺利进行。
（2）大厚度钢板气割的工艺要点由于大厚度钢板气割有如上难点，切割时应采取如下方法。
①采用大号割炬和割嘴，以获得大的火焰能率。当厚度不大于30mm时，可采用G01-30型割炬；当厚度为25～100mm时，
应采用G01-100型割炬，或G02-100型等压式割炬；当厚度超过

[Page 212]
196）实用焊接工艺手册
100mm时，应选用G01-300型或G02-300型割炬。
②由于耗气量大，应采取氧气瓶排和溶解乙炔气瓶排供气，
以增加连续工作时间。切割大厚度工件的氧气和乙炔消耗量大，最大时一瓶氧气只能用十几分钟，故需要连成瓶排使用，才能保证连续切割。一般可连成5瓶一排，若仍不能满足要求，可以10瓶一排。
③使用等压式割炬，以减小回火的可能。等压式割炬的乙炔压力相对较高，故不易回火。
④采用底部补充加热。当工件太厚时，靠预热火焰使上下均匀受热是不可能的，可在割件底部附加热源补充加热，以提高割件底部的温度。
采取如上措施，能有效地提高大厚度工件的气割质量。
4.几种特殊情况的气割
（1）开孔零件的气割气割厚度小于50mm的开孔零件时，
可直接开出气割孔。先将割嘴垂直于钢板进行预热，当起割点钢板呈暗红色时，可稍开启切割氧。为防止飞溅熔渣堵塞割嘴，要求割嘴应稍微后倾15°～20°，并使割嘴与割件距离大些。同时，沿气割方向缓慢移动割嘴，再逐渐增加切割氧压力并将割嘴角度转为垂直位置，将割件割穿，然后按要求的形状继续气割。如手工割圆时，
可采用简易划规式割圆器。
（2）钢管及方钢、圆钢的气割气割固定或可转动钢管时，要掌握如下要领：一是预热时，火焰应垂直于管子的表面，待割透后将割嘴逐渐前倾，直到接近钢管的切线方向后，再继续气割；二是割嘴与钢管表面的相对运动总是使割嘴向上移动。另外，一般气割固定管是从管子下部开始，对可转动钢管的气割则不一定，但气割结束时均要使割嘴的位置在钢管的上部，以有利于操作安全和避免断管下坠碰坏割嘴。
方钢的边长不大时，与切割钢板相同；当方钢的边长很大时，
无法直接割透，则按图4-13（a）所示的方法和顺序切割，即先切割①区，再切割②区，最后切割③区。

[Page 213]
第四章气焊与气割工艺197
圆钢气割可从横向一侧开始，先垂直于表面预热，如图4-13
（b）所示的割炬位置1。随后在慢慢打开切割氧气的同时，将割嘴转为与地面相垂直的位置，如图4-13（b）所示的割炬位置2，这时加大切割氧流，使圆钢割透。割嘴在向前移动的同时，稍作横向摆动。如果圆钢的直径很大，无法一次割透，割至直径1/4～1/3
深度后，再移至图4-13（b）所示的割炬位置3继续切割。
(a)
(b)
图4-13方钢与圆钢的气割
（1、2、3为切割顺序）
（3）复合钢板的气割气割不锈复合钢板时，碳钢面必须朝上，割嘴应前倾以增加切割氧流所经过的碳钢的厚度，同时，必须使用较低的切割氧压力和较高的预热火焰氧气压力。如气割（16十
4）mm复合板时，预热氧压力（0.7MPa左右）约为切割氧压力的
3倍。它的最佳工艺参数为：切割速度360～380mm/min；氧气管道压力0.7～0.8MPa；采用G01-300割炬、2号割嘴；割嘴与工件距离5～6mm。
第三节自动切割工艺手动切割具有方便、灵活的优点，但其效率较低、切割质量较差。现在在现场自动切割机的应用已经相当普及。在此，将典型的自动切割机的使用进行介绍。

[Page 214]
实用焊接工艺手册
198
一、自动直线切割自动直线切割是用线切割机进行切割。自动线切割机的结构如图4-14所示。
黄杆轨道割嘴图4-14自动线切割机作为线切割机来说，它的主要用途就是用来切割直线型割口。
切割操作时主要调整的是切割线的位置、割嘴的高度和切割速度。
1.板料直线切割线切割机的主要任务是切割直线，因此，配有直线导轨。切割前先按板厚选择适当的割嘴，并安装在切割机上。切割操作过程如下：
①将板料铺平，并画好切割线和轨道位置线。
②将导轨按切割方向铺在板料上。
③将切割机放在导轨上，调整割嘴对准切割线，然后再拉动切割机沿导轨移动，检验是否始终对准切割线，并与工件的距离不变。
④接好电源，按启动按钮，检验割机的运行情况，并调整至所要求的行走速度，然后再接好氧气和乙炔软管，将小车置于开始

[Page 215]
第四章气焊与气割工艺199
切割的位置，准备切割。
切割。
a.点火预热。现在有些新型切割机有电子点火装置，能够在打开气阀后自动点火。如果没有这个装置的切割机，可用点火枪点火。并使其在开始切割的位置对钢板进行加热，预热至铁的燃点。
b.打开切割氧，同时小车向前行走，看到割线的钢板下喷出切割火花。
c.切割过程中，查看割嘴是否沿已画好的割线行走。当切割机走过一节轨道后，取下第一节轨道安装在第三节的位置；待切割机走到第三节轨道时，再将第二节轨道安装在第四节轨道的位置。
d.切割到终点时，待全部割透，按下停止按钮。
6切割结束。气割结束后，切断电源，关闭氧气和乙炔，并将软管拆下，将割机放在安全处。
2.圆弧的切割利用线切割机，可以切割直径较大的圆弧。其切割方法有两种：一是利用切割机配备的（或定制的）弧形轨道切割圆弧；二是拉线定圆心切割。由于气割机的操作与切割直线相同，在此只讲如何确保圆弧的曲率。
（1）利用现有的圆弧轨道切割对于配有圆弧轨道的切割机来说，轨道的曲率是固定的，其操作步骤如下（参照图4-15）：
①确定所要切割的圆弧的圆心，画出所要切割的弧线
（切割线）；
②以相同的圆心，画出切割机圆弧轨道的弧线；
③按画线铺上切割机的轨道，并将切割机放在轨道上；
④调整割嘴的位置，使其对准切割线；
5沿轨道拉动小车，割嘴应始终对准切割线。如果不能始终对准切割线，应调整轨道，使其保证沿切割线行走。
其他操作与切割直线相同。这种切割方法的问题是，在轨道两侧的一定范围内无法切割，同时，离轨道太远时，由于安装割嘴的臂长有限，使得直径太小的圆和直径太大的圆都不能切割。太小的

[Page 216]
200
实用焊接工艺手册轨道切割线割炬
一圆心切割机图4-15用配备有轨道割圆圆不能切割可以用割圆机切割，太大的圆弧则应采用其他方法切割。
（2）用拉线定圆心切割拉线定圆心切割如图4-16所示。其步骤如下。
①确定所要切割的圆弧的圆心，画出所要切割的弧线（切割线）。
②在圆心安装一个定位柱。
③取一条直径不大于1mm的钢线（或多股钢丝绳）从中间铝圆心的钢拉线定位柱切割机割炬拉线与圆心的连接切割线拉线圆心图4-16拉线定圆心切割

[Page 217]
第四章气焊与气割工艺201
回，其长度要比切割线的半径长半米以上，并留一个能套在定位柱上的圈（图 4-16 右上角图所示）。另两端则取相同的长度固定在气割机前后两个位置上。
按图4-16所示的位置装好切割机，并将拉线拉直，然后调整割炬对准切割线，切割前先使割机向前运行，检验是否能使割炬沿切割线行走。
④调整割嘴的位置（高度），然后将割机置于始割位置，便可点火切割。切割的操作与直线切割相同。
二、仿形切割在工业生产中，有些零件的边缘形状既不是直线，也不是圆弧，而是一些不规则的曲线。这种零件用线切割机无法切割，而手工切割的质量又无法保证，并且生产效率较低，若用仿形切割则能两全其美。仿形切割是通过仿形切割机来完成的。图4-17是仿形切割机的基本结构。
图4-17CG2-150型仿形切割机
1—割炬；2—割炬架；3—永久磁铁装置；4—磁铁滚轮；5—导向机构；
6—电动机；7—连接器；8—型板架；9—横移杆；10—型臂；11—样板锁定调整装置；12—控制板；13—速度控制箱；14—平衡锤；15—底座；
16—调节圆棒；17—主轴；18—基臂；19—主臂

[Page 218]
（202）实用焊接工艺手册
1.样板制作无论是哪种型号的仿形切割机，只要是磁性滚轮有一定大小的直径，其样板就不能与所要制作的工件一模一样。图4-18所示为一个样板的示意图。
内靠工作工件形状滚轮半径→
模板形状图4-18仿形切割样板示意图图中虚线所示为凹字形工件的形状，制作出的仿形样板则是虚线外的实线所示，虚线和实线的距离为磁性滚轮的半径。在这个样板中，当滚轮处于外靠工作时，样板要比工件每面大一个磁性滚轮半径；当滚轮处于内靠工作时，样板要比工件每面小一个磁性滚轮半径。这是制作样板的规则。
样板要用铁磁材料制作，以便于与磁性滚轮配合工作。
2.仿形切割方法用仿形切割机切割应按下列步骤进行。
（1）切割准备
①根据工件的形状和尺寸，制作一个合格的样板。
②将平衡锤上的两根棒插入控制箱下面的两个孔内，调整好平衡后将紧固螺钉拧紧。
③将样板安装在切割机的样板架上，使磁性滚轮靠在样板上。
样板定位非常重要。小型工件无所谓，大型工件的仿形切割则要求样板在中心部位固定。这样一来能保证切割时样板不会颤动；二来能保证切割机臂能够得着，不致出现切割不到位的问题。同时，还要注意样板的下垂问题，必须保证磁性滚轮与样板的良好接触。
④选择合适的割嘴安装在切割机的割炬上。割嘴的选择参照

[Page 219]
第四章气焊与气割工艺203
表4-9选择。
③接通220V电源，开机调整好切割速度，再关机待用。
6装好供气系统，打开氧气和乙炔瓶的瓶阀，调整好压力。
7将割件装在切割架上，选好起割位置（一般在边缘）。
⑧将割嘴置于起割位置，准备工作完毕。
（2）切割操作
①点燃预热火焰，对准起割位置开始预热。
②当起割位置金属发红时（700℃左右），打开切割氧气阀门，
开始切割。此时氧气的压力使压力开关接通，磁性滚轮自动旋转，
割嘴沿切割方向行走，进人正常切割。
③切割过程中，应查看切割机的滚轮与样板的滚动行走是否正常，送气软管是否有打折现象，并及时处理。
④切割到终点时，关闭火焰，关闭氧气，关闭电源，切割过程结束。
（3）结束操作如果整个切割操作结束，则应如下操作。
①拉下电闸。
②关闭乙炔的瓶阀，放出管内的余气，旋松减压器手柄，卸下减压器和软管。
③关闭氧气的瓶阀，放出管内的余气，旋松减压器手柄，卸下减压器和软管。
④卸下平衡锤，折回机臂，将割机放在安全可靠位置妥善保管。
三、圆切割这里讲的圆切割是指用自动的割圆机割圆。圆的切割在现场是比较常见的，但手工切割不仅劳动强度大，且不容易保证质量。割圆机可自动完成圆的切割，且质量可靠。
1.割圆机简介常用的CG2-45A型和CG-Q4型割圆机的结构如图4-19所示。
它有三个支脚，其中两个带永久磁铁，可把设备固定在水平或垂直

[Page 220]
实用焊接工艺手册
204
图4-19CG2-45A和CG-Q4型割圆机结构
1一电源插座；2一乙炔输人接头；3一氧气输人接头；4一电源操纵台；
5一通气主轴；6一支架升降杆；7—割炬；8一割嘴；9—中心顶针面上切割。它能切割圆或圆弧线，且切割质量和效率都很高，这种设备只能割圆，不能割直线或做任意曲线。
图4-20（a）所示为CG2-200型割圆机，该机轻便易携带，强力永磁底座可将机器吸附在水平或倾斜面上，切割平面圆非常方机架机架调整臂周整胃割嘴割嘴调整螺钉磁座调整螺钉磁座
(a)CG2-200
(b) HK-200
图4-20磁座割圆机

[Page 221]
第四章气焊与气割工艺（205
便；该机配有旋转式气体分配器，使得切割时氧气和乙炔管子不会缠绕。
图4-20（b）所示为HK-200型，该机具有CG2-200型的所有性能，且永磁底座吸力更强，可将机器吸附在倾斜或垂直面上。本机还有中心定位装置，且容易操作，进而提高割圆精度。切割平面圆非常方便。
2.割圆机的割圆操作
（1）切割准备
①放置工件（材料）一般情况下，工件应水平放置为好。对于在固定设备上切割，则位置无法选择，则只能根据位置选择切割机。但无论切割位置如何，切割部位的背面都必须是悬空的，以免阻碍风线而影响切割。
②选择与安装切割机
a.对于水平位置切割，可选用CG2-600型切割机。这种切割机安装时，底座要调平，以保证在圆周的任何位置割炬与工件的距离不变。并使工件与边缘相切，以便于起割，如图4-21（a）所示；
b.对于直径较大的圆切割，宜选用CG2-45A型和CG-Q4型切割机。这种切割机安装时，三个支柱要调平，保证在圆周的任何位置割炬与工件的距离不变。
(b)
(a)
图4-21割圆机的定位

[Page 222]
206实用焊接工艺手册
c.对于非水平位置割圆，宜选用CG2-200和HK-200型磁座割圆机。这种装有磁座的割圆机，安装时应使磁座处于高位，以保证工作时机器不会移位。
d.切割法兰时，最好使用CG2-600Ⅱ型割圆机，可一次将法兰割成。切割时要注意平衡块的安装，如图4-21（b）所示。
③确定割圆半径切割机安装时，应注意与边缘的距离。
为了节省材料，应从边角位置起割［如图4-21（a）所示]，但又要注意不要“缺肉”。为了保证定位准确，应先确定割炬的定位。即割炬旋转起来应能画出所要切割的圆，并且能保证尺寸精度。图4-22为割炬定位示意图。割炬定位时，首先要确定旋转中心，即旋转杆的中心位置；然后再量取旋转杆中心至割嘴上氧气喷孔的距离，这个距离就是所切割工件的半径R。半径调定后，使割炬旋转一周，看看所经过的轨迹是否符合要求，调整到符合要求为止。
④接通电源和气源检验切割机机械部分的运行情况和气路的工作情况，如正常，准备工作完毕。
旋转杆紧固钮调整杆
图4-22割炬的定位
（2）切割操作
①点燃预热火焰，将起割位置选在与板边相切的位置，将割嘴扳至此处，对准起割位置开始预热。
②当起割位置金属发红时（700℃左右），打开切割氧气阀门开始切割。此时切割氧使压力开关接通，割嘴开始绕圆的中心旋转。

[Page 223]
第四章气焊与气割工艺207
③切割过程中，注意检查切割机是否按线切割；送气软管是否有打折及影响切割的现象，切割过程是否稳定。
④待一周全部割完，关闭切割氧阀门，关闭预热火焰的乙炔及氧气，关闭电源开关。整个割口的切割过程结束。
（3）切割结束操作全部切割结束后，拉下电闸（或拔电源插头）；关闭乙炔气瓶瓶阀，旋松减压器的手柄，放出乙炔管内的余气；关闭氧气瓶瓶阀，旋松减压器的手柄，放出氧气管内的余气；
若是短时间内不再使用，应将氧气减压器和乙炔减压器从气瓶上卸下。
将底座的两臂合并，将切割机装在箱里，放到安全可靠的位置。
四、管道切割管道工程施工中，管道的切割也是热切割的用武之地。小直径
（100以下）的管子可以用锯割和割管刀切断，大直径的管子则不易锯割，而采用专门用于管道的管道切割机，其效果更好。
1.管道切割机简介管道切割机有磁力管道切割机和链条捆绑式管道切割机。
（1）磁力管道切割机磁力管道切割机类似于线切割机，其结构如图4-23所示。整个切割系统装在一个小车上，由小车运载着完成切割任务。但这个小车由于采用了磁性滚轮，可使小车牢牢吸附在管子上，小车可以沿管子一周作圆周运动。同样可割I形和V
形坡口。但本机只适用于切割低碳钢和低合金钢，对于非铁磁性材料不能应用。
（2）链条捆绑式管道切割机链条捆绑式管道切割机的行走原理如图4-24所示。它是靠一个环形链条绕过，将切割机与管道二者捆绑定位，再通过切割机上链轮的转动使小车沿管子周向爬行，
带动割炬完成切割。这类切割机有手摇式管道切割机（图4-25）
和自动管道切割机（图4-26）。
图4-25所示是两款手摇式管道切割机，图4-25（a）所示是单

[Page 224]
208
实用焊接工艺手册图4-23CG2-11磁力管道切割机拉紧轮链轮小车链条图4-24链条捆绑式管道切割机的行走原理链条的，图4-25（b）所示是双方框链条的，捆绑更牢固些。它是由链条绕过管子和切割机上的驱动链轮，将切割机捆绑在管子上使切割机定位。切割时手摇使链轮转动，切割机便绕管道行走，带动

[Page 225]
第四章气焊与气割工艺
209
(a) CG-11G
(b) CG-11S
图4-25CG2-11系列手摇式管道切割机割炬也绕管道行走而完成切割。与前一种切割机相比，此机可切割直径小一些的管道，且不用电源。这类机型出厂时所配的链条长度
（a)CG2-11D自动管道切割机
(b)CG2-11B不锈钢管道切割机图4-26CG2-11D和CG2-11B管道切割机

[Page 226]
（210）实用焊接工艺手册一般只能切割p600以下的管道，如果要切割大直径的管道则要另配长度大一些的链条。
图4-26所示是链条式自动管道切割机，这种类型的管道切割机采用了电动机驱动，使行走速度平稳从而提高了切割精度。
CG2-11B不锈钢管道切割机，是将气割改为等离子切割，便可以切割不锈钢管道了。这种类型的管道切割机采用了电动机驱动，
使行走速度平稳，从而提高了切割精度。由于采用等离子切割，故本机除切割不锈钢管道外，还可切割铜及铜合金管道、铝及铝合金管道、钛及钛合金管道，切割碳钢及合金钢自然也不成问题。但要注意的是，切割淬硬倾向大的钢材时，割口表面有可能产生微裂纹。
2.用管道切割机切割管道管道切割机是专门用于切割管道的，但它不善于切割小直径管道。直径小于50mm的管子用割管刀和锯割都比较快且质量好，
直径100mm的管子用管道切割机优势也不大，而直径越大的管子越能显示出用割管机的优势来，特别是无法转动的管道。与其他切割机一样，管道切割机的使用也分准备、切割和切割结束三方面内容。
（1）切割前的准备切割前应进行如下准备工作。
①如果要切割的管子是自由状态的，应将管子垫起一定高度，
以保证小车绕管子行走时不会受到阻碍，并将管子垫牢不得转动。
如果管子是固定状态的，应查看在切割范围内是否有障碍物，如有障碍物应排除，如无法排除则只能用手工切割。
②选择适合的管道切割机，对于低碳钢管可采用磁力管道切割机；当壁厚较薄时，或非铁磁性材料的管道，宜采用链条捆绑式切割机；在电源不方便的条件下，宜采用手摇式管道切割机。
③安装管道切割机。将管道切割机置于管子的合适位置。对于磁力管道切割机应先安装好轨道；链条捆绑式管道切割机则要将链条长度选好，将链条绕过管道和切割机后，将连接点接牢，旋转拉紧手轮将切割机与管道捆紧。

[Page 227]
第四章气焊与气割工艺211
④选择合适的割嘴装好并拧紧，调整好割嘴与钢板之间的距离。
5对电力驱动的切割机，要接通电源，打开驱动开关，检测电驱动系统是否正常，调整好切割速度，确认正常后，关闭开关待机。
6将氧气和乙炔输气系统接通，并检测和调整好，气割的压力参照表4-9进行调整。一般来说，氧气的压力在0.25～0.5MPa
的范围，当板厚较大时，可增加到0.8～1.0MPa。
7根据切割的需要调整割嘴角度。切割坡口时，应按坡口面的角度调整；若是将管子切断，则应与管子表面垂直。
（2）切割操作用管道切割机切割管子操作步骤如下。
①点燃预热火焰，调整为中性焰，割炬对准起割位置开始预热。
②当起割位置金属发红时（700℃左右），打开切割氧气阀门开始切割。此时切割氧使压力开关接通，割嘴开始绕管子转动。
③切割过程中，注意检查切割机是否按线切割；送气软管是否有打折及影响切割的现象，切割过程是否稳定。
④待一周全部割完，关闭切割氧阀门，关闭预热火焰的乙炔及氧气，关闭电源开关。整个割口的切割过程结束。
（3）切割结束全部切割结束后，拉下电闸（或拔电源插头）；
关闭乙炔气瓶瓶阀，旋松减压器的手柄，放出乙炔管内的余气；关闭氧气瓶瓶阀，旋松减压器的手柄，放出氧气管内的余气：若是短时间内不再使用，应将氧气减压器和乙炔减压器从气瓶上卸下。
松升链条，将切割机从管道上取下，放到安全可靠的位置。
五、管孔切割在压力容器、热交换器相连的管道，集中供热主干线上安装支路管道，石油输送管道主干线上安装支路管道等，都需要在主干线管道上切割一个与支路管道直径相吻合的孔，切割这个孔的专业设备叫做自动管孔切割机。

[Page 228]
212）实用焊接工艺手册图4-27所示为HK-600D自动管孔切割机，不仅能按所需的圆或椭圆的轨迹切割，而且能精确地跟踪管道的曲面使割炬上升和下降，从而保证割口质量。
图4-27HK-600D自动管孔切割机管孔切割的过程如下。
（1）切割前的准备切割前首先要将切割机安装在管道上，具体做法如下。
①在管道的切割位置画出割口的圆心。
②将切割机放在管道上，使中心杆对准圆心，且要使切割机
“四角落地”，不得有任何方向的晃动。
③调整割炬位置，使割炬的切割线距离中心杆的距离等于管孔的半径，并使割炬固定。
④接通电源，按下开始按钮，使割炬旋转半周，计下切割口直径，若与所需直径相同，则割炬定位完成。否则应适当调整至合适位置再试，直至符合要求。同时检查割炬是否按切割位置升降，
如果割炬只是简单地做圆周运动，则要仔细阅读说明书，打开跟踪系统开关。
5接好氧气管和乙炔管，打开氧气瓶阀，氧气减压器的高压表应在2MPa以上；再顺时针缓慢旋转减压器上的调压杆，使低压表上的压力达到切割机的工作压力（一般为0.2～0.5MPa）。再打

[Page 229]
第四章气焊与气割工艺213
开乙炔瓶阀，乙炔减压器高压表的压力不得小于0.5MPa；再顺时针缓慢旋转减压器上的调压杆，使低压表上的压力达到切割机的工作压力（一般为2.0～60kPa）。
（2）切割过程一切准备就绪后，便可以进行切割。操作步骤如下。
①点燃预热火焰，调整为中性焰，割炬对准起割位置开始预热。
②当起割位置金属发红时（700℃左右），打开切割氧气阀门开始切割。此时切割氧使压力开关接通，割嘴开始绕孔的中心转动。
③切割过程中，注意检查割嘴是否按位置升降；送气软管是否有打折及影响切割的现象，切割过程是否稳定。
④待一周全部割完，关闭切割氧阀门，关闭预热火焰的乙炔及氧气，关闭电源开关。整个割口的切割过程结束。
（3）切割结束全部切割结束后，拉下电闸（或拔电源插头）；
关闭乙炔气瓶瓶阀，旋松减压器的手柄，放出乙炔管内的余气；关闭氧气瓶瓶阀，旋松减压器的手柄，放出氧气管内的余气；若是短时间内不再使用，应将氧气减压器和乙炔减压器从气瓶上卸下。

[Page 230]
第五章其他常用焊接与切割方法第一节电渣焊一、电渣焊特点利用电流通过液体熔渣所产生的电阻热进行焊接的方法称电渣焊。图5-1所示为电渣焊过程示意，焊前先把工件垂直放置，在两工件之间留有约20～40mm的间隙，在工件下端装有起焊槽，上端装引出板，并在工件两侧表面装有强迫焊缝成形的水冷成形滑块。开始焊接时，使焊丝与起焊槽短路起弧，不断加人少量固体焊剂，利用电弧的热量使之熔化，形成液态熔渣，待熔渣达到一定深度渣池时，增加焊丝送进速度，并降低焊接电压，使焊丝插入渣池，电弧熄灭，转人电渣焊接过程。由于液态熔渣具有一定的导电性，当焊接电流从焊丝端部经过渣池流向工件时，在渣池内产生大量电阻热，其温度可达1600～2000℃，将焊丝和工件边缘熔化，
熔化的金属沉积到渣池下面形成金属熔池。随看焊丝不断送进，熔池底部冷却凝固形成焊缝，同时焊丝不断熔化并进入熔池使熔池不断上升。由于熔渣始终浮于金属熔池上部，不仅保证了电渣过程的顺利进行，而且对金属熔池起到了良好的保护作用。随着焊接熔池的不断上升和焊缝的形成，焊丝送进机构和强迫成形滑块也不断向上移动，从而保证焊接过程连续地进行，一直焊到引出板，焊接过程结束。焊后再将引出板和起焊槽割除。
电渣焊是一种机械焊接方法，其焊接接头多用I形坡口，处于立焊位置，即焊缝轴线处在垂直或接近垂直的位置下施焊。除环缝

[Page 231]
第五章其他常用焊接与切割方法
215
进图5-1电渣焊过程示意
1—焊件；2-熔池；3-熔渣池；4-导电嘴：5-焊丝；
6一水冷强迫成形装置；7—引出板；8一熔滴：9-焊缝；10—起焊槽外，焊接时焊件是固定的。焊接开始以后就连续焊到结束，中间不能停顿。焊缝的凝固过程是从底部向上进行，在凝固的焊缝金属上面总有熔化金属，而熔化金属始终有高温熔渣覆盖。电渣焊没有电弧，焊接过程平稳且无飞溅，具有高的熔敷率，从而可以单道焊接非常厚的截面。
与其他熔焊方法比较，电渣焊具有下列优点。
①可以一次焊接很厚的工件，从而可以提高焊接生产率。理论上能焊接的板厚是无限的，但实际上要受到设备、电源容量和操作技术等方面限制，常焊的板厚约为30～500mm。
②工件不需开坡口，只要两工件之间有一定装配间隙即可，
因而可以节约大量填充金属和加工时间。
③不易产生气孔和夹渣等缺陷。由于处在立焊位置，金属熔池上始终存在着一定体积的高温渣池，使熔池中的气体和杂质较易析出，故一般不易产生气孔和夹渣等缺陷。又由于焊接速度缓慢，
其热源的热量集中程度远比电弧焊小，所以使近缝区加热和冷却速度缓慢，这对于焊接易淬火的钢种，减少了近缝区产生淬火裂缝的

[Page 232]
（216实用焊接工艺手册可能性。焊接中碳钢和低合金钢时均可不预热。
长，易引起晶粒粗大，产生过热组织，造成焊接接头冲击韧度降低。所以对某些钢种焊后一般都要求进行正火或回火热处理。
二、电渣焊种类按电极的形状，电渣焊方法有丝极电渣焊、熔嘴电渣焊（含管极电渣焊）和板极电渣焊三种。
1.丝极电渣焊图5-2所示为丝极电渣焊示意，用焊丝作为电极，焊丝通过不熔化的导电嘴送人渣池。安装导电嘴的焊接机头随金属熔池的上升而向上移动，焊接较厚的工件时可以采用2根、3根或多根焊丝，
还可使焊丝在接头间隙中往复摆动以获得较均匀的熔宽和熔深。
图5-2丝极电渣焊示意
1一导轨；2一焊机机头；3一工件；4一导电嘴；
5一渣池；6一金属熔池；7一水冷成形滑块这种焊接方法因焊丝在接头间隙中的位置及焊接工艺参数容易调节，使熔宽与熔深易于控制，所以适合于焊缝较长的工件和环焊缝的焊接，也适合高碳钢、合金钢对接和T形接头的焊接。但是，
当采用多丝焊时，焊接设备和操作较复杂，又由于焊机位于焊缝的一侧，只能在焊缝的另一侧安装控制变形的定位铁，以致焊后易产生角变形。

[Page 233]
第五章其他常用焊接与切割方法2172.熔嘴电渣焊图5-3所示为熔嘴电渣焊示意。它是由焊丝和固定在工件之间并与工件绝缘的熔嘴共同作为熔化电极的一种电渣焊。熔嘴由一根或数根导丝钢管与钢板组成，其形状与被焊工件断面形状相似，它不仅起导电嘴的作用，而且熔化后便成为焊缝金属的一部分。焊丝通过导丝钢管不断向熔池送进。根据工件厚度，可采用一个、两个或多个熔嘴。根据工件断面形状，熔嘴电极的形状可以是不规则的或规则的。焊缝的化学成分可以通过熔嘴及焊丝的化学成分进行调整。
图5-3熔嘴电渣焊示意
1一电源；2-引出板：3—焊丝；4-熔嘴钢管；5—熔嘴夹持架；
6-绝缘块；7-工件；8-熔嘴钢板；9—水冷成形滑块；10-渣池；
11-金属熔池：12—焊缝；13-起焊槽熔嘴电渣焊的设备简单、体积小、操作方便，目前已成为对接焊缝和T形焊缝的主要焊接方法。焊接时，焊机位于焊缝上方，
故适合于梁体等复杂结构的焊接。由于可采用多个熔嘴，且熔嘴固定于接头间隙中，不易产生短路等故障，所以适合于大截面工件的焊接。熔嘴可做成各种曲线或曲面形状，以适应具有曲线或曲面的焊缝焊接。
当被焊工件较薄时（如20～60mm），熔嘴可简化为一根或两根管子，在管子外面涂上涂料，焊丝通过管子不断向渣池送进，两者作为电极进行电渣焊，这种方法称为管极电渣焊，是熔嘴电渣焊的

[Page 234]
218）实用焊接工艺手册特殊形式（图5-4）。
因管极外表面的涂料有绝缘作用，焊接时不会与工件短路，于是装配间隙可以缩小，因而可以节省焊接材料和提高焊接生产率。
又由于薄板焊接可以只用一根管极，操作简便，而管极易于弯成各种曲线形状，所以管极电渣焊多用于薄板及曲线焊缝的焊接。可以通过管极的涂料向焊缝金属中渗合金元素，以达到调整化学成分或优化焊缝晶粒的作用。
3.板极电渣焊图5-5所示为板极电渣焊示意，其熔化电极为金属板条，根据焊件厚度可采用一块或数块金属板条进行焊接。焊接时，通过送进机构将板极连续不断地向熔池中送进，板极不需作横向摆动。
图5-4管极电渣焊示意图5-5板极电渣焊示意
1—焊丝；2-送丝滚轮；
1-焊件；2-焊丝；
3一管极夹持机构；4一管极钢管；
3-强制成形装置；4—电源
5一管极涂料；6一工件；7—成形滑块板极可以是铸造的也可以是锻造的，其长度一般约为焊缝长度的3倍以上。于是，焊缝越长，焊接装置就越高。所以板极电渣焊受板极送进长度和自身刚度的限制，宜用于大断面短焊缝的焊接。
与丝极电渣焊相比，板极比丝极容易制备，对于某些难以拔制成焊丝的合金钢，就可以将填充材料制成板极，采取板极电渣焊。因

[Page 235]
第五章其他常用焊接与切割方法219
此，板极电渣焊常用于合金钢的焊接和堆焊工艺，目前主要用于模具堆焊和轧辊堆焊。
三、电渣焊的焊接准备
1.焊接材料电渣焊所用的焊接材料有电极（包括焊丝、熔嘴、板极、管极等）、焊剂和管极涂料等。
（1）电极电渣焊焊缝金属的化学成分和力学性能主要通过调整焊接材料的合金成分来加以控制，由于渣池温度较低，治金反应缓慢，而且焊剂用量很少，所以一般是通过电极而不是通过焊剂向焊缝金属渗人合金元素。
丝极电渣焊用的焊丝有实芯和药芯两种，自前国内主要使用实芯焊丝。在碳钢和高强度低合金钢焊接中，为了使焊缝具有良好的抗裂和抗气孔能力，除控制焊丝的硫、磷含量外，焊丝的含碳量通常应比母材低，一般控制在w（C）=0.1%左右，因而引起焊缝的力学性能降低，可通过提高锰、硅和其他合金元素补偿。焊接合金含量较高的钢时，焊丝成分通常与母材成分相近似。常用钢材电渣焊焊丝的选用见表5-1。最常用的焊丝直径为2.4mm和3.2mm，
实践证明，这两种直径焊丝的熔敷率、给送性能、焊接电流范围及矫直性等综合性能最佳。
表5-1电渣焊焊丝的选用品种母材焊丝牌号
Q235A,Q235B,Q235C,Q235R
H08A,H08MnR
20g，22g，25g，Q345（16Mn），
H08Mn2Si,H10MnSi,H10Mn2,
Q295（09Mn2)
H08MnMoA
钢件
H10Mn2MoVA
Q390（15MnV,15MnTi，16MnNb)
14MnMoV,14MnMoVN
H10Mn2MoVA
15MnMoVN,18MnMoNb
H10Mn2NiMo
15,20,25,35
H10Mn2,H10MnSi
铸锻铁
20MnMo,20MnV
H10Mn2,H10MnSi
20MnSi
H10MnSi

[Page 236]
220）实用焊接工艺手册熔嘴和管极电渣焊所用的焊丝、熔嘴板以及板极电渣焊用的板极的选择原则和丝极电渣焊相同。在焊接低碳钢和低合金结构钢时，通常用09Mn2钢板制作板极和熔嘴板，熔嘴板的厚度一般取
10mm，熔嘴管一般用p10mm×2mm的20无缝钢管。熔嘴板的宽度及板极尺寸应按接头的形状和焊接工艺需要确定。
管极电渣焊用的电极是空心钢管加涂料层（药皮）的管状焊条。
钢管的材料一般用10、15或20冷拔无缝钢管，按接头形状尺寸可在p14mm×2mm、p14mmX3mm、p12mm×4mm、12mmX3mm
等多种规格中选用。
板极电渣焊用的板极，其厚度一般为8～16mm，当焊接大断面时，可以用更厚的板极。板极的宽度一般为70～110mm，太宽，
使熔宽不均匀，且焊接电流易波动：太窄，在焊大断面时，板极数自过多，造成设备和操作上的困难。板极长度应足以填满装配间隙形成完整的焊缝金属。
（2）焊剂电渣焊用的焊剂主要起两个作用：熔化成熔渣后能使电能转换成焊接热以熔化填充金属和母材；该熔渣能保护熔融焊缝金属不受大气污染。因电渣焊过程焊剂用量较少，所以一般不通过焊剂对焊缝渗人合金元素。
电渣焊对所用焊剂的基本要求是：能迅速和容易地形成电渣过程，并保证电渣过程稳定。为此，焊剂熔化形成的熔渣必须能导电，并具有相当的电阻以产生焊接所需的热量。熔渣导电性不能过高，杏则增加焊丝周围电流分流，从而减弱高温区内液体的对流作用，使母材熔深减小，以致产生未焊透缺陷。此外，电渣的黏度必须适当，保证具有足够好的流动性以产生良好的循环流动，使热量在接头中均匀分布。若太稠太黏，则容易引起夹渣和咬肉现象；若太稀就会使熔渣从焊件边缘与滑块之间的缝隙中流失，无法保持一定渣池深度而影响焊接质量的稳定，严重时会破坏焊接过程。熔渣的熔点必须大大低于被焊金属的熔点，其沸点必须略高于工作温度，避免由于过量损耗而可能改变其工艺特性。凝固在焊缝表面的渣壳应容易清除。

[Page 237]
第五章其他常用焊接与切割方法221
