Repository: fang02272/-

# 焊接工艺专家系统 v2.8

这是一个面向焊接知识问答、工艺参数推荐和机器人焊接工艺卡片生成的本地专家系统。项目以 `saved_knowledge` 中已经学习的书籍为知识底座，优先在本地完成检索、路由和结构化回答；只有本地证据不足并且配置了 LLM 时，才调用 OpenAI 兼容接口补充答案。

## 1. 核心能力

- 多书知识库：保存 PDF 全文、章节、关键词、表格和数据点。
- Jieba 分词：注册焊接专业词，使用搜索模式多粒度分词，替代机械的中文单双字切分。
- 本地检索：关键词匹配、跨书章节检索、特征向量余弦检索和可选语义向量增强；对乱码、短文本和重复章节统一评分、过滤或降权。
- 专家知识库：把规范概念、别名、定义、应用场景和来源整理为可查询条目。
- 意图路由：区分概念、工艺参数、综合和通用问题。
- 工艺卡片：输出母材、板厚、坡口、电参数、热参数、机器人参数、质量检查及装备信息等机器可读 JSON，并标注输入完整度、待确认项和逐参数来源。
- 本地优先：高置信答案或已生成工艺卡片时不调用 LLM。
- LLM 兜底：只注入命中的薄目录和少量相关原文，默认最多生成 2000 Token。
- 答案缓存：LRU + TTL + 相似问题命中，知识源变化后自动失效。
- SSE 流式回答：LLM 内容按增量展示；完成事件仍返回完整结构化结果；请求中断时可取消，失败时可直接重试。
- 检索诊断：页面可查看 Top-5 章节的原始分、质量分、质量问题、命中关键词、可读预览和匹配解释；缺少工艺卡输入时可一键填入待补字段模板。

File: saved_knowledge/实用焊接工艺手册_第二版/full_text.txt (part 4 of 9)
[Page 1]
焊剂运输与存放必须有良好包装，防止受潮，一般用前宜重新烘干。在开始焊接时必须加一定量焊剂，以建立电渣过程，随后焊接过程由于在焊缝两表面凝成薄层渣，而使渣池的熔渣有所减少，
必须及时向熔池中添加焊剂，以保持渣池深度。通常约每9kg熔敷金属使用0.5kg焊剂。
常用电渣焊剂的类型、化学成分和用途见表5-2。
表5-2常用电渣焊剂的类型、化学成分和用途焊剂类型牌号化学成分（质量分数）/%
用途固态时有导电性，用无锰、低
SiO26~9, Ti0235~41, Ca012~22,
HJ170
于电渣焊开始时形成硅、高氟
CaF27~40,NaF1.5~2.5
渣池
SiO233~37,Ca04~7,Mn020~26
中锰、高用于焊接低碳钢和某
HJ360MgO5~9,CaF10~19,AlO11~15,
硅、中氟些低合金钢
FeO≤1.0,S≤0.10,P<0.10
SiO240~44，MnO34~38,Ca0≤6
高锰、高用于焊接低碳钢和某
HJ431MgO 5~8,CaF23~7,Al0≤4,FeO≤
硅、低氟些低合金钢
1.8.S<0.06.P<0.08
（3）管极涂料（药皮）管极电渣焊用的管极表面需涂有2～
3mm的药皮，药皮的作用主要有：具有一定绝缘性能以防管极与焊件发生电接触；熔化后可以自动地补充焊接所需的熔渣；可以通过药皮对焊缝渗入一定量的合金元素，以细化晶粒，改善焊缝力学性能，尤其是提高焊缝的抗热裂性能。
对涂料的要求与电渣焊用的焊剂相同，因为其熔化后就成为补充电渣焊所需的熔渣。为了保证电渣过程稳定进行，药皮的熔点应低于钢的熔点200～300℃，药皮的具体成分应根据材质而定，表
5-3所列配方可供参考。为了细化晶粒，提高焊缝金属韧性和抗裂性而需添加一定量的合金元素，其加人量也视母材和所用焊丝而定，具体参见表5-4。
管极的制造方法与手工电弧焊条相同。

[Page 238]
222
实用焊接工艺手册表5-3管极涂料的参考配方药皮成分（质量分数）/%
材焊丝母锰矿滑石石英萤石金红石钛白粉白云石
Q345(16Mn)
H08A
36211914352
Q390(15MnV)
H08MnA
36211419352
表5-4
管极涂料中铁合金的加入量每千克药皮中铁合金加入量/g
铁合金
H08A
H08MnA
H10Mn2
主要作用名称
Q235
Q345Q390
Q235
Q345
Q390
Q345
Q390
低碳脱氧、去硫，提高
300400100200
锰铁强度和低温韧性中碳脱氧、去硫，提高
100100100100100100
锰铁强度和低温韧性硅铁
155155155155155155155155
脱氧，提高强度细化晶粒，提高冲钼铁
140140140140140140140140
击韧度脱氧，去氮，细化钛铁
100100100100100100100100
晶粒，提高冲击韧度钒铁
100
一
100100
细化晶粒，提高强度一一一一合计
4957959953955957953955952.焊接接头设计与坡口制备
（1）焊接接头设计电渣焊的基本接头形式是对接接头，也可采用其他的接头形式，如T形接头、角接头、端接头等。这些接头大部分都采用I形坡口，对于特殊的接头形式，则需设计专用的滑（挡）块。表5-5列出了各种形式电渣焊接头的设计尺寸。
电渣焊最适于焊接方形或矩形截面，当需要焊接其他形状截面时，一般应将其端部拼成（或铸成）矩形截面，表5-6列出了各种形状焊件在焊接处的截面形状和尺寸。

[Page 239]
第五章其他常用焊接与切割方法
223
表5-5
各种形式电渣焊接头的设计尺寸接头图形接头尺寸/mm
形式标注方式详图
50~6060~120120~400
>400
142628
对接接
28303234
买
2±0.545°
50~6060~120120~200200~400
>400
2426282830
2830
形接头
323234
常
≥60
≥12000
≥150
≥200
用
接
15°
头
50~6060~120120~200200~400
>400
2426282830
2830323234
角
≥60
≥120
≥150
≥200
接接头
2±0.5
45°
515°
叠接接同对接接头头斜角接头特同T形接头β>45°
殊接头固定式水双T形接头冷成形板两块立板应先叠接，然后焊T形接头

[Page 240]
实用焊接工艺手册表5-6各种形状焊件在焊接处的截面形状和尺寸矩形圆形门形截面形工形回形状
>120~200
>200~500
>500~1000
>1000
尺寸
100120150150
/mm
80~100100~120120~150
>150
（2）坡口制备电渣焊接头主要用I形坡口，所以坡口加工比较简单，只需在坡口每个面上加工成直边即可。一般钢板经热切割并清除氧化物后即可进行焊接。铸件或锻件由于尺寸误差大，表面不平整，故焊前均需进行机械切削加工，对焊接面的加工要求如图
5-6所示。当不作为超声波探伤面时，B≥60mm，加工粗糙度为
Ra25um；当需要用斜探头进行超声波探伤时，B≥1.5倍焊件厚度
（Bmin≥0+50mm），其加工面粗糙度为Ra6.3μm。
对于焊后需进行机械加工的面，焊前应留有一定的加工余量。
余量的大小取决于焊接变形量和热处理变形量。焊缝少的简单构件，加工余量可取10～20mm，焊缝较多的复杂构件加工余量可取
20~30mm。

[Page 241]
第五章其他常用焊接与切割方法
22526.3
(b）圆形面焊接
（c）大厚度或重要工件
（a）矩形面焊接
（d）环缝焊接
（e）T形接头图5-6铸锻件焊接面的加工要求四、丝极电渣焊工艺
1.直缝丝极电渣焊工艺
（1）焊前准备
①焊件准备设计的电渣焊件应标注焊缝宽度尺寸b，见表
5-5。在焊前备料时焊件接边尺寸应扣除该焊缝宽度。
焊件在装配前应将焊接端面和表面两侧各50mm范围内的铁锈、油污等脏物清除干净。在焊接端面两侧表面各70mm范围内也应保持平整光滑，以保证冷却滑块能紧贴工件，并能顺利地滑行。
②焊件装配装配时，应根据接头设计和工艺要求留出装配间隙并保证上下端间隙的差值（反变形量）。对于对接接头和T形

[Page 242]
实用焊接工艺手册
226
接头的装配间隙一般等于焊缝宽度6加上焊缝的横向收缩量。表5-
7给出了不同厚度焊件装配间隙的经验数据。由于沿焊缝高度焊缝横向收缩量不同，焊缝上端装配间隙应比下端大，其差值当工件厚度小于150mm时，约为焊缝长度的0.1%；厚度在150～400mm
时，约为焊缝长度的0.1%～0.5%，厚度大于400mm时，约为焊缝长度的0.5%～1%。装配间隙由焊上的定位板来固定，图5-7所示为常用接头的装配；定位板的形状和尺寸如图5-8所示。由于丝极电渣焊在焊件一侧要安放电渣焊机头，并向间隙送进焊丝，只能在焊件另一侧焊上定位板。定位板的分布，距焊件两端约为200～
300mm，较长的焊缝中间要设数个定位板，其间距一般为1～
1.5m。定位板厚度视焊件厚度而定，一般为50mm，对于厚度大于400mm的大断面焊件，可选70～90mm，其余尺寸也相应加大。
焊件装配时应尽量减少错边，一般直缝不得超过土2mm。
表5-7不同厚度焊件装配间隙的经验数据
焊件厚度
50~8080~120120~200200~400400~1000
>1000
对接接头装配间隙
28~3032~3434~3636~3830~3231~33
T形接头装配间隙
30~3233~3534~3636~3838~4032~34
（a）对接接头
(b)T形接头
（c）角接接头图5-7常用接头的装配
1—工件；2—起焊槽；3一定位板；4—引出板在焊件下端焊上起焊槽，上端焊上引出板，起焊槽的槽宽与下端装配间隙相同，槽深约100mm，槽壁厚一般在50mm左右；引l
出板的高度在80mm左右，其厚度在50mm以上。环焊缝对接焊

[Page 243]
第五章其他常用焊接与切割方法
227400350150170
t50
R30
R30250350
R30
t50
R3010
（a）对接接头定位板
（b）T形接头定位板图5-8定位板的形状和尺寸则采用特殊的起焊和引出技术。
进行认真检查。首先检查并校平滑（挡）块，使其与焊件之间无明显缝隙，以保证焊接过程不漏渣。其次要保证水道不渗漏，以免焊接过程中漏水，迫使焊接过程中止。此外，应检查进出水方向，确保从滑块下端进水，上端出水，以防止焊接时水冷成形滑块内产生蒸汽，造成爆渣的伤人事故。
④其他准备焊丝的准备是计算好焊丝用量、焊好焊丝的接头、对焊丝进行去油除锈处理等；对电气设备、机械设备、工装等进行认真检查。必要时，进行空载试车，因为中途出现停焊事故，
返工很麻烦，必须保证连续焊完整条焊缝。
（2）焊接操作
①引弧造渣引弧在起弧槽内进行。为了便于引弧，可在槽内预先放入一些铁屑，再撒上约15～20mm厚的一层焊剂，然后通电并送进焊丝引弧。为了易于引弧和加速造渣过程，造渣阶段应采用较高的电压（一般较正常焊接电压高2一4V）和电流以及较低的送丝速度（一般为100～200m/h）。操作时要注意：焊丝伸出长度以40～50mm为宜，太长易引起爆断，过短溅起的熔渣易堵塞导电嘴。引出电弧后，要逐步加入焊剂将电弧压住，以防飞溅。当陆续加入的焊剂熔化并使渣池达到一定深度时，即可将焊接电压和送丝速度调到正常值，并开动焊机上升，进入正常焊接过程。
若使用固态导电焊剂造渣，则开始时只需将焊丝与焊剂短路，

[Page 244]
228实用焊接工艺手册通电后借助电阻热把焊剂熔化而形成渣池。整个过程无电弧产生。
②正常焊接在正常电渣焊接过程中，必须始终保持焊接工艺参数的恒定，才会获得稳定的焊接过程并形成高质量的焊缝。为此，在操作中应注意以下问题。
a.经常测量渣池深度，严格按照工艺进行控制，以保持稳定的电渣过程。一旦发生漏渣，必须迅速降低送丝速度，并立即逐步加人适量焊剂，以恢复到预定的渣池深度。
b.在整个焊接过程中不要随便改变焊接电流和电压等能量参数，保持渣池温度恒定。
c.经常调整焊丝使之处于装配间隙的中心位置，并使其距滑块的距离符合工艺要求，以保证焊件焊透，熔宽均匀，焊缝成形良好。
d.经常检查水冷成形滑块的出水温度及流量。
③收尾操作焊缝收尾处最易产生缩孔、裂缝和含有害杂质等，故必须在引出板处进行收尾。一般是采取逐渐减小电流和电压直至断电的方式。断电后不能立即放掉渣池，以免产生裂纹，但又要及时切除引出板及引出部分的焊缝金属，以避免引出部分产生裂纹而扩展到正式焊缝金属上。
④焊后的工作焊后应立即割去定位板、起焊槽和引出板等，
并仔细检查焊缝上有无表面缺陷，对表面缺陷要立即用气割或碳弧气刨清除，然后焊补。尽快进炉热处理。若进炉过晚，则由于电渣焊后焊接应力很大易产生冷裂纹。
（3）焊接工艺参数
①工艺参数的影响丝极电渣焊的工艺参数主要有焊接电压、
焊接电流（送丝速度）、渣池深度、装配间隙，此外还有焊丝根数、
焊丝干伸长度和焊丝的摆动幅度、摆动速度、摆至两端的停留时简、摆至离工件边缘的距离及冷却水的温度等。这些参数对焊接过程的稳定、接头质量、焊接生产率及制造成本产生很大影响，需正确选择。
在电渣焊过程中焊接电流与焊丝的给送速度成正比关系

[Page 245]
第五章其他常用焊接与切割方法
229
（表5-8）。因此，常给出送丝速度代替焊接电流。
表5-88送丝速度与电流的关系（焊丝直径为p3mm）
300400
焊接电流/A
500600700800900
送丝速度/m·h-1120170225280345400460
送丝速度也可用下面的公式计算
v=0.61-80
(5-1)
式中I—焊接电流，A；
u—送丝速度，m/h。
选择电渣焊工艺参数的原则是在保证电渣过程稳定及确保焊接接头质量的前提下适当考虑提高生产率。表5-9列出了各工艺参数对电渣过程稳定性、焊缝质量和生产率的影响。
表5-9各工艺参数对电渣过程稳定性、焊缝质量和生产率的影响工艺参数对电渣过程稳定性的影响对焊缝质量的影响对焊接生产率的影响
ur增大，金属熔池变
ur过大，焊丝和金属熔深，对焊缝结晶方向不送丝速度池短路，造成熔渣飞溅；
利，抗热裂性能降低。
增大，生产率明
u或焊接电
ur过小，焊丝易与渣池随着ur增大，熔宽增显提高流I
表面发生电弧大，但超过某一定值反而减小
U过小，渣池温度降
U增大，熔宽增加，
低，焊丝易与金属熔池母材在焊缝中的百分比焊接电短路，发生熔渣飞溅；U增大，焊缝收缩应力增无影响压U
过大，则渣池过热，焊大；U过小，易产生未丝与渣池表面发生电弧焊透
h过浅，焊丝在渣池表面产生电弧；h过深，则
h过浅，熔宽增大；h
渣池深渣池温度低，焊丝易与过深易产生未焊透、未无影响度h
金属熔池短路，发生熔熔合等缺陷渣飞溅

[Page 246]
230
实用焊接工艺手册续表工艺参数对电渣过程稳定性的影响对焊缝质量的影响对焊接生产率的影响
c增大，熔宽增加，
c增大，便于操作，渣应力变形增大，热影响装配间池易于稳定；过小，则区也增大，晶粒易粗
c增大，生产率隙c
渣池难于控制，电渣过大；c过小，焊丝易与降低程稳定性差焊件接触短路，操作困难，易产生缺陷
d增大，熔宽增加，
焊丝直
d过小，电渣过程稳定
d增大，生产率但焊丝刚性大，操作困径d
性差提高难，易产生缺陷
n增多，生产率焊丝数
n增多，熔宽均匀影响很小高，但操作复杂，准目n
性好备工作时间长对熔宽均匀性影响焊丝间距影响很小大，选取不当，易产生无影响裂纹或未焊透等缺陷
1增长，电流略有减小，有时用改变1来少过小，导电嘴距渣池量调节焊接电流。l过焊丝伸出近，易变形和磨损，渣长则降低焊丝在间隙中无影响长度池飞溅时易堵塞导电嘴位置的准确性，从而影响熔宽的均匀性，严重时会产生未焊透的缺陷焊丝摆动速度增加，
焊丝摆动影响很小熔宽略有减小，但熔宽无影响速度均匀性好过大，易产生未焊透焊丝距水距水冷成形滑块过近的缺陷。过小易与水冷冷成形滑块时，易产生电弧，影响成形滑块产生电弧，严无影响距离渣池稳定性重时会击穿、漏水，中断焊接焊丝在水停留时间长，焊缝表冷成形滑块影响很小无影响面成形好，易焊透处停留时间

[Page 247]
第五章其他常用焊接与切割方法
②工艺参数的选择选择工艺参数的一般步骤如下。
a.确定装配间隙根据接头形式和焊件厚度按表5-7确定。
b.确定送丝速度当焊丝直径为3mm时，按下式进行计算
0.148(c-4)uw
(5-2)
Uf=
式中送丝速度，m/h；
焊件焊接处的厚度，mm；
装配间隙，mm；
焊接速度，m/h，可按表5-10的经验数据选定；
焊丝数量，可按表5-11选定。
表5-10
）各种材料在不同厚度情况下的焊接速度（推荐）
焊件焊接厚度材料焊接速度uw/m·h-1
状态
/mm
40~601.5~3
Q235,Q345,2060~1200.8~2
非刚
25,20MnMo,20MnSi,20MnV
≤2000.6~1.0
性固
≤2000.4~0.8
定
≤2000.4~0.635CrMolA
≤2000.2~0.3
刚性
Q235，Q345，20
≤2000.4~0.6
固定
35，45
≤2000.3~0.4
大断面
25，35，45,20MnMo,20MnSi
200~4500.3~0.5
算出送丝速度后，可从表5-8中查出相应的焊接电流。
表5-11
不同的焊丝数目可焊工件的厚度可焊最大焊件厚度/mm
焊丝数目焊丝摆动时推荐的工件厚度/mm
不摆动摆动
15015050~1202100300120~2403150450240~450

[Page 248]
实用焊接工艺手册
232
c.确定焊接电压根据生产经验，要保证焊件良好焊透和有稳定的电渣过程，焊接电压需根据接头形式、焊接速度和每根焊丝所焊厚度按表5-12确定。
表5-12
由接头形式、焊接速度和每根焊丝所焊厚度确定的焊接电压
每根焊丝所焊厚度/mm
焊接速度接头形式
/m·h-15070100120150
对接接头
0.3~0.638~4242~4646~5250~5452~56
对接接头
1~1.543~4747~5150~5452~5654~58
T形接头
0.3~0.640~4444~4646~50
d.确定渣池深度通常根据焊丝送进速度由表5-13确定保持电渣过程稳定的渣池深度表5-13
丝极电渣焊渣池深度的确定
60~100
送丝速度/m·h-1100~150150~200200~250250~300300~450
渣池深度/mm
30~4040~4545~5555~6060~7065~75
e.其他参数的选择焊丝距水冷成形滑块距离一般取8～
10mm。焊丝在水冷成形滑块旁停留时间，一般为3～6s，常用4s。
③几种金属材料直焊缝的丝极电渣焊工艺参数见表5-14。
表5-14
几种金属材料直焊缝的丝极电渣焊工艺参数工件焊丝装配焊接焊接焊接送丝渣池被焊工厚度数目间隙电流电压速度速度深度件材料
/mm
/根
/mm
/m·h-
/m·h-1
/mm
5030520~55043~47
≈1.51270~29060~65
Q2357030650~68049~511.5360~38060~70
Q34510033710~74050~54
≈1400~420160~702012033770~80052~56
≈1440~46060~701

[Page 249]
第五章其他常用焊接与切割方法
233
续表工件焊丝装配焊接焊接焊接送丝渣池被焊工数目厚度间隙电流电压速度速度深度件材料
/mm
/根
/mm
m·h-
/m·h-1
/mm
5042~44130350~360
≈0.8150~16045~5570130370~39044~48
~0.8170~18045~55100133500~52050~54
≈0.7260~27060~6525120133560~57052~56
≈0.7300~31020MnMo
60~7020MnSi
370560~57050~560.6336300~31060~7020MnV
400336600~62052~58
≈0.6330~34060~70430338650~66052~58
≈0.6360~37060~70450338680~70052~58
≈0.6380~39060~7050130320~34040~44
≈0.7130~14040~4530390~41042~46
≈0.7180~19070145~55100133460~47050~54
≈0.6230~24055~60120133520~53052~56
≈0.6270~28060~6535370336470~49050~54
≈0.5240~25055~60400336520~53050~55
≈0.5270~28060~65430338560~57050~55
≈0.5300~31060~70450338590~60050~55
≈0.5320~33060~705030240~280138~42
≈0.590~11040~4570130320~34042~46
≈0.5130~14040~45100133360~38048~52
≈0.4160~18045~50120410~43050~5433
≈0.4190~210150~604537036360~38050~54
≈0.3160~18045~55400336400~42050~54
≈0.3190~21055~60430338450~46050~55
≈0.3220~24050~60450338470~49050~55
≈0.3240~26060~65
注：焊丝直径为3mm，接头形式为对接接头。

[Page 250]
实用焊接工艺手册
2342.环缝丝极电渣焊工艺厚壁筒体对接环缝电渣焊与直焊缝电渣焊在工艺上的主要区别是：焊件在施焊过程中连续转动；焊缝首尾要封闭，因而开始焊接和收尾工作较复杂；焊件绕自身轴线旋转时，沿厚度方向上各点线速度不同，金属熔池有径向外流现象；水冷滑块分置于外圆和内圆表面上。由于上述这些特点，在工艺上需采取一些特殊技术措施。
（1）焊前准备筒体对接环缝采用I形坡口，其制备和清理与前述直缝焊接前准备相同。装配时，通常把焊件的外圆先划分8等份（图5-9），然后按图5-9所示位置焊上起焊板及定位塞铁，再将另一段焊件装配好，并与起焊板及定位塞铁焊牢。为了保证焊接过程不产生漏渣，两段焊件内圆、外圆的错边量应小于1mm。由于环缝各点横向收缩不均匀，故应装配成反变形，其反变形量以不等装配间隙来控制（表5-15）。
666
接头I
接头Ⅱ
接头Ⅲ
图5-9环缝电渣焊装配时各个接头起焊槽和定位塞铁布置表5-15环焊缝的装配间隙
焊件厚度
8等分线号
50~8080~120120~200200~300300~4508号线
29323334365号线
31343536407号线
3033343537

[Page 251]
第五章其他常用焊接与切割方法235
有多条环缝的焊件装配时，为了减少挠曲变形，相邻焊缝起焊槽位置应错开180°。装配好的焊件要吊放在滚轮架上，为了确保转动时安全、平稳，两滚轮距应使夹角在60°～90°之间，每个滚轮架放置在每段焊件的中心处并固定在刚性大的平台上。焊件放在滚轮架上后，需用水平仪检测焊件是否处于水平，并转动几周以确定其轴向窜动的方向，面对该窜动方向装设一个止推滚轮，以防止产生轴向窜动。
在焊接环焊缝时，焊件转动，渣池和金属熔池基本保持在固定位置。所以，内、外圆水冷成形滑块必须固定不动，图5-10所示为环焊缝内、外圆水冷成形滑块支撑装置示意。对该装置要求能保证滑块在整个焊接过程中，始终紧贴焊件内、外壁而不产生漏渣。
焊前通过调节螺钉伸出的长度和调节夹紧架的高低，使固定钢管的中心线与焊件中心线重合，保证焊件转动时内水冷成形滑块始终贴紧焊件内圆；通过调节滑块上下移动机构的高低使外圆水冷成形滑块中心线和焊件中心线重合，调节滑块前后移动机构，使滑块能贴紧在焊件的外圆上。
42616
图5-10环焊缝内、外圆水冷成形滑块支撑装置示意
1—焊接平台；2—夹紧架；3—固定钢管；4—工件；5调节螺钉；
6一装配定位塞铁；7—固定板；8—滚珠轴承；9—滑块顶紧装置；10-导电嘴；
11一外圆水冷成形滑块；12一内圆水冷成形滑块；13一滑块上下移动机构；
14一滑块前后移动机构；15一焊机底座；16一滚轮架装配好后，应使焊件转动一周，检查焊件的转动是否正常和平衡，是否产生轴向窜动，内、外圆水冷成形块是否紧贴焊件等。

[Page 252]
236）实用焊接工艺手册
（2）焊接操作当焊件厚度小于100mm时，环缝引弧造渣可以采用平底的起焊槽。当厚度大于100mm时，常采用斗式起焊槽，以减少起焊部分将来的切削工作量。图5-11所示为斗式起焊槽引弧造渣过程示意。开始先用一根焊丝引弧造渣，渣池形成后，逐渐转动工件，渣液面扩大，放人第一块起焊塞铁，塞铁和装配间隙中的焊件侧面点焊牢，随着焊件不断转动，渣液面不断扩大，送人第2根焊丝，随渣液面进一步扩大，放入第二块起焊塞铁并点焊牢，再安装上外圆水冷成形滑块，逐步摆动焊丝，进人正常焊接。
（a）斗式起焊槽引l弧造渣（b）随渣池的形成工件转动，（c）随渣液的增多液面放入第一块塞铁扩大放入第二块塞铁图5-11斗式起焊槽引弧造渣过程示意
1一斗式起焊槽；2一第一块塞铁；3一第二块塞铁除前述直缝焊接时要注意的事项外，还要注意随着焊件不断转动，要依次用气割割去焊件间隙中的定位塞铁，并沿内圆切线方向割掉起焊部分，以形成引出部分的侧面。图5-12所示为环缝焊接过程操作示意。
（3）收尾操作环缝收尾的引出操作方法较多，目前多在引出处焊上Ⅱ形引出板，将渣池引出焊件（图5-13）。当引出板转至和地面垂直位置时，焊件停止转动，此时工件内切割好的引出部分也与地面垂直，如图5-13（b）所示。随着渣池上升，逐步放上外部挡板，机头随之上升。这时要注意，要使焊丝尽量靠近内壁，以保证与内壁焊透，但又要防止导电嘴与内壁发生短路。待渣池已全部引

[Page 253]
第五章其他常用焊接与切割方法
237
出焊件后，逐渐降低焊接电流和电压。
（a）用气割割去定位塞铁
（b）气割起焊部分图5-12环缝焊接过程操作示意
1—起焊槽；2—水冷成形滑块；3—导电嘴；4—割炬；5—定位塞铁；
6一工件；7一焊缝金属
（b）引出过程示意图
（a）I形引出板图5-13环缝引出部分操作示意
1一焊缝金属；2—水冷成形滑块；3—外部挡板；4—导电嘴；5—Ⅱ形引出板
（4）焊接工艺参数选择原则和方法以及焊后的工作与直缝电渣焊相同。表5-16列出了几种常用材料环缝丝极电渣焊的工艺参数。

[Page 254]
238
实用焊接工艺手册表5-16
几种常用材料环缝丝极电渣焊的工艺参数工件外工件焊丝装配焊接焊接焊接送丝渣池工件圆直径厚度数目间隙电流电压速度速度深度材料
/mm
/mm
/根
/mm
/m·h-1
/m·h-1
/mm
80133400~42042~46
≈0.8190~20045~559600120133470~49050~54
≈0.7240~25055~6080133420~43042~46
≈0.8200~21055~60120133520~53050~540.7270~28060~65
p1200160234410~42046~50
≈0.7190~20045~5525200234450~46046~52220~230
≈0.755~60240235470~49050~54
≈0.7240~25055~6030035450~46046~52
≈0.7220~230355~60340336490~50050~54
≈0.7250~26060~65
$2000380336520~53052~56
≈0.6270~28060~65420336550~56052~56
≈0.6290~30060~655030300~32038~420.7120~130140~45100
$60033420~43046~52
≈0.6200~210155~60120133450~46050~54
≈0.6220~23055~6080133390~41044~48
~0.6180~19045~55120133460~47050~540.6230~24055~6034350~36048~52
≈0.6150~160
p1200160245~55240235450~46050~54
≈0.6220~23055~6035300335380~39046~52
≈0.6170~18045~55200235390~40048~54
≈0.6180~19045~5550~54
≈0.6200~210240235420~43055~60280380~39046~52170~18045~55335
~0.6
p2000380336450~46052~56
≈0.5220~23045~55400336460~47052~56
≈0.5230~24055~60450338520~53052~56
≈0.5270~28060~65

[Page 255]
第五章其他常用焊接与切割方法
239
续表工件外工件焊丝装配焊接焊接焊接送丝渣池工件圆直径厚度数目间隙电流电压速度速度深度材料
/mm
/根
/mm
/m·h-1
/m·h-1
/mm
/mm
6030260~280100~11040~45138~40
≈0.59600100133320~34046~52
≈0.4135~14540~4580133320~34042~46
≈0.5130~14040~45
p1200200234320~34046~52
~0.4135~14540~4545240235350~36050~54
≈0.4155~16545~55350~36034033552~56
≈0.4150~16045~55380336360~38052~56
≈0.3160~17045~55
$2000420336390~40052~56180~190
≈0.345~55450338410~42052~56
≈0.3190~20045~55
注：焊丝直径为3mm。
五、熔嘴电渣焊工艺熔嘴电渣焊按焊件截面形状分为等截面熔嘴电渣焊和变截面熔嘴电渣焊两种。前者用的熔嘴结构简单，均为等截面的，因而可以焊接很厚的焊件，故又称大截面熔嘴电渣焊；后者用的熔嘴形状必须随焊件截面的改变而改变，其焊接工艺较为复杂。
1.大截面熔嘴电渣焊工艺
（1）熔嘴的准备熔嘴电渣焊通常选用直径为3mm的焊丝。
熔嘴的结构有图5-14所示的形式，较多的是将4～6mm的钢管焊到熔嘴板上，作为导丝管，焊丝从管内向熔池输送，也有将1mm
薄板点焊到熔嘴板上构成导线管，或用冲压方法把钢板压出半圆导丝槽再焊到熔嘴板上等。
熔嘴作为焊缝填充金属的一部分，故熔嘴材料应按焊缝金属化

[Page 256]
240
实用焊接工艺手册焊丝丝管熔嘴板图5-14熔嘴的典型结构形式学成分的要求和焊丝一起综合考虑选择。例如，焊接20Mn2SiMo
时，若选用H10Mn2焊丝，熔嘴板则选用15Mn2SiMo，以保证焊缝金属与母材成分相近。
熔嘴板的厚度一般为装配间隙的30%左右。熔嘴板的宽度和数量则由焊缝厚度（即焊件截面大小）来决定。当焊件厚度为160～
200mm时，多采用单熔嘴焊接，厚度大于200mm时，宜采用多熔嘴焊接。熔嘴数目最好是3的倍数，以便采用跳极接线法保证三相电流平衡。表5-17列出了各种接头单熔嘴焊接时的尺寸及其在装配间隙中的位置。
表5-18列出了多熔嘴在大断面对接接头中的排列位置与尺寸。

[Page 257]
第五章其他常用焊接与切割方法
表5-17各种接头单熔嘴焊接时的尺寸及其在装配间隙中的位置接头可焊接的厚度熔嘴位置示意图熔嘴尺寸与位置/mm
形式范围/mm
双丝熔
B=0-40
常用于80~160
b=10
最大可焊200
嘴
B=0-30
对接接
0-50
头三丝熔嘴
常用于160~240
b=10
最大可焊300
-30
Bo=
双丝熔嘴
B=0-25
形常用于80~130
b=2.5
接最大可焊170
Bo=0-15
头
B=0-32
角双丝熔
b=10
常用于80~140
接
b2=2
最大可焊180
头嘴
Bo=0-22
表5-18
多熔嘴在大断面对接接头中的排列位置与尺寸熔嘴熔嘴位置与排列示意图特点与说明形式尺寸/mm
①相邻两导丝管中心距相等，焊丝
0-20
单
n-1
数目最少，送丝机构简单丝熔
b=10~15
②熔嘴间距较小，绝缘及固定较嘴
b=5
困难
n为熔嘴数目
③一般B<180mm

[Page 258]
242
实用焊接工艺手册续表熔嘴熔嘴位置与排列示意图特点与说明形式尺寸/mm
①熔嘴间距较大，固定方便，焊接过程熔嘴间不易短路
-20
②焊丝数量多，熔宽较均匀，送丝
2.6n-1
双丝熔速度可减小，有利于提高焊接过
Bo=1.6bo
程稳定性嘴
B=Bo-10
③焊丝间距取40~70mm为宜
b3=5
④焊丝距比B。/b对熔宽均匀影响大，常取Bo/bo=1.6
①焊丝距相等，焊丝数目较少混
②中间为双丝熔嘴，通过电流较
B=-20
合
大，中部熔宽较大，各相电流难熔
b2=15~20
于平衡嘴
b3=5
③熔嘴间距较小，绝缘与固定较复杂
（2）焊前准备焊件的安装与丝极电渣焊方法一样，按一定的装配间隙用Ⅱ形铁装在一起，并装好起焊槽和引出板，再把熔嘴安装在间隙中心并固定在夹持机构上，夹持机构应使熔嘴与焊件绝缘。为了防止焊接过程中熔嘴因受热变形而与焊件短路，故需在熔嘴两边放置绝缘物。绝缘物有熔化的和不熔化的两种。熔化的绝缘物随熔嘴一起熔人渣池，因此其材料不应含有会增加焊缝金属杂质和破坏电渣过程稳定的成分，常用玻璃纤维作绝缘材料，先把它卷成条状，放在水玻璃中浸透，晾干后再放入烘箱烘干，然后切成块把它塞在熔嘴板两边，各绝缘块尽量不要放在同一水平面上，而是互相错开，以免较多绝缘块同时熔入渣池。不熔化的绝缘物可以是耐高温的水泥石棉板或竹楔条等，它能随熔池上升而自由向上移动。
熔嘴电渣焊的焊缝强制成形装置一般采用固定式水冷却成形板，高度为200～350mm，以便于观察焊接过程和测量渣池深度为

[Page 259]
第五章其他常用焊接与切割方法（243
宜。长焊缝时，每侧可采用两块水冷成形板交替使用。
安装完毕，应通人焊丝检查熔嘴是否通畅，检查冷却水系统是否正常，设备一般要进行空载试车。
（3）引弧造渣在熔嘴数目不多的情况下，可以采用平底的起焊槽进行起焊造渣。当熔嘴数目较多时，就很难做到同时送丝引弧。因此，建议采用图5-15所示阶梯形或斜面形起焊槽起焊造渣。
操作时先送人焊件两侧焊丝，引弧后形成渣池，随着熔渣向中间流动，再依次送进其他的焊丝，由此逐渐建立渣池。
熔嘴熔嘴焊丝丝
起焊槽底板起焊槽底板
（a）阶梯形起焊槽
（b）斜面形起焊槽图5-15大断面熔嘴电渣焊的起焊槽引弧电压一般为45～50V，送丝速度约100～120m/h，待渣池深度达到要求，再逐步降低电压和加大送丝速度，进人正常焊接。
（4）正常焊接与收尾熔嘴电渣焊进入正常焊接和收尾的注意事项和操作方法与丝极电渣焊基本相同。在收尾时，焊丝给送速度必须减慢，而焊接电压略微增高，在切断电源后，还需短时间断续送进焊丝，以填满缩孔，防止产生裂纹。
（5）典型焊接工艺参数几种材料熔嘴电渣焊的典型工艺参数见表5-19。
2.变截面熔嘴电渣焊工艺要点当焊件为不规则截面或截面弯曲度过大时，必须将焊接截面制成矩形后再进行焊接，其截面的形状见表5-6，图5-16是不规则截面电渣焊对接的装配。这样处理后就把复杂的接头变成规则的接头，可按等截面熔嘴电渣焊焊接。

[Page 260]
244
实用焊接工艺手册表5-19
熔嘴电渣焊的焊接工艺参数工件熔嘴装配焊接焊接送丝渣池结构工件接头形式厚度数目间隙电压速度速度深度形式材料
/mm
/个
/mm
/m·h-
/m·h-!
/mm
8013040~44
≈1110~12040~45
对接接头
10013240~44
~1150~16045~55
Q235A
12013242~46
≈1180~19045~55
Q3458013244~48
≈0.8100~11040~4520
T形接头
10013444~48
≈0.8130~14040~451203446~52
≈0.81160~17045~558013038~42
≈0.670~8030~4010013238~420.690~10030~40
非对接接头
1203240~44
≈0.6100~11040~45
刚
253246~52
≈0.5120~130180140~45
性
20MnMo
固
20013246~54
~0.5150~16045~5520MnSi
定
8013242~46
≈0.560~7030~40
结
T形接头
1003444~50
≈0.570~8030~40
构
1203444~50
≈0.580~9030~408013038~42
≈0.550~6030~401003240~44
≈0.5165~7030~40
对接接头
12013240~44
≈0.575~8030~403520013246~50
≈0.4110~12040~458013244~48
≈0.550~6030~40
T形接头
10013446~50
≈0.465~7530~4012013446~52
≈0.475~8030~408013038~42
≈0.665~7530~40
刚性固
Q235A
1003240~44
≈0.675~8030~4016Mn
对接接头定结
12013240~440.590~9530~4020
构
15013244~50
~0.490~10030~40

[Page 261]
第五章其他常用焊接与切割方法
245
续表工件熔嘴装配焊接焊接送丝渣池结构工件接头形式电压速度速度厚度数目间隙深度形式材料
m·h-
/m·h-1
/mm
个
803242~46
≈0.560~65130~40
Q235A
性固定结
16Mn
T形接头
1003444~50
≈0.570~75130~402044~5012034
≈0.480~8530~401
构
40033238~42
≈0.465~7030~40
大截面结构
356003438~42
≈0.370~75430~4020MnMo
对接接头
80063438~42
≈0.365~7030~4020MnSi
38~44
≈0.375~801000
3430~40
装配间隙
10000
图5-16不规则截面电渣焊对接的装配若截面变化规则且弯曲度不大，则采用变截面的熔嘴电渣焊，
其熔嘴的形状与焊件截面相似。当导丝管需弯曲时，常采用由钢丝绕制的密排螺旋管作导丝管并焊到熔嘴板上，如图5-17所示。若焊件厚度变化范围很大，焊接时需大幅度改变焊接电流，这时必须通过改变熔嘴内焊丝数目来实现。当厚度在50mm以下时，采用单丝焊；在50～200mm时，采用双丝焊；大于200mm时，采用多丝或多熔嘴。
为了获得稳定的电渣过程、均匀的母材熔深和良好的抗裂性能，在焊接过程中，随着焊接厚度的变化，一方面要调整熔渣数量，以维持渣池深度基本不变；另一方面要调整送丝速度，以维持焊接热输入基本不变。

[Page 262]
246
实用焊接工艺手册焊丝
导丝管一熔嘴板图5-17变截面的熔嘴
3.管极电渣焊工艺
（1）装配在保证焊透的前提下，减小装配间隙可使焊接速度增加，从而降低焊接热输入，有利于提高接头力学性能，但过小的装配间隙，会因渣池太小而影响电渣过程的稳定性，常用装配间隙为20～35mm。上部间隙比下部稍大，一般每米的间隙差为
1.5mm左右。装配间隙用Ⅱ形铁固定，然后装上起弧槽和引出板。
再将管极夹持装置固定在工件上或固定在工件上端的固定板上。若一根管极不够长时，可将几根焊在一起接长后使用。管极用铜夹头夹紧，以利于导电。管极在装配间隙中的位置可以利用管极夹持装置调整对中。管极一般距引弧板15～25mm。在焊接长焊缝时，为了避免管极电压降过大和防止管极因自身电阻热而熔断，可以沿着管极长度方向设置几个导电点。
（2）引弧造渣其过程与一般电渣焊相似，但为了防正因渣池上升太快而产生起始端未焊透缺陷，在造渣过程中应采用较低的送丝速度，可采用200m/h左右。引弧电压应高一些，因管状熔嘴上电压降较大（每米约为3V），一般应保持在48～50V。当渣池接近焊件时，逐步将送丝速度调整到正常所需的范围。
（3）焊接为了保证电渣过程的稳定和焊缝上下熔宽基本一致，在送丝速度一定的情况下，应尽可能保持渣池电压和渣池深度

[Page 263]
第五章其他常用焊接与切割方法247
基本不变。由于电压表指示的电压值为渣池电压和管极压降之和，
而管极较细长，自身压降较大，所以为了保持渣池电压变化尽量小，应随着管极长度熔短，而适当减小焊接电压，特别是焊接长焊缝，而管极中间又无导电点时，这样做尤为重要。焊接电流的选择主要取决于管极钢管截面积大小，电流过大，会使管极温升过高，
药皮可能达到熔化状态而失去绝缘效能，一旦与工件接触起弧，造成管极熔断，焊接将被迫中断；电流过小，会产生未熔合缺陷，并且焊接速度低，接头晶粒长大严重，表5-20列出了管极钢管截面积与承受焊接电流的范围。送丝速度比一般电渣焊高一些，这有利于改善接头的力学性能。但也不能太高，否则焊缝表面粗糙，并可能出现裂纹，一般为200～300m/h。熔渣的深度应比一般电渣焊略大一些，这是因为管极电渣焊的渣池体积小，不易稳定，通常采用35～55mm。表5-21列出了管极电渣焊常用的焊接电流和电压。
表5-20管极钢管截面积与承受焊接电流的范围钢管规格/mm
$14X4
p14X3
$12X4
$12X3
p10X3
截面积/mm²
1261041008565630~820520~700500~650425~550320~420
电流范围/A
表5-21
管极电渣焊常用的焊接电流和电压钢管规格钢管截面积焊丝直径焊接电压板厚/mm
焊接电流/A
/mm
/mm²
/mm
20~24
$12X41003.0~3.240~42500~5501003.0~3.240~4625~50
$12X4500~600
$12X410050~1003.0~3.245~55500~600
（4）收尾与一般电渣焊一样，收尾时适当降低电压，断电后仍需继续送焊丝以填满熔坑。
（5）焊接工艺参数表5-22列出了常用材料管极电渣焊典型工艺参数。

[Page 264]
248
实用焊接工艺手册表5-22
常用材料管极电渣焊典型工艺参数工件管极装配焊接焊接送丝渣池结构工件材料接头形式厚度数目间隙电压速度速度深度形式
/根
/m·h-1
/m·h-1
/mm
/mm
/mm
402842~46
≈2230~25050~606022842~46
≈1.5120~14040~45
对接接头
22842~46
≈1.5150~17045~55
非
刚
Q235A
10023044~48
≈1.2170~19045~55
性固
Q345
定结
1203046~50
≈1.2200~22055~60220
构
246~50
≈1.5603080~10030~40
T形接头
8023046~50
≈1.2130~15040~45100248~52
~1.0150~17045~55324012842~46
≈0.660~7030~406022842~46
≈0.660~7030~4042~46
对接接头
80228
~0.675~8030~40
刚性
Q235A
100244~48
≈0.685~9030~4030
固
Q345
定结
12023046~50
≈0.595~10030~4020
构
6046~50
≈0.560~6523030~40
T形接头
246~50
≈0.570~75803030~401003248~52
≈0.580~8530~402
注：管极采用无缝钢管，尺寸为p12mmX3mm或14mmX4mm
六、板极电渣焊工艺
（1）装配在保证母材熔深、焊接过程稳定、板极与焊件不发生短路与起弧的情况下，应尽可能地减小装配间隙，以提高焊接生产率。按实践经验，板极与焊件之间的距离一般为7～8mm，板极厚度加上两侧距离即为装配间隙。安装时，装配间隙应是上大下小，其差值视工艺试验的结果而定。

[Page 265]
第五章其他常用焊接与切割方法（249
板极的数目由被焊件的厚度和板极宽度而定。单板极可焊工件厚度小于110～150mm。再厚的焊件宜用多板极，为了使电源三相负荷均匀，板极数目尽可能取3的倍数。板极应置于装配间隙的中心线上，多板极的极间距离一般为8～13mm。板极电渣焊时，通常采用深槽的冷却成形板，其槽深约为10～15mm，因此板极外侧边缘同焊件表面可以对齐或凸出不大于5mm，当板极很厚时，也可凹入焊件表面。
其余装配工作和要求与前面相同。
（2）引弧造渣由于板极截面积大，引弧造渣较丝极困难。为此，常将板极端部切成60°～90°尖角，也可切成或焊上宽度较小的板条。造渣方法除采用铁屑引弧造渣或导电焊剂无弧造渣外，还可以采用注人熔渣法，即先将焊剂放在地埚内熔化，然后注人起焊槽内，立即建立电渣过程。在多板极焊接时，所有板极同时向下送进，各板极端部形状和尺寸相同，端面在同一水平面上。当焊接较厚工件时，为便于造渣，可以利用厚度为2mm的钢板在起焊槽的底板上焊成引弧槽（图5-18）。
A—A
板极一焊件待焊面、
板极、
引弧槽工件起焊槽起焊槽、
冷却成形装置焊剂
图5-18用引弧槽造渣示意

[Page 266]
250）实用焊接工艺手册
（3）焊接在正常焊接过程中，主要监控焊接电流（板极送进速度）、焊接电压和渣池深度。焊接电流按板极截面积来确定，一般板极的电流密度取0.4～0.8A/mm²，当焊件厚度较小时，可以增加到1.2～1.5A/mm。由于板极电渣焊的焊接电流波动范围大，
难于准确测量和控制，所以可根据试焊时所得的焊接电流和板极送进速度之间的比例关系，正确地控制板极送进速度，一般取0.5～
2m/h，常用1m/h。焊接电压常用30～40V。过高，则板极末端插入渣池过浅，而且母材熔深过大，增加母材在焊缝中的比例而降低抗裂性能。渣池的深度一般为30一35mm，若过深，则母材熔深减小，可能焊缝成形不良或产生未焊透；若过浅，电渣过程不稳。当板极送进速度很大或焊件很厚时，可适当增加渣池的深度。在焊接过程中，不仅要经常检查和调整上述工艺参数，还要注意防止板极与工件、板极与冷却成形板（块）及板极与板极之间产生接触短路。
为此，可在板极送进机构上加导向装置，或在上述各部位之间用层压板或竹条绝缘。
（4）收尾焊缝收尾方法除同样可采用间断送进板极，逐渐减小焊接电流和电压外，还可以采用间断供电的方法，停电约5～
15s，依次增加，供电时间10～15s，依次减小。这样重复进行5～
7次。
七、焊后处理电渣焊具有自预热作用，焊接时所产生的热会传到焊缝上方的母材，所以焊前不需预热。又由于焊后的冷却速度非常缓慢，一般也不需要后热。
多数电渣焊的应用，特别是焊接结构钢，不要求焊后热处理。
通常电渣焊缝在焊后状态产生一种有益的残余应力分布：其焊缝表面及热影响区为压应力，而焊缝中心为拉应力。若焊后热处理，这种有益的残余应力会消失掉。但是，进行细化晶粒的焊后热处理，
对改善热影响区缺口韧性是有益的，而且对焊缝金属也有好处，所以像锅炉与压力容器的一些设计规程中对制造厚度超过38mm的

[Page 267]
第五章其他常用焊接与切割方法251
碳素钢（超过34mm的16MnR，超过32mm的15MnVR）要求焊后热处理。通常是正火处理、回火处理或调质处理。一般不采用退火处理，因为这种处理必然降低强度。经过调质处理的钢，必须在电渣焊后重新进行调质处理，以恢复热影响区的性能。对于大型或形状不规则的经调质处理的结构钢，一般是不充许用电渣焊进行焊接的，因这种结构很难进行焊后再调质处理。
此外，管极电渣焊多用于焊接厚度较小的钢板，同时采用较高的焊接速度，焊接时，焊缝金属熔池的冷却速度较快，焊件高温停留时间较短，其热影响区较小。并且在管极的药皮中通常又加入一定数量的钛铁，可使焊缝金属晶粒细化，所以焊后接头的力学性能，特别是韧性较其他电渣焊方法时高，可以不进行热处理也能符合一般产品的设计要求。这种工艺在我国大型高炉和大型建筑钢结构中已广泛使用。
八、电渣焊接头的缺陷及质量检验
（1）电渣焊接头常见缺陷、产生原因及预防措施见表5-23。
表5-23电渣焊接头缺陷、产生原因及预防措施名称特征产生原因预防措施
①热裂纹一般不伸展到
①母材中的S、P等杂
①严控母材中S、P等焊缝表面，外观检查不能质元素含量过高杂质元素含量
②降低焊丝送进速度发现，多数分布在焊缝中（
②焊丝送进速度过大造心，呈直线状或放射状，成熔池过深，是产生热裂
③选用抗热裂纹性能好也有的分布在等轴晶区和纹的主要原因的焊丝热裂柱晶区交界处，热裂纹表
③焊丝选用不当
④金属件冒口应远离焊纹面多呈氧化色彩，有的裂
④引出结束部分的裂纹接面纹中有熔渣主要是由于焊接结束时，
③焊接结束前应逐步降
②裂纹产生于焊接结束焊接送丝速度没有逐步低焊丝送进速度处或中间突然停止焊接处降低

[Page 268]
252
实用焊接工艺手册续表名称特征产生原因预防措施冷裂纹多存在于母材或冷裂纹是由于焊接应力
①设计时，结构上避免热影响区，也有的由热影过大，金属较脆，因而沿密集焊缝及在板中间停焊响区或母材向焊缝中延着焊接接头处的应力集中
②焊缝很多的复杂结伸，冷裂纹在焊接结构表处开裂（缺陷处）
构，焊接一部分焊缝后，
面即可发现，开裂时有响
①复杂结构，焊缝很应进行中间清除应力热声，裂纹表面有金属光泽多，没有进行中间热处理处理
②高碳钢、合金钢焊后
③高碳钢、合金钢焊后冷没有及时进炉热处理应及时进炉，有的要采取裂
③焊接结构设计不合焊前预热，焊后保温措施纹理，焊缝密集，或焊缝在
④焊缝上缺陷要及时清板的中间停焊理，停焊处的咬边要趁热
④焊缝有未焊透、未熔挖补合缺陷，没有及时清理室温低于0℃时，电焊接过程中断，咬边渣焊后要尽快进炉，并采没有及时焊补取保温措施焊接过程中母材没有熔
①焊接电压过低
①选择适当的焊接工艺化，与焊缝之间造成一定
②焊丝送进速度太小或参数缝隙，内部有熔渣，在焊太大
②保持稳定的电渣过程缝表面即可发现
③渣池太深未
③调整焊丝或熔嘴，使焊
④电渣过程不稳定其距水冷成形滑块距离及透焊丝或熔嘴距水冷成在焊缝中位置符合工艺形滑块太远，或在装配间要求隙中位置不正确焊接过程中母材已熔
①焊接电压过高，送丝
①选择适当的焊接工艺化，但焊缝金属与母材没速度过低参数未有熔合，中间有片状夹
②渣池过深
②保持电渣过程稳定熔渣，未熔合一般在焊缝表
③电渣过程不稳定
③选择适当的熔剂合面即可发现，但也有的不
④焊剂熔点过高延伸至焊缝表面

[Page 269]
第五章其他常用焊接与切割方法253
续表名称特征产生原因预防措施
H2气孔在焊缝截面上主要是水分进人渣池
①焊前仔细检查水冷成形滑块呈圆形，在纵截面上沿焊
①水冷成形滑块漏水缝中心线方向生长，多集
②耐火泥进人渣池
②熔剂应烘干中于焊缝局部地区
③熔剂潮湿气孔
CO气孔在焊缝横截面
①采用无硅焊丝焊接沸
①焊接沸腾钢时采用含上呈密集的形，在纵截腾钢，或含硅量低的钢硅焊丝面上沿柱晶方向生长，
②大量氧化铁进人渣池
②工件焊接面应仔细清般整条焊缝都有除氧化皮，焊接材料应去锈常存在于电渣焊缝中或
①电渣过程不稳定
①保持稳定电渣过程熔合线上，常呈圆形，中
②熔剂熔点过高
②选择适当熔剂夹有熔渣
③熔嘴电渣焊时，采用
③不采用玻璃丝棉的绝渣玻璃丝棉绝缘时，绝缘块缘方式进人渣池数量过多
（2）质量检验电渣焊接头的质量检验主要有外观检查和无损探伤。
①外观检查焊后清除熔渣、割去起焊槽和引出板后检查焊接接头是否存在表面裂纹、未焊透、未熔合、夹渣、气孔等缺陷。
如有这些缺陷应清除后进行焊补。
②无损探伤是对接头内部质量进行检查，主要采用超声波探伤。对重要结构也可采用射线探伤和磁粉探伤。电渣焊接头中的面状缺陷，如裂纹、未焊透、未熔合等，具有方向性，因此对不同接头的超声波探伤要选用不同形式的探头进行探测。
第二节等离子弧切割利用等离子弧的热能实现金属材料熔化的切割方法称等离子弧切割。其切割原理如图5-19所示，利用高速、高温和高能的等离

[Page 270]
254）实用焊接工艺手册子热气流来加热和熔化被切割材料，并借助内部的或外部的高速气流（或水流）将熔化材料排开，直至等离子气流束穿透工件背面而形成切口。
等离子气电极喷嘴冷却水等离子弧工件图5-19等离子切割原理示意等离子弧柱的温度高，可达10000～30000℃，远远超过所有金属以及非金属的熔点。因此等离子弧切割过程不是依靠氧化反应，而是靠熔化来切割材料。因而其适用范围比氧切割大得多，能切割绝大部分金属和非金属。其切口窄，切割面的质量较好，切割速度快，切割厚度可达150～200mm。
随着空气等离子弧技术的发展，用空气等离子弧切割厚度
20mm以下的碳钢和低合金钢时，由于切割速度快，其综合效益已赶上或超过氧-乙炔切割。
一、等离子弧切割分类目前工业上已应用的等离子弧切割方法大致可从以下几个方面进行归纳：按所用的工作气体（即等离子气）分，有氩等离子弧、氮等离子弧、氧等离子弧和空气等离子弧等切割方法；按对电弧压缩情况分，有一般等离子弧（指电弧只经过机械压缩、热压缩和电磁压缩）和水再压缩等离子弧切割两类。这里介绍有代表性的三种。
1.一般等离子弧切割复合式等离子割枪如图5-20所示。一般的等离子弧切割不用

[Page 271]
第五章其他常用焊接与切割方法255
保护气体，所以工作气体和切割气体从同一个喷嘴内喷出。引弧时，喷出小气流的离子气体作为电离介质。切割时则同时喷出大气流的气体以排除熔化金属。
切割金属材料通常都采用转移型电弧，因为工件接电，电弧挺度好，可以切较厚的钢板。切割薄金属板材时，可以采用微束等离子弧切割，以获得更小的切口。常用工作气为氮、氩或两者的混合气。
2.水再压缩等离子弧切割水再压缩等离子弧切割原理如图5-21所示，由工作气体形成等离子弧，并从铜喷嘴与陶瓷（或其他绝缘材料）喷嘴之间的小孔中喷出经过处理的高压水，对等离子弧再次加以压缩（即水再压缩）。
同时，由于高温电弧使水迅速汽化，这一汽化层在等离子弧外围形成一个温度梯度很大的“套筒”，进一步加强了热收缩效应，使电进气气管接头弹簧水电接头电极工作气体铜绝缘垫、
小水电接头陶瓷电极电极夹头水射流工件轴向气罩
图5-20复合式等离子割枪图5-21水再压缩等离子弧切割原理

[Page 272]
256）实用焊接工艺手册弧能量密度大大提高，形成温度极高、挺度好且流速大的等离子弧。部分水在高温下分解成H，和O，它们与工作气体共同组成切割气体，使等离子弧具有更高的能量。
工作气体主要是氧、氮和空气，若采用的是压缩空气，就成为水再压缩空气等离子弧切割。
水再压缩等离子弧切割的水喷溅严重，一般在水槽中进行，工件位于水面下200mm左右，切割时，利用水的特性，可以使切割噪声降低15dB左右，并能吸收切割过程中所形成的强烈弧光、金属颗粒、烟尘和紫外线等，大大地改善了劳动条件。由于水的冷却作用，使割口平整，割后变形小，割口宽度窄。
由于水再压缩等离子弧具有很好的切割性能，所以既能切割不锈钢和铝，又可切割碳素结构钢。
3.空气等离子弧切割空气等离子弧切割有两种形式，其切割原理如图5-22所示。
电极冷却水镶嵌式电极镶嵌式电极压缩喷嘴压缩空气压缩空气外喷嘴压缩喷嘴压缩喷嘴冷却水压缩喷嘴工作冷却水气体等离子弧等离子弧工件。
一工件
（a）单一空气等离子弧切割
（b）复合空气等离子切割图5-22空气等离子弧切割原理
（1）单一空气等离子弧切割图5-22（a）所示为以压缩空气作为工作气体和排除熔化金属气流的单一空气等离子弧切割。此法特别适于切割厚度30mm以下的碳钢，也可切割铜、不锈钢和铝及其他材料。但这种形式的电极受到强烈氧化，故不能采用纯钨电极或氧化物钨电极，一般采用镶嵌式纯锆或纯铃电极。即使这样，电极的工作寿命一般只有5～10h。

[Page 273]
第五章其他常用焊接与切割方法257
（2）复合空气等离子弧切割在图5-22（b）中，割炬采用内外两层气流的喷嘴，内喷嘴通入常用的工作气体（N，或Ar等），外喷嘴内通入压缩空气，这样就避免了空气与电极直接接触而被氧化，因此可以采用纯钨电极或氧化物钨电极，简化了割炬的电极结构。但这种形式的切割需两套供气系统。
空气等离子弧切割由于压缩空气来源方便，成本低，尤其是在加工工业中用于碳素钢和低合金钢的切割，具有切割速度快、切割面质量好、热变形小等优点，故颇受欢迎。切割不锈钢和铝合金时，由于氧与铝及不锈钢中的铬反应生成高熔点氧化物，因此切割面较为粗糙。
空气等离子弧切割按所使用工作电流大小一般分大电流切割法和小电流切割法两种。大电流空气等离子弧切割的工作电流在
100A以上，实用上多在150～300A之间，采用水冷式割炬，其尺寸和重量较大，主要装在大型切割机上切割厚度30mm以下的碳钢和不锈钢等。小电流空气等离子弧切割的工作电流小于100A，
可小至10A，切割厚0.1mm的薄金属板。因切割电流小，割炬受热大为减少，一般不需水冷却，由空气冷却即可，因而割炬结构简单，体积小，重量轻，既可手持操作，又可安装在小型切割机上使用。由于碳素钢、不锈钢和有色金属都能用同一把割炬切割，其适应性强，故特别适合多品种、小批量生产的中、小企业使用。
空气等离子弧切割的主要缺点是切割面上附有氮化物层，焊接时焊缝中会产生气孔。因此用于焊接的切割边，焊前需用砂轮打磨，费工时；此外，电极和喷嘴易损耗，使用寿命短，需经常更换。
二、等离子弧切割工艺
1.气体选择形成等离子弧的工作气体有Ar、N2、H2、O2、空气及某些混合气体。Ar是单元子气体，易电离，电离度高，电弧稳定，因是情性气体，高温下不会与金属起化学反应，故对电极和喷嘴有一定

[Page 274]
258实用焊接工艺手册保护作用。但它的热导率低，携热性差，弧柱较短，故切割能力较低，现在很少单一使用，而是和H2或N2混合使用。
N2是双原子气体，热压缩效应好，动能大，但引弧和稳弧性差，要求电源具有较高的空载电压。由于N2等离子弧的弧柱长，
切割能力大，故常单独作为工作气体。N2在高温时会与金属起反应，对电极有侵蚀作用，宜加人Ar或H2。N2还会使切割面氮化。
O也是双原子气体，离解热高，携热性好，在切割时投入工件的热量多，故可单独作为工作气体。它具有氧化性，当切割铁基金属时，既发生高温等离子的熔割过程，又有铁氧燃烧放热过程，
热量增加，加速切割进程，但使钨极烧损快，故必须使用特殊电极材料或割炬结构。
空气是N2和O等的混合气体，其中含78%的N2和21%的
O（质量分数），因此它的特性与N2接近，又具有氧化性的特点，
故应用较多。但它又兼有N2和O2的缺点，会使金属氮化和电极氧化。
表5-24列出了各种气体在等离子弧切割中的适用性。
表5-24各种气体在等离子弧切割中的适用性气体主要用途备注
Ar,Ar+H2，Ar+N2，
Ar仅用于切割薄金属
Ar+N2+H2
切割不锈钢、有色金属及其合金
N2仅作为水再压缩工作气
N2，N2+H2
体，也可用于切割碳钢切割碳钢和低合金钢
O2，空气重要的铝合金结构不用也用于切割不锈钢和铝
2.工艺参数的选择
（1）切割电流主要受喷嘴孔径和电极直径限制。因为切割电流过大，极易烧损电极和喷嘴，且易产生双弧。对于非氧化性气体等离子弧切割时，可按式（5-3）选用。
I=(70~100)d
(5-3)
式中I一切割电流，A；

[Page 275]
第五章其他常用焊接与切割方法259
d——喷嘴孔径，mm。
（2）空载电压与使用的工作气体的电离度有关，根据预定使用的工作气体种类和切割厚度，在设计切割电源时就已确定，但它会影响切割电压。空载电压高，易于引弧。
切割大厚件和采用双原子气体时，空载电压相应要高。空载电压还与割炬结构、喷嘴至工件距离、气体流量等有关。高空载电压，对手工切割存在安全问题，要注意防护。
（3）气体流量要与喷嘴孔径相适应。气体流量大，利于压缩电弧，使等离子弧能量更为集中，提高工作电压，对提高切割速度和及时吹走熔化金属有利。但流量过大，从电弧中带走的热量过多，降低切割能力，切割面质量恶化，也不利于电弧稳定。
（4）切割速度主要受切割质量制约。一般都希望用高的切割速度，但速度过快，切口下缘和切割面上会挂渣，后拖量大甚至割不透；速度过慢，不仅切割效率降低，切割质量也变差，切口变宽，切割面倾斜度加大，切口下缘挂渣等。通常是根据割件的材质和厚度选用工作电流合适的割炬，在切割时以切口下缘无粘渣或少量挂渣时的切割速度为宜，稍有后拖量是允许的。
（5）喷嘴距工件的高度在电极内缩量一定时（常为2~
4mm），喷嘴距工件的高度一般为6～8mm。空气等离子弧切割和水再压缩等离子弧切割的喷嘴距工件高度可略小。
表5-25一表5-27分别为常用金属采用不同切割方法时的切割工艺参数参考值。
表5-25
等离子弧切割工艺参数喷嘴孔径空载电压工件厚度切割电压切割电流氮气流量切割速度材料
/ mm
/mm
/L·min-1
/cm·min-18
$316012018532~3675~8320316012022035~3853~67
不锈钢
3032301352804258~6145
$3.52401453404534~42

[Page 276]
260
实用焊接工艺手册续表工件厚度喷嘴孔径空载电压切割电压切割电流氮气流量切割速度材料
/ mm
/mm
/L·min-1
/cm·min-112
p2.8215125250731307321
p3.0230130300
铝及
125~130
铝合金
$3.2240140350735880
$3.524515035073172523001750
#中
11017.5
碳钢
$1025211030020.58
表5-26
水再压缩等离子弧切割工艺参数工件厚度喷嘴孔切割电切割电压缩水流量氮气流量切割速度材料
/mm
径/mm
压/V
流/A
/L·min-1
/L·min-1
/cm·min-1314526025250041402601.77850039160300252380
p4145380
低碳钢
61.778380121554001.77825012
$51605501.77829051
p5.51907002.21236031403001.778500
不锈钢
1951655751.77819051
p5.51907002.21236031403001.778572
铝
p51655001.77820351
$5.51907002123102

[Page 277]
第五章其他常用焊接与切割方法
261
表5-27
小电流空气等离子弧切割工艺参数工件厚度喷嘴孔径空载电压切割电压切割电流压缩空气流量切割速度材料
/mm
/mm
/L·min-1
/cm·min-18
p121012030820
不锈钢
61210120308385
p121012030843812101203024
碳钢
61210120308425
p121012030856
三、安全与防护等离子弧切割时的有害因素主要包括有害气体、金属烟尘、噪声、弧光（紫外线）辐射、高频电磁场等。危险因素主要是电击。因此，必须十分重视安全与防护工作。
1.防电击等离子弧切割用的电源空载电压较高，尤其在手工操作时，有电击危险。因此，电源在使用时，必须可靠接地；割炬与手触摸部分必须可靠绝缘。只要有条件尽可能采用自动操作。
2.防弧光辐射等离子弧较其他电弧的光辐射强度大，尤其是紫外线，对皮肤损伤严重。手工切割时，操作者必须戴上良好的面罩、手套、颈部保护用品。面罩除用黑色目镜外，最好再加人吸收紫外线镜片。自动切割时设防护屏与操作者隔开。
3.防烟尘由于等离子弧的温度极高，故在等离子弧切割时伴随大量金属蒸气、臭氧和氮化物等产生，加上切割时气体流量大，可能导致工作场地灰尘大量扬起，对操作人员呼吸道和肺有严重影响。为此，
工作场地必须配备通风设备，焊工在操作中也要注意防护。如焊工操作时应避开烟尘，条件允许的地方可以戴静电防尘口罩。也可在水中切割，由水吸收烟尘。

[Page 278]
262）实用焊接工艺手册
4.防噪声由于等离子切割时等离子焰流的速度很高，工作时会发出很大的噪声。噪声大小主要取决于切割电流，电流越大，噪声越强。噪声对听觉系统和神经系统有害，当噪声能量集中在2000～8000Hz
范围内，要求操作者戴耳塞。如可能采用自动切割，操作者在隔音室内操作。也可在水中切割，利用水吸收噪声。
5.防高频等离子弧切割需采用高频振荡引弧。高频电磁场对人体有一定危害。防止措施主要是：引弧频率选择在20～60kHz为宜；高频发生器配屏蔽罩；工件可靠接地；转移弧引燃后，立即可靠地切断高频发生器；用高频火花检查电极对中时，应尽量缩短时间。
四、等离子弧焊接等离子弧用于切割，前边已经讲过了。用于焊接，也有其独特的优势。由于等离子弧的特点，用于焊接时可适应任何位置的焊接。等离子弧可焊的厚度从0.01mm的金属箔，到8mm厚的钢板，可在不开坡口、不留间隙的条件下一次焊透，并能保证背面成形。因此，这也是一个值得掌握的焊接技术。
1.等离子弧焊接分类与切割不同，用于焊接的等离子弧要根据工件的材质和厚度的不同，选用不同能量的等离子弧（焊接电流）和不同的焊接原理。根据焊缝形成原理不同，等离子弧焊可分为以下两种。
（1）小孔型等离子弧焊接小孔型等离子弧焊接是利用等离子弧的穿透能力，焊接时在焊缝的熔池上形成一个贯穿焊件的小熔孔
（如图5-23所示），但由于熔孔很小，孔内的液态金属却不能从下面流出。当电弧向前移动时，小孔被新熔化的液态金属填充→冷却→形成焊缝。用这种方法焊接，在一定的厚度范围内，可以不留间隙、不加焊丝进行焊接，并焊出一个单面焊双面成形的焊缝。
（2）熔透型等离子弧焊这种焊接技术只熔化工件、不产生小孔效应。此时的焊接电流

[Page 279]
第五章其他常用焊接与切割方法
263
焊接方向
(a)焊接过程小孔
(b)焊缝正面小孔周围熔化金属流动方向
(c)焊缝背面
图5-23小孔型等离子弧焊
1—等离子弧；2-熔池；3-焊缝金属和气流都比小孔法要小，其焊接过程与TIG焊相似，焊件靠热熔池的热传导熔透。此法用于焊接薄板。
此外，由于等离子弧焊的不同方法与电流有关，还常用电流的大小来分类。表5-28为等离子弧焊按电流的分类、特点及应用。
表5-28
三种电流等离子弧焊的基本特点及应用焊接厚度等离子焊接类别电流/A
应用范围/mm
弧类型原理大电流
100~5003~8
转移型小孔型厚度小于8mm的钢件中电流
15~1000.5~3
联合型熔透型薄板结构小电流（微束）
0.1~150.025~0.5
联合型熔透型超薄件和精密焊接
2.等离子弧焊工艺
（1）焊接基本操作
①电弧引燃与其他电弧焊方法不同，等离子弧焊的电弧引

[Page 280]
264
实用焊接工艺手册燃不是直接与工件引燃，而是在等离子枪内引燃。主电路结构如图
5-24所示。
氩气流
图5-24转移型等离子弧的主电路
1-引弧器；2-电源；3-钨极；4-喷嘴；5-冷却水道；6-工件从图5-24可知，焊接用的等离子弧是由钨极到工件，这个电弧叫做转移弧。但由于钨极与工件间的距离较大，故电弧无法引燃，必须先引燃钨极与喷嘴间的一个小电弧，这个电弧称为非转移弧。
焊接前，先引燃非转移弧。引燃非转移弧是先向喷嘴通人小流量的氩气，然后通过引弧器1发出的高电压，高压电通过电容加在钨极和喷嘴间引燃电弧。引燃后电弧也是由焊接电源供电（将S闭合），但由于有电阻限流，故非转移弧的电流较小，一般在5A左右。在焊接时，只要将喷嘴对准焊接位置，并与工件保持一个合适的距离，加大氩气流便可以将非转移弧吹出，使钨极和工件间引燃电弧，这个电弧电流大，即是用于焊接的转移弧。
另外，当进行小电流焊接时，需要采用联合型等离子弧，即转移弧和非转移弧同时存在，以保证电弧的稳定燃烧。
②手工焊接用等离子弧焊接时，由于设备与其他焊接方法有别，其操作也有所不同，其焊接过程如下。
a.安装设备等离子弧焊接的设备如图5-25所示。与其他电弧焊一样，焊接电源7引出的两根主线，“十”极接在焊件1上，
“二”极通过控制系统4接在焊枪3的钨极上；离子气气瓶8和保

[Page 281]
第五章其他常用焊接与切割方法265
护气气瓶9都是从瓶口接减压器，再通过软管接到控制系统4，再接到焊枪3；冷却系统主要是进口与水源相接，出口再引一条管子排入下水道或室外即可。并将焊接电源通过空气开关与电网连接。
保护气体进冷却水等离子气体排水口。
图5-25手工等离子弧焊设备
1—焊件；2—焊丝；3—焊枪；4—控制系统；5一水冷系统；6-控制开关；
7—焊接电源；8一离子气气瓶；9一保护气气瓶
b.准备工件及焊接材料根据所焊的工件，加工好I形口或
V形坡口。并将工件装卡定位。
c.引燃电弧焊接前，先检查冷却水供水正常，两气瓶气压满足要求，调整好输出气压，磨好钨极并正确安装，便可引燃非转移弧。引弧时先合上与网络连接的空气开关，此时电源和控制系统通电；然后，手持焊枪，用手指压下引弧开关便可引燃非转移弧。
d.焊接当焊接8mm厚I形口钢板时，在焊缝的起点将焊枪垂直对准待焊缝，踩下控制开关，引燃转移弧，控制好与工件的距离，当听到电弧穿透的声音时，证明小孔形成，便可向前移动焊枪进行焊接。焊枪向前移动的速度要均匀，手要稳，不要焊偏。
如果用自动焊机焊接，那就方便多了。当以上设备都装好后，
要检验一下焊枪移动机构能否载着焊枪沿焊缝等速行走，然后引燃电弧，从起点位置开始焊接，直至焊到终点。

[Page 282]
266
实用焊接工艺手册厚板（>3mm）焊接时，焊缝的起焊处和终焊处的质量难以保证，常在焊缝两端使用引弧板和引出弧。在焊接环缝时，由于没有办法加引弧板和引出板，可采用焊接电流和离子气流递增式的起弧控制，和电流和离子气流衰减控制来闭合小孔。
e.焊接结束焊接结束后首先关闭电源，即断开空气开关，
关闭冷却水，关闭两气瓶的瓶阀，松开减压器的调压手柄，放出软管内的余气即可。
③焊接接头的结构等离子弧焊接头一般是对接接头，在8
mm以下采用I形口，焊薄板（1.6mm以下）采用卷边接头。对于无法穿透的厚板，采用V形坡口。
（2）焊接工艺参数
①小孔型等离子弧焊的工艺参数表5-29中给出了不同的材料小孔型焊接的工艺参数。
表5-29
小孔型等离子焊的工艺参数焊接离子气流量保护气流量钨极焊件焊接电弧速度
/L·min-1
/L·min-1
孔道内缩材厚度电流电压备注料
mm·
基本衰减比l/d
尺寸
/mm
正面尾罩反面气流气流
/mm
min
3140292603
一
14+13.3/2.83
保护气低碳
520028190414+13.5/3.23
为Ar+
钢
CO₂8290271804.514+13.5/3.23
一
3170245003.8258.43.2/2.83
喷嘴带不
5245283404.0278.43.2/2.8
一
两个锈
0.8mm
8280292171.42.9178.43.2/2.93
钢小孔
10300302001.72.5208.43.2/332.0@
140255103.8
一
铜
2.418028254.728
和锌
3.2030033253.828
黄
3.220027414.728
铜
6.467046512.428
①w（Zn）30%。

[Page 283]
第五章其他常用焊接与切割方法
267
②熔透型等离子弧焊的工艺参数对于熔透型等离子弧焊，焊接电流一般比小孔型小些。其常用材料的焊接工艺参数见表5-30。
表5-30
熔透型等离子弧焊的工艺参数焊接速离子气保护气焊件厚度焊接电流孔道比钨极内缩材料度/mm·
流量/L·
流量/L
备注
/mm
l/d
尺寸/mm
min-1
min-1
min-11853001.53.52.5/2.51.51.51002701.53.52.5/2.51.5
悬低碳钢
21052701.23/32
空
焊
2.51302701.243/32
不锈钢
1602700.53.52.5/2.51.5
③自动微束等离子弧焊工艺参数微束等离子弧焊的焊接电流很小，用于精密焊接，焊接参数可参考表5-31。
表5-31
微束等离子弧焊工艺参数焊接速离子气保护气材焊件厚度焊接电流电弧电压喷嘴孔接头度/mm·
流量/L
流量/L·
料
/mm
径/mm
形式
min-1
min-1
min-10.38222000.421.71.0
对接低碳
0.825202500.421.71.5
对接钢
1.030202100.421.71.5
对接
0.0250.31270.249.4@
0.8
卷边
0.081.61520.249.400.8
卷边
0.131.61810.246①
0.8
对接不锈
6.5242700.660.80.25
对接钢
0.5018243000.6111.0
对接
0.7510251270.241100.8
对接
1.027252750.6111.2
对接
①所用气体为Ar（99%）+H2（1%）。

[Page 284]
（268）实用焊接工艺手册
3.典型工件的等离子弧焊接
（1）不锈钢管道的焊接现以DN108×5mm的1Cr18Ni10不锈钢管道的对接为例，介绍用等离子弧焊接的工艺。要求接口完全焊透，并且反面成形良好，没有焊瘤产生。
①确定焊接方法根据工件的厚度，此管的对接宜采用小孔型等离子弧焊接工艺。
②工艺参数的确定查表5-29可以得到工艺参数的参考值，
即电流为245A，焊接速度340mm/min，离子气流量4L/min，保护气流量27L/min，焊枪的孔道比l/d为3.2/2.8，钨极内缩
3mm。焊接时初步按以上参数调整，并引燃电弧进行实际测试。
③接口加工采用小孔型等离子弧焊，接口加工成不留间隙的I形接口。那么加工时用管道加工机切断并加工垂直的平口。
④设备安装
a.焊炬安装：如图5-25所示，将焊炬冷却水管（进、排）、离子气、保护气管、焊接电缆分别接在控制系统4上的对应插口，并安装牢固。
b.气路安装：焊接不锈钢对气体没有特殊的要求，两种气体均采用氩气。将两个氩气瓶分别装上减压器、流量计和送气软管，
再将送气软管接到控制系统4的对应接口上。
c.电路安装：将焊把线一端（负极）装在焊接电源7的输出端，另一端接在控制系统4的对应接口上；电源上的另一接口（正极）接在工件上；将焊接电源的输人端接在电闸下方的输出接口上。然后接通电闸检验，查看焊接电源的散热口是否向外吹风，若不吹风则电源可能接错，可将任意两火线对调便可解决问题。
d.冷却水：大电流等离子弧焊的冷却水非常重要。若冷却不良，则会在短时间内烧坏焊枪。在有自来水的地方，可用软管将自来水接到控制系统4的冷却水管上，并在排水管上接一个软管，将用过的冷却水排走（至下水道）。
当一切都安装好后可开机调试一下，确认气水路畅通，分别调整离子气的流量为4L/min，保护气的流量为27L/min，便准备

[Page 285]
第五章其他常用焊接与切割方法
269
就绪。
③焊接焊接时有两种情况：一是管子匀速转动，焊枪固定在管子上方进行焊接；二是管子固定不动，焊枪绕管子匀速行走一周，并根据不同位置改变角度，但始终与管子焊接点保持垂直。等离子弧焊接多为前者。
若采用前者方法焊接，最好有一个滚胎，滚胎的转动的线速度等于焊接速度。若没有滚胎，可用脚轮制作4个以上滚轮架，图5-
26（a）所示为一个滚轮架的结构。将一对滚轮（滚轮直径在30～
50mm）固定在钢板上，上面的双点画线所示就是被焊的管子放在滚轮上的情况。图5-26（b）所示为四对滚轮构成的滚轮架的结构。这个结构因为没有动力驱动，需要用手动控制旋转，焊接时应注意转速的控制。焊接过程如下。
滚轮管子焊口滚轮管子滚轮滚轮钢板
(a)滚轮架
(b)滚轮架的布置图5-26用脚轮制作滚轮架
a.引弧等离子弧的引燃指的是非转移弧的引燃。等离子枪的接线有一条由电源正极接到喷嘴的线，这是引弧电源。引弧过程比较简单，先打开离子气，使其以很小的引弧流量流出，再按下焊枪的手柄上的引弧按钮，高频振荡器便发出高频高压加在钨极和喷嘴之间，非转移弧便引燃，随后松开引弧开关。这个电弧只在喷嘴内燃烧，只能从喷嘴向内看才能够看到。

[Page 286]
270实用焊接工艺手册
b.放置工件将两管放在滚胎上并使其平直，管接口对严。
手转动管子使其旋转，检查接口各位置的接触程度，各处间隙应一致。
c.点固将焊枪口对准焊缝的某一位置，距工件3～8mm，踏下脚踏控制开关6。此时保护气流流出，离子气流增大，将非转移弧吹出，转移弧（钨极与工件间电弧）引燃，能听到电弧的气流冲击工件的噪声。顺焊缝移动焊枪，约15mm左右，便完成一点点固焊；将管子迅速旋转120°，爆焊枪保持与工件的距离不变，移到下一个点固位置，如前方法焊接，完成第二点点固；再转过
120°，检查两管子是否同轴，再点固第三点。三个点固长度均为
10~15mm。
d.焊接检查三个点固焊缝，若焊缝没有明显的下凹，则可以不填充焊丝。三个点固焊点焊完后，一般都将电弧熄灭，焊接时需要重新引弧，即引燃非转移弧。将焊枪垂直向下对准焊缝的最高位置，踏下控制开关6，开始焊接。小孔穿透时，不仅能听到穿透的声音，从接口的缝隙里看，或者从管子的一端向里看，也能看到穿透的电弧。此时匀速转动管子，控制在1min转过一周的速度，
即与秒针的转速接近。焊接过程中，要注意不要焊偏；同时要一直听到电弧穿透的声音，即保证焊透。
e.结束操作在焊完一周到达始焊位置时逐渐减小离子气流，
约与始焊位置重叠15～20mm时，使离子气流减小至0，电弧熄灭。至此焊接完成。
焊完后检查焊缝有无焊偏，若有，可重新补焊。补焊所用方法就是用等离子弧在未焊到的位置再焊一遍即可，补焊时注意结束操作的离子气流衰减的操作。
（2）金银首饰折断的焊接修复在生活中，金银首饰有折断是常有的事，折断后的连接却很难完成。若用微束等离子焊接则可以修复。修复操作如下。
①焊接参数选用喷嘴孔径1.5mm的微束等离子焊枪，电流
25A，离子气流0.42L/min，保护气流1.7L/min。

[Page 287]
第五章其他常用焊接与切割方法
271
②工件的装卡用一块厚度0.8～1.0mm的普通碳钢板做一个如图5-27（a）、（b）所示的卡子，再按图5-27（c）所示的方法将断口处卡住，并弯成合适的角度，以保证修复效果。
60302
断口卡子
(a)
(b)
(c)
图5-27金银饰品的焊前装卡
③焊接
a.设备安装如图5-28所示，微束等离子弧焊的设备有焊枪、
焊机、氩气瓶、离子气减压器、保护气减压器等。图中没有设两个气瓶，而是用一个气体分流器分别接两个减压器来完成离子气和保护气的分路。
离子气减压器分流器保护气焊枪减压器焊机气瓶工件图5-28微束等离子焊接首饰

[Page 288]
272）实用焊接工艺手册
b.工件安装工件就是一枚断裂的金戒指，为了焊接方便，
应将工件按图5-27所示制作一个卡子，并将工件定位，再将其夹在台钳上，同时将焊机电源的正极一起夹住，这样，在装卡的同时也将电源接好。
c.焊接微束等离子焊接是用联合型电弧。即非转移弧引燃后，焊接时，引燃转移弧的同时，不熄灭非转移弧。焊接过程如下：接通电源→调好气压和流量→引燃电弧（非转移弧）→在低碳钢卡子上引燃转移弧→迅速将电弧移到断口处焊接。
焊接时要注意断口的各部位都焊到，不要焊穿。
金银首饰断裂的修复，只能用微束等离子焊接，不能用气焊和氩弧焊，更不能用焊条电弧焊，原因是其他焊接方法热源太分散，
会破坏首饰的外观质量。而微束等离子弧的电弧直径只有1mm
多，是最合适的热源。
第三节碳弧气刨一、碳弧气刨的特点碳弧气刨是在碳棒（石墨棒）电极与工件间产生电弧，将金属熔化，并用压缩空气将熔化金属吹除的一种表面加工沟槽的方法。
在焊接生产中，主要用来创槽、清除焊缝缺陷和背面清根。
碳弧气刨与达到同样加工目的的风铲、砂轮加工相比，有下列特点。
①手工碳弧气刨时，灵活性很大，可进行全位置操作，可达性好，非常简便。
②清除焊缝的缺陷时，在电弧下可清楚地观察到缺陷的形状和深度，用风铲或砂轮难以做到。
③噪声小，效率高。用自动碳弧气刨时，具有较高的精度，
减轻劳动强度。
④碳弧气刨的缺点是碳弧有烟雾、粉尘污染和弧光辐射，此

[Page 289]
第五章其他常用焊接与切割方法273
外，操作不当容易引起槽道增碳。
碳弧气刨常用于双面焊时清除背面焊根、清除焊缝中的缺陷、
加工焊缝坡口和清除铸件的毛边、飞刺、浇冒口及铸件中的缺陷等。自动碳弧气刨常用于加工直缝和环缝的玻口，手工碳弧气刨常用于加工单件的或不规则焊缝的坡口。有时也用于切割高合金钢、
铝、铜及其合金。
二、碳弧气刨用的设备与材料碳弧气刨用的设备主要有电源、气刨枪、电缆、气管和压缩空气源等。使用的材料是碳棒（电极），如图5-29所示。
电源电缆碳棒空气压缩机气刨枪
(0.5~0.7MPa)
气管工件图5-29碳弧气刨设备组成碳弧气刨应使用具有陡降外特性的大功率（大电流）直流电焊机，其额定电流应大于碳弧气刨所需的电流。例如，采用p6mm的碳棒，其额定工作电流为325A，宜选用额定工作电流400A以上的直流电源。
气刨枪应保证夹持电极牢靠，更换电极方便，外壳绝缘良好，
压缩空气喷射集中而准确。
根据各种创削工艺需要，可以采用特殊的碳棒。例如，用管状碳棒可扩宽槽道底部；用多角形碳棒可获得较深或较宽的槽道；加

[Page 290]
274
实用焊接工艺手册有稳弧剂的碳棒可用于交流电气刨。
三、碳弧气刨工艺
1.工艺参数选择
（1）碳棒直径一般按工件厚度来确定，但也要考虑到槽宽的需要。通常碳棒直径宜比所要求刨槽宽度小2～4mm（表5-32）。
表5-32碳棒直径的选择
钢板厚度
4~66~88~1212~18
>18
碳棒直径
45~66~77~1010
（2）电源极性碳弧气刨碳钢和合金钢时采用直流反接（工件接负极），这样气刨时电弧稳定，刨削速度均匀，刨槽宽窄一致，
表面光洁；反之，则电弧不稳。
（3）气刨电流增大气刨电流，刨槽宽度增加，槽深也增加，
而且可提高切割速度和获得光滑的刨槽。但过大的电流，碳棒易发红，镀铜皮脱落。因此，气刨电流受碳棒直径制约。气刨电流既可以参照式（5-4）选定，也可以按表5-33来确定。
I=（30~50）d
(5-4)
I—气刨电流，A；
式中
d—碳棒直径，mm。
表5-33
碳棒额定工作电流值圆形碳棒规格/mm
67891012145
额定电流值/A
22532535040050055085010004X12
矩形碳棒规格/mm
5X105X125X155X185X205X256X20
额定电流值/A
200250300350400450500600
注：1.操作时的实际电流不超过额定值的士10%。
2.操作时的空气压力为0.5～0.6MPa。

[Page 291]
第五章其他常用焊接与切割方法275
（4）刨削速度影响刨槽尺寸、表面质量和刨削过程的稳定性。随着刨削速度增大，刨槽深度减小。若速度太快，会造成碳棒与金属相碰，使碳棒粘在刨槽顶端，形成“夹碳”的缺陷。一般刨削速度控制在0.1～0.5m/min为宜。
（5）压缩空气压力直接影响刨削速度和刨槽表面质量。压力低于0.4MPa，熔融金属难以全部吹除，影响刨削正常进行，效率明显降低，而且槽道面粗糙，渗碳层增厚。提高压缩空气压力，切削能力增强，可提高切割速度和刨槽表面质量。一般根据需要压力在0.4～0.6MPa之间调节。大电流气刨时，金属熔化量增加，要求压缩空气压力和流量也相应增加。
（6）碳棒外伸长度是指碳棒从导电钳头到燃弧端的长度。手工操作时，外伸长度过大，压缩空气喷嘴离电弧太远，造成风力不足，难以吹走熔渣，碳棒易发红和折断。一般外伸长度以80～
100mm为宜。但由于碳棒不断被烧损，当外伸长度减少到30～
40mm，就必须重新调整。
（7）碳棒与工件倾角倾角α（图5-30）的大小对刨槽深度和刨削速度有影响。α增大，创槽深度增加但刨削速度下降。一般α取
45°左右为宜。
气刨方向图5-30碳棒与工件的倾角
（8）电弧长度碳弧气刨时，弧长过大，电弧不稳定，易熄弧或槽道不整齐，一般弧长1～2mm为宜。弧短一些有利于提高生产效率，但过短又易引起“夹碳”缺陷。
表5-34列出的碳弧气刨工艺参数供参考。

[Page 292]
实用焊接工艺手册
276
表5-34碳弧气刨工艺参数碳棒碳棒规格碳弧气刨速度电流/A
槽的形状尺寸使用范围形状
/mm
/m·min-15250
用于厚度
6280~3004~7mm板圆形
7300~3501.0~1.2
用于厚度
8350~4000.7~1.08~24mm板
10450~5000.4~0.64X12350~4000.8~1.25X20450~4800.8~1.2
矩形
5X25550~6000.8~1.22.碳弧气刨常见缺陷及防止措施碳弧气刨常见缺陷及防止措施见表5-35。
表5-35
碳弧气刨常见缺陷及防止措施缺陷产生原因防止和消除措施
①正确掌握刨削速度，注意碳棒进给刨削速度太快或碳棒进给夹碳
②立即停止创削，在夹碳处的前部反方速度过快向刨除缺陷或用角形砂轮把夹碳段磨去
①调整压缩空气压力，注意掌握创削速
①压缩空气压力低度和碳棒角度粘渣
②刨削速度太慢
②产生的粘渣应清除干净（如用风铲或砂
③碳棒角度过小轮打磨）

[Page 293]
第五章其他常用焊接与切割方法277
续表缺陷产生原因防止和消除措施
①碳棒偏向一侧槽道歪斜
①注意碳棒与工件的相对位置
②操作过程中碳棒上下波动和深浅不匀
②提高操作熟练程度或角度变动
①未看清刨槽目标
①操作时集中注意力，采用合适的碳刨偏
②熔渣堆积于槽前方刨枪
③注意力不集中
②提高操作熟练程度
①采用合适的电流，选用质量合格的
①电流过大铜斑碳棒
②镀铜层质量差
②用钢丝刷或砂轮清除铜斑
3.碳弧气刨对工件材质的影响在碳弧气刨过程中，工件急速加热和冷却以及局部发生化学反应，在刨削表面发生增碳现象，近邻存在热影响区，并引起组织的变化。
碳弧气刨金属后，在刨槽表面不同程度上产生增碳层，对不同材料的材质产生不同的影响。随着钢中碳和合金元素的增加，热影响区宽度和表面层硬度都增大。低碳钢试验表明，刨后在刨槽表面约有深度为0.54～0.72mm的硬化层，其w（C)增加约0.07%，该薄层经焊接熔化后对焊接接头性能无影响；对Q345（16Mn）碳弧气刨也有类似现象，不过Q345（16Mn）受压缩空气急冷，有约0.5～
1.2mm硬度较高的热影响区，同样因焊接被熔人焊缝而消失。但对重要的低合金钢构件，则不能忽视增碳层和淬硬层，一般焊后应用砂轮仔细打磨约1mm。对于强度级别高的、对冷裂纹十分敏感的低合金钢，最好不采用碳弧气刨，而采用氧-乙炔割炬或机械加工方法开槽。
碳弧气刨不锈钢除非操作不当，一般刨槽表面无明显增碳现象，但槽边的粘渣增碳较多。因此，对有耐蚀要求的不锈钢，刨后应用砂轮把粘渣清除掉。

[Page 294]
278
实用焊接工艺手册第四节钎焊一、钎焊特点钎焊是采用比母材熔点低的金属材料作针料，将焊件与针料加热到高于针料熔点、低于母材熔点，通过液态针料与母材间的相互扩散而实现连接的方法。无论哪种针焊，其焊接温度都低于母材的熔点，故钎焊有如下特点。
①由于焊件不熔化，故其结构尺寸容易控制，适合于焊接对宏观尺寸要求较高的焊件。
②其焊接温度可根据焊件的性能需要，在很大的范围内进行选择，即通过选用不同的针料选择焊接温度。例如，焊接低碳钢可用锡铅钎料在200℃左右完成焊接，也可用黄铜为钎料在800℃以完成焊接，但其焊接强度和使用性能是不一样的。
③）可多条焊缝一次焊完。对于大批量生产，采用炉中针焊可一次焊接几十个甚至上百个焊件，可大大提高焊接生产率。
但针焊接头的工作温度均低于熔焊，这是由针料温度所决定的。由于针焊有上述特点，因此在工业、农业、国防、科技、化工、航天、电子等领域得到广泛应用。
二、钎焊方法针焊方法很多，儿乎能使针焊区加热到针焊温度的热源，只要其加热温度和加热时简能控制的，都可以用于针焊。因此，针焊的方法基本上都是以热源的性质及其加热的方式或方法来命名。工业上最为常用的针焊方法如下。
1.烙铁钎焊使用烙铁进行加热的软钎焊，称烙铁钎焊。烙铁工作部分是金属杆或金属块，多用纯铜制作，其端头呈楔状。烙铁加热方式一种是用外热源（如煤炭、气体火焰）加热，一种是电阻间接加热，即电

[Page 295]
第五章其他常用焊接与切割方法279
烙铁。前者在无电的地方尚有使用，其余已被电烙铁所代替。针焊时将加热了的烙铁端头先沾上针剂，再熔化并沾上针料，再将烙铁端头与焊件接触，热量迅速地由烙铁传到焊件，达到钎焊温度，液态钎料即填满钎缝而完成焊接。
烙铁钎焊属手工操作，由于烙铁功率有限，温度低，传热慢，
故只能钎焊小零件。烙铁钎焊的设备简单，机动灵活，节约材料，
最适合无线电、仪表工业部门和电器修理部门使用。
2.火焰钎焊使用可燃气体与氧气（或压缩空气）混合燃烧的火焰进行加热的钎焊，称火焰针焊。由于燃气来源广，所用设备简单轻便，又不依赖电力供应，并能保证必要的钎焊质量，故应用极为广泛。
火焰针焊用的焊炬可以是通用气焊炬，也可是专用钎焊炬。专用针焊炬火焰比较分散，加热集中程度低，因而加热较均匀。焊大件或机械化火焰钎焊时可采用装有多喷嘴的专门针焊炬。
火焰针焊所用的可燃气体有乙炔、丙烷、石油气、雾化汽油、
煤气等，助燃气体为氧和压缩空气。不同混合气体其火焰温度不同。最常用的是氧-乙炔焰，其最高温度达3100℃，钎焊所需温度比此温度低（很少超过1200℃），常用外焰区来加热，因该区火焰温度较低而体积较大，加热均匀，一般使用中性焰或轻微碳化焰，
以防止母材和针料过分氧化。用黄铜针料焊接时，为了在针料表面形成一层氧化锌薄膜，以防止锌的蒸发，可采用轻微氧化焰。氧乙炔焰主要用于铜和钢的钎焊。
当加热温度不要求很高时，可用压缩空气代替氧，用内烷、石油气、雾化汽油等代替乙炔。这些火焰温度较低，适用于钎焊小件、薄件和铝及其合金。使用软钎料时，还可以采用喷灯来加热。
火焰针焊需用针剂去膜，膏状针剂和针剂溶液最便于使用，加热前将钎剂均匀地涂在钎焊表面上；使用粉针剂时则先把针料棒端加热，
沾好钎剂再送到加热了的钎焊表面。针焊时应先均匀加热工件达针焊温度才送进针料，杏则针料不能均匀填充间隙。对于预置针料的接头应先加热工件，避免火焰直接与针料接触，使其过早熔化。

[Page 296]
280实用焊接工艺手册
3.浸渍钎焊将焊件或装配好钎料的焊件整体或局部浸在钎料浴槽或盐浴槽中加热进行的钎焊，称浸渍钎焊。这是一种在液体介质中进行的针焊，由于液体介质热容量大，导热好，能迅速而均匀地加热焊件，
加热过程的持续时间一般不超过2min，因此生产率高，焊件变形小，晶粒长大和脱碳等现象不显著；又因液体介质隔绝空气，焊件不受氧化，易于实现钎焊机械化，很适于大批量生产；有时还能在钎焊的同时完成淬火、渗碳、氰化等热处理过程。
按所用液体介质不同，浸渍针焊分盐浴（盐液）针焊和金属浴
（熔化钎料）钎焊两类。
（1）盐浴针焊是将装配好针料的焊件浸在盐浴槽中加热而进行的浸渍针焊，主要用于硬钎焊。盐在槽内经加热熔化而成高温盐液，它在针焊中是加热和保护焊件的介质。盐液必须满足以下要求：具有合适的熔化温度；成分和性能稳定；对工件能起保护作用。常用盐液有以下几类。
①中性氯盐它可防止工件表面氧化。除用铜针焊低碳钢外，
用铜基钎料和银基钎料进行钎焊时，需在工件上预置钎剂。钎剂可以刷涂、浸沾或喷洒到工件上。
②在中性氯盐中加入少量针剂通常加入硼砂，以提高盐浴去氧化物能力，这样在工件上就不必预先施加针剂。但为了保持盐液去氧化物能力，应定时补充加入针剂。
③渗碳和氰化盐这些盐本身就具有钎剂作用，在钎焊钢时，
可对钢表面起渗碳和渗氮作用。
表5-36列出了盐浴针焊碳钢和低合金钢用的盐液成分和针焊温度。
盐类成分（质量分数）/%
钎焊温度/℃
适用钎料中性
BaCl 1001100~1150
铜中性
BaCl295,NaCl 51100~1150
铜

[Page 297]
第五章其他常用焊接与切割方法
281
续表盐类成分（质量分数）/%
钎焊温度/℃
适用钎料中性
BaCl280, NaC120670~1000
黄铜中性
NaCl100850~1100
黄铜含钎剂
BaCl280，NaCl19，硼砂1900~1000
黄铜中性
BaCl250, KC150730~900
银基钎料中性
BaCl255,NaCl25,KC120620~870
银基钎料氰化
Na2CO30,KCl30,NaCN40
银基钎料
650~870
NaCI30，KC130，碳酸盐20，
渗碳
900~1000
黄铜
NaCN20，活化剂余量盐浴钎焊主要设备为盐浴槽。其加热方式有外热式和内热式两种，前者是在槽外用电阻丝加热，应用不广；后者是靠电流通过盐液产生电阻热进行自身加热，被广泛应用，图5-31所示为其结构示意。
电极盐浴槽热电偶炉壁变压器图5-31内热式盐浴槽表5-37介绍了几种定型盐浴炉的型号与技术数据。为了安全，
采用低电压（10～15V）、大电流加热。当电流流过盐液时由于电磁场的搅拌作用，使整个盐液的温度均匀，误差可控制在士3℃范围内。

[Page 298]
282
实用焊接工艺手册表5-37
盐浴炉型号和技术数据功率最高工作盐浴槽尺寸最大生产率型号电压/V
相数
/kW
温度/℃
/mm
/kg·h-1
RDM2-25-8253801850300X300X49090
RDM2-50-6503803600500X920X540100
RDM2-75-137538031300310X350X600250
RDM2-100-81003803850500X920X540160
操作时注意，一切要接触盐浴的工件和器具均需预热除水，以免接触盐浴时引起盐液猛烈喷溅。对焊件预热既可减小浸人时盐浴温度下降，又可缩短钎焊时间，通常是用电炉预热。长钎缝焊件不要水平地同时浸人盐浴，而应以一倾角浸入与取出，这样可保证盐液能均匀地浸人和流出。
盐浴钎焊的优点是能恒温控制，加热均匀，一次能完成大量多种钎缝，生产率高，易实现机械化。缺点是使用大量盐类，焊后清洗焊件上的残余钎剂十分费力，盐浴蒸气和废水具有一定污染性，
耗电量大等。
（2）金属浴钎焊是将焊件浸在覆盖有钎剂的钎料浴槽中所进行的浸渍针焊。实际上是将熔化的针料作为加热介质，进行恒温控制。装配好的工件浸入液态钎料加热的同时，钎料也渗人接头间隙而完成钎焊。这种针焊方法的优点除加热均匀，温度控制精确外，装配比较容易（不必安放钎料和钎剂），生产率高，一次能完成大量多种和复杂钎缝的钎焊，如蜂窝式换热器、散热器等。缺点是工件表面必须进行阻焊处理，否则将全部塘满钎料，增加了钎料消耗。
（3）波峰钎焊是金属浴钎焊的变型。它是熔化的钎料在一定压力下通过扁形喷嘴向上（或成一定角度）喷出，形成波峰，焊件以一定速度掠过波峰以完成针焊的过程。波峰钎焊是目前印制电路板生产中应用最广泛的也是效果最好的一种钎焊方法。图5-32所示为这种钎焊方法的原理。焊接时，由一泵动系统产生一个稳定、连

[Page 299]
第五章其他常用焊接与切割方法
283
续和缓外溢的波浪状或涌泉状液态钎料波峰，并使印制电路板沿某一方向穿过波峰，使板的底部与热的钎料波峰接触，此时，液波即向板提供热量和所需的钎料，在毛细作用和辅助的轻微波压作用下，就可得到优良可靠的软钎焊接头。这种方法适宜软钎焊。
印制电路板移动方向钎料泵图5-32波峰钎焊原理钎料波峰可以由机械泵或电磁泵来产生。印制电路板处于水平位置或与水平面构成一个微小角度（约5°～9°）随传送带在波峰上向前移动，移动速度一般为300～600cm/min。在移动方向上对印制电路板长度没有限制，板上元器件的引线在板下的伸出长度不能超过2mm。
波峰钎焊的特点是钎料波峰上没有氧化膜，大量流动的钎料与印制电路板保持良好的接触，可以提高针焊质量和速度，生产率很高。
4.炉中钎焊将装配好钎料的工件放在炉中加热所进行的钎焊，称炉中钎焊。根据钎焊过程焊件所处的气氛不同分为空气炉中钎焊、还原性气氛炉中钎焊、情性气氛炉中钎焊和真空炉中钎焊。炉中钎焊的特点是焊件整体加热，加热均匀，焊件变形小；加热速度慢，通常是采取一炉同时钎焊多件来提高生产率或采取连续传送方式进行大批量生产。
炉子的加热方法随应用热能不同而改变，有些炉子用气或油加

[Page 300]
284）实用焊接工艺手册热，但现在大多数用电加热。
（1）空气炉中钎焊把装有钎料和钎剂的焊件放入一般工业电炉中加热至针焊温度，靠钎剂去氧化膜，熔化的针料流人接头间隙，冷凝后即成钎焊接头。
此法设备简单，成本较低，但加热速度慢，在空气中对整个工件加热，易氧化，针料熔点高时更为显著，因此应用受限制，逐渐被保护气氛炉中钎焊代替，目前较多地用于铝及其合金的钎焊，而且要严格控制炉温并保证炉膛温度均匀，才能获得好的钎焊质量。
（2）保护气氛炉中钎焊是将装配好钎料的工件置于特定气氛的炉中进行加热的钎焊。按所用气氛性质分还原性气氛炉中钎焊和情性气氛炉中针焊。典型的保护气氛炉中针焊原理如图5-33所示。
