Repository: fang02272/-

# 焊接工艺专家系统 v2.8

这是一个面向焊接知识问答、工艺参数推荐和机器人焊接工艺卡片生成的本地专家系统。项目以 `saved_knowledge` 中已经学习的书籍为知识底座，优先在本地完成检索、路由和结构化回答；只有本地证据不足并且配置了 LLM 时，才调用 OpenAI 兼容接口补充答案。

## 1. 核心能力

- 多书知识库：保存 PDF 全文、章节、关键词、表格和数据点。
- Jieba 分词：注册焊接专业词，使用搜索模式多粒度分词，替代机械的中文单双字切分。
- 本地检索：关键词匹配、跨书章节检索、特征向量余弦检索和可选语义向量增强；对乱码、短文本和重复章节统一评分、过滤或降权。
- 专家知识库：把规范概念、别名、定义、应用场景和来源整理为可查询条目。
- 意图路由：区分概念、工艺参数、综合和通用问题。
- 工艺卡片：输出母材、板厚、坡口、电参数、热参数、机器人参数、质量检查及装备信息等机器可读 JSON，并标注输入完整度、待确认项和逐参数来源。
- 本地优先：高置信答案或已生成工艺卡片时不调用 LLM。
- LLM 兜底：只注入命中的薄目录和少量相关原文，默认最多生成 2000 Token。
- 答案缓存：LRU + TTL + 相似问题命中，知识源变化后自动失效。
- SSE 流式回答：LLM 内容按增量展示；完成事件仍返回完整结构化结果；请求中断时可取消，失败时可直接重试。
- 检索诊断：页面可查看 Top-5 章节的原始分、质量分、质量问题、命中关键词、可读预览和匹配解释；缺少工艺卡输入时可一键填入待补字段模板。

File: saved_knowledge/实用焊接工艺手册_第二版/full_text.txt (part 5 of 9)
[Page 1]
装配好的焊件由传送带经炉门送人预热室，焊件在预热室被缓慢加热，使温度均匀，防止了变形；然后送入针焊室，这时焊件已加热到针焊温度，在气体保护下完成针焊过程；针焊好的焊件进入围有水套的冷却室，在气体保护下冷至100～150℃，经炉门出炉。此炉只适于针焊碳钢，因炉门经常开启，针焊室很难保持纯净的气氛。对于针焊合金钢和不锈钢等需在密封的针焊容器内进行。
热电偶钎焊室出口炉门预热室气体入口冷却室入口炉门图5-33保护气氛炉中钎焊原理所用还原性气体的主要组分是H，和CO，它们不仅能防止空气侵人，还能还原工件表面的氧化物，有助于钎料润湿母材。表
5-38列出了钎焊用的还原性气体及其用途。

[Page 301]
第五章其他常用焊接与切割方法
285
表5-38
钎焊用的还原性气体及其用途主要成分（体积分数）/%
露点用途气体备注
CO₂
钎料母材放热
14~
70~
碳钢、无氧铜、
室温脱碳性气体
1510716
镍、蒙乃尔合金放热
15~
10~
73~
-40
铜、铜无氧铜、碳钢、
气体
1175
磷、黄铜、
镍、镍基合金、蒙乃渗碳性吸热
38~
17~
41~
40银基尔合金、高碳钢气体
40194597~
氢气室温无氧铜、碳钢、
100
镍、高碳钢、镍基合干燥铜、铜脱碳性
100
-60
金、蒙乃尔合金、不氢气磷、黄铜、
锈钢分解氨
7525
-60银基、镍基在还原性气氛炉中钎焊时，最常用的钎料是铜和镍基钎料，因它们不含易挥发元素。钎料中锌的含量应低，以减少锌的挥发。钎焊铜时，必须是无氧铜。情性气氛炉中钎焊用的是氩气，只起保护作用，其纯度高于99.99%。通常工件放在容器内，在流动氩气中钎焊。此钎焊方法安全可靠，但成本较高。
为了避免钎焊件变色和脱碳，以及防止污染物以不正确的方向穿过加热室和冷却室，宜在出人炉门处排气。图5-34所示为较好的排气系统，它完全能控制保护气体沿任一个方向通过炉子。
（3）真空炉中钎焊是将装配好钎料的焊件置于真空炉中加热所进行的钎焊，简称真空钎焊。真空钎焊时，工件周围的气氛很纯净，在真空度为0.133Pa时，只含有0.000001%的残余气体，完全可防止氧、氢、氮等与母材发生反应。而且在高真空条件下，一些金属表面的氧化物在高温时挥发。如果采用连续抽气保持真空，
则可以清除硬针焊时释放出的挥发物质。钢中的碳在真空中加热对氧化物有还原作用，这些有利因素使得在钎焊含有铬、钛、铝等元素的合金钢、高温合金、钛合金、铝合金及难熔金属时，不必使用钎剂。

[Page 302]
286
实用焊接工艺手册风扇（备用）
房顶管道集气罩风门集气罩风门排气罩排气罩保护气体入口火帘
'L.
加热冷却图5-34网带传送钎焊炉排气系统真空钎焊炉分热壁型和冷壁型两类。热壁真空炉实际上是一个真空钎焊容器，把装好钎料的焊件放在该容器内，容器放入炉膛中加热到钎焊温度，保温一定时间，把容器取出在空气中冷却。图
5-35所示为热壁真空炉示意，图5-35（a）为单容器真空炉，在高温和真空条件下容器受压力大，易变形；图5-35（b）为双容器真空炉，炉膛也抽成真空，以减小钎焊容器的压力。
炉门密封环反射屏接扩散泵反射屏、
加热器密封环真空容器真空容器炉门加热器接机械真空泵密封环炉壳炉壳接扩散泵
（a）单容器
（b）双容器图5-35热壁真空炉示意冷壁真空炉把加热炉与钎焊室合为一体，如图5-36所示。炉壁制作成双层结构的水冷套，内置热反射屏，既保护炉壳，又可提

[Page 303]
第五章其他常用焊接与切割方法287
高加热效率。反射屏内侧均匀分布加热元件。这种真空炉使用较安全方便，加热效率也较高，但结构较复杂，制造费用高，焊后焊件只能随炉冷却，生产率低。为了提高冷却速度，可以在冷却时通人情性气体，通过安装在热反射屏与炉体之间的热交换器加速其冷却。
炉盖炉壳反射屏真空泵绝缘子加热元件图5-36冷壁真空炉示意真空系统包括机械真空泵、油扩散泵、真空管道和真空阀门等。当只要求0.133Pa以下的真空度时，只用机械泵即可。要求更高真空度时需同时使用扩散泵。钎焊常用真空度在1.33×
10-3~1.33X10²Pa之间。
真空钎焊的主要优点是钎焊质量高，可以钎焊其他方法无法钎焊的材料，但由于在真空中金属易蒸发，因此不宜采用锌、镉、
锂、锰、镁和磷等元素含量多的钎料，也不适于钎焊含有大量这些元素的母材。
此外，还有感应钎焊和电阻钎焊，但这两种方法应用不广，且有一定局限性，故本书不再介绍。
三、钎焊方法的选择从以上的介绍可以看出，各种针焊方法都有一定的优点，但也

[Page 304]
288实用焊接工艺手册有一些不足。在选择钎焊方法时，必须综合考虑焊件的材料、形状和尺寸、所用的针料和钎剂、生产批量大小、成本及各种钎焊方法特点等因素。表5-39汇总了上述各种钎焊方法的基本特点与适用范围，供参考。
表5-39
各种钎焊方法的基本特点与适用范围钎焊方法特点应用范围
①适用于钎焊温度低于300℃的软钎焊（用锡铅或铅基钎烙铁钎焊温度低料）
②钎焊薄件、小件，需钎剂
①适用于钎焊某些受焊件形状、尺寸及设备等的限制而设备简单，通不能用其他方法钎焊的焊件，适于无电场合用性好，生产率
②可采用火焰自动钎焊火焰钎焊低（手工操作
③可焊接钢、不锈钢、硬质合金、铸铁、铜、银、铝等时），要求操作及其合金技术高
④常用钎料有铜锌、铜磷、银基、铝基及锌铝钎料
①可在焊件上通低压电，由焊件上产生的电阻热直接加热，也可用碳电极通电，由碳电极放出的电阻热间接加热焊件加热快，生产
②钎焊接头面积小于65～380mm²时，经济效果最好电阻钎焊率高，操作技术
③特别适用于钎焊某些不允许整体加热的焊件易掌握
④最宜焊铜，使用铜磷钎料可不用钎剂，也可用于焊银合金、铜合金、钢、硬质合金等
5使用的钎料有铜锌、铜磷、银基，常用于钎焊刀具、
电器触头、电机定子线圈、仪表元件、导线端头等加热快，生产
①钎料需预置，一般需用钎剂，否则应在保护气体或真效率高，可局部空中钎焊加热，零件变形
②因加热时间短，宜采用熔化温度范围小的钎料小，接头洁净，
③适用于除铝、镁外的各种材料及异种材料的钎焊，特感应钎焊易满足电子电器别适宜于焊接形状对称的管接头，法兰接头等产品的要求，受
④钎焊异种材料时，应考虑不同磁性及热膨胀系数的零件形状及大小影响的限制
③常用的钎料有银基、铜基

[Page 305]
第五章其他常用焊接与切割方法289
续表钎焊方法特点应用范围
①在熔融的钎料槽内浸渍钎焊：软钎料用于钎焊钢、铜加热快，生产及其合金，特别适用于钎焊焊缝多的复杂焊件，如换效率高，当设备热器、电机电枢导线等：硬钎料主要用于焊小件，缺能力大时，可同点是钎料消耗量大时焊多件、多
②在熔盐槽中浸渍钎焊：焊件需预置钎料及钎剂，钎焊浸渍钎焊缝，宜大量连续焊件浸人熔盐中预置钎料，在熔融的钎剂或含钎剂的生产，如制氧机熔盐中钎焊，所有的熔盐不仅起到钎剂的作用，而且铝制大型板式热能在钎焊的同时向焊件渗碳、渗氮交换器，单件或
③适用于焊钢、铜及其合金、铝及其合金，使用铜基、
非连续生产银基、铝基钎料
①在空气炉中钎焊，如用软钎料钎焊钢和铜合金，铝基钎料钎焊铝合金，虽用钎剂，焊件氧化仍较严重，故炉内气氛可很少应用控，炉温易控制
②在还原性气体如氢、分解氨的保护气氛中，不需焊剂，
准确、均匀，焊可用铜、银基钎料钎焊钢、不锈钢、无氧铜件整体加热，变
③在情性气体如氩的保护气氛中，不用钎剂，可用含锂形量小，可同时的银基钎料钎焊钢、不锈钢，银铜钎料针焊铜、镍，
炉中钎焊焊多件、多缝，
或少用钎剂，以银基钎料钎焊钢，铜钎料钎焊不锈钢，
适于大量生产使用钎剂时可以镍基钎料钎焊不锈钢、高温合金、钛成本低，焊件尺合金，用铜钎料钎焊钢寸受设备大小的
④在真空炉中钎焊，不需钎剂，以铜、镍基钎料钎焊不限制锈钢、高温合金（尤以含钛、铝的高温合金为宜），用银铜钎料钎焊铜、镍、可伐合金、银钛合金；用铝基钎料钎焊铝合金、钛合金四、钎焊接头的设计
1.钎焊接头的基本形式钎焊接头的基本形式与熔焊的大致相似，有对接、搭接、T形接、角接和卷边接等，但在局部构造上与熔焊接头有区别。例如，
对接接头对熔焊来说是最理想的接头形式，但对钎焊来说却不是。
因为熔焊接头可以根据需要选用不同强度的填充金属来实现接头的

[Page 306]
290
实用焊接工艺手册高组配、等组配或低组配，而钎焊由于钎料的强度大多比母材强度低，只能获得低组配的接头，这样的接头要达到与母材等强度，必须具有严格的最小钎缝厚度（间隙），这在实际生产中难以实现。而要提高接头的承载能力，只有扩大钎缝的连接面积才有可能实现。
钎焊的对接接头能扩大的连接面积很有限，板愈薄愈不可能。而且钎焊过程毛细作用所要求的最佳钎缝间隙，对接接头也很难保证。
与此相反，搭接接头对钎焊来说却十分合适。不仅搭接面上毛细作用所需的间隙易于实现，而且接头的承载能力只需略微增加其搭接长度，即可获得提高。所以，设计钎焊的对接、T形接和角接等接头时，尽可能使局部构造“搭接化”。图5-37所示为按此原则设计的各类钎焊接头。
（a）普通搭接接头（b）普通搭接接头（c）对接接头局部搭接化（d）对接接头局部搭接化
（e）丁字接头和角接
（g）丁字接头和角接
（h）丁字接头和角接
（f）丁字接头和角接接头的局部搭接化接头的局部搭接化接头的局部搭接化接头的局部搭接化
（i）管件的套接接头
（j）管件的套接接头
（k）管件的套接接头（1）管与底板的接头形式
（m）杆件连接的
（n）杆件连接的
（0）管或杆与凸缘的
（p）管或杆与凸缘的接头形式接头形式接头形式接头形式图5-37
各类钎焊接头

[Page 307]
第五章其他常用焊接与切割方法
291
搭接接头的缺点是不节省材料，结构重量增加，受力不合理，
应力集中较大。
2.钎焊接头搭接长度计算搭接接头是钎焊常用接头，为了保证钎焊搭接接头与母材具有相等的承载能力，理论上可按式（5-5）计算搭接长度L（图5-38）。
L=aob0
(5-5)
式中搭接长度，mm；
强度较低或较薄母材的抗拉强度，MPa；
钎焊接头的抗剪强度，MPa；
母材厚度，mm；
安全系数。
图5-38搭接长度计算钎焊接头的强度除取决于钎料强度和钎焊过程各钎料与母材的相互作用外，还与钎焊方法、接头形式、钎焊工艺等因素有关。表5-40的抗剪强度可供参考。实际生产中搭接长度常取母材厚度的2～3倍，对于薄壁件可取4～5倍，但搭接长度很少超过15mm。
表5-40常用金属钎焊接头的合适间隙和接头抗剪强度钎焊金属钎料间隙/mm
抗剪强度/MPa
铜
0~0.05100~150
黄铜
0.05~0.20200~250
碳钢银基钎料
0.05~0.15150~240
锡铅钎料
0.05~0.2038~51

[Page 308]
292
实用焊接工艺手册续表钎焊金属钎料间隙/mm
抗剪强度/MPa
铜
0.02~0.07
铜镍钎料
0.03~0.20370~500
不锈钢银基钎料
0.05~0.15190~230
镍基钎料
0.05~0.12190~210
锰基钎料
0.04~0.15300
铜锌钎料
0.05~0.13
铜磷钎料
0.02~0.15100~180
铜和铜合金银基钎料
0.05~0.13160~220
锡铅钎料
0.05~0.2021~46
镉基钎料
0.05~0.2040~80
铝基钎料
0.10~0.3060~100
铝和铝合金钎焊铝用软钎料
0.10~0.3040~803.接头间隙钎焊是靠毛细作用使液态钎料填满间隙的，因此必须正确选择接头的间隙。间隙的大小很大程度上影响钎缝的致密性和接头强度。间隙太小，妨碍钎料流人，造成钎缝内夹渣或未焊透；间隙过大，破坏钎缝的毛细作用，钎料不能填满间隙。常用金属的搭接接头间隙见表5-40。
在具体选用接头间隙时还需考虑下列因素。
①钎剂的影响使用矿物型钎剂时，接头间隙应选得大一些。
因钎焊时熔化的钎剂先流人间隙，当钎料熔化并由毛细作用流人间隙时，必须排开钎剂。若接头间隙过小，钎剂可能留在间隙中不能被钎料置换而形成夹渣。使用气氛型钎剂或真空钎焊时，不存在排渣问题，接头间隙可取得小些。
②母材与钎料相互作用影响若母材与钎料相互作用小，间隙可取得小些，如用铜钎料焊碳钢或不锈钢时，间隙可取小些；母材与钎料相互作用强烈，间隙应大些，如用铝基钎料钎焊铝，因为

[Page 309]
第五章其他常用焊接与切割方法293
母材的熔解会使钎料熔点提高，流动性降低。
③针料的流动性影响在不同的钎焊温度和状态下，钎料有不同的流动性和黏度。易流动的钎料，如纯金属（铜）和共晶合金以及自钎剂钎料，接头间隙应小些；结晶温度区间大的钎料，流动性差，接头间隙可大些。
④间隙位置垂直位置的接头间隙应小些，以免针料流出；
水平位置的接头间隙可以大些。
③搭接长度搭接的长度越长，间隙应越大，尤其是当钎料与母材相互作用较大时，更应如此。因此，在保证接头强度下尽可能采用最短的搭接长度。、
6热膨胀系数的影响在均匀加热针钎焊同种材料的零件时，
接头间隙一般不会有明显变化。但当零件材料不同、截面不等时，
在加热过程中接头间隙可能变化较大。特别是对于套接类型的接头，热膨胀系数的差异影响最大。如果套接内部的零件材料比外部零件材料的热膨胀系数小，则加热时，间隙变大；反之，加热时，
间隙减小。因此，当钎焊异种金属，或厚度相差很大的同种金属时，必须保证在针焊温度下的间隙，而不是室温装配时的间隙。
预置钎料在两板之间预先放置箔片钎料，这时的接头不必考虑间隙大小，但钎焊过程中必须预加压力，使接头间隙减小，
使针料填充到一般粗糙度界面上的空隙中。
4.接头的工艺性设计所设计的钎焊接头不仅要保证其使用性能，还必须保证针焊过程能顺利地进行，不因接头的构造设计失误而导致接头出现未钎透、气孔、夹渣、针料流失等工艺缺陷。
（1）考虑针料在接头上的安置在接头设计时就必须确定用什么形状的针料，以什么方式和方法向接头间隙进给钎料。通常气体火焰钎焊和烙铁钎焊钎料是在钎焊时进给的，其他钎焊方法一般都是预先把钎料安置在接头上。安置的原则如下。
①尽可能利用钎料的重力作用和间隙的毛细作用，以保证钎料良好地填满间隙。

[Page 310]
实用焊接工艺手册
294
②钎料填缝时，间隙中的气体或钎剂有排出通道。
③钎料应安置在不易润湿及加热中温度较低的零件上。
④安置要牢靠，不致在钎焊过程中因意外干扰而错动位置。
图5-39所示为考虑了合理安置环状钎料的接头设计的例子。
箔状钎料应以与钎缝相同的形状、相近的大小，直接置于接头间隙内，钎焊时施以一定压力压紧钎缝以保证填满间隙，如图5-40
所示。
(a)
(b)
（C)
（d）
(e)
(f)
(g)
(h)
图5-39安置环状钎料图5-40安置箔状钎料
（2）考虑焊件的装配与定位设计钎焊接头时必须考虑使焊前零件的装配与定位简便而又准确。图5-41列举了一些尺寸较小、
结构简单的零件定位的例子，这些接头都具有“自保持”特点。
对于尺寸较大结构复杂的零件，一般采用专用夹具来定位与夹紧。这时接头设计不受限制，而对夹具则有较高的要求，如耐高温、抗氧化、具有足够的强度和刚性等。

[Page 311]
295
第五章其他常用焊接与切割方法插入自重点焊滚花螺钉锁缝缩颈翻边铆台套接图5-41自保持定位钎焊常见接头形式
（3）考虑工艺孔是指在接头上或零件上设计一些满足工艺要求的孔或洞。例如，钎焊接头处的盲孔和封闭的空间是不允许存在的，必须有排气或排出残留钎剂的通道。
大面积搭接的情况下，为防止中心围阱和夹渣，如果设计允许，可以在上面一片板料上打若干小孔，以便气体和残余钎剂排出。
图5-42所示为封闭型接头的工艺孔例子。
工艺孔工艺孔图5-42封闭型接头的工艺孔五、钎焊工艺
1.工件的清理与表面准备为了确保形成均匀优质的钎焊接头，焊前必须清除工件表面的

[Page 312]
296实用焊接工艺手册油污、氧化物；为了改善某些材料的钎焊性或增加针料对母材的润湿能力等，常需在母材表面镀覆金属。
（1）清除油污常用有机溶剂去除油污，如酒精、汽油、三氯乙烯、四氯化碳等。小批生产可把零件浸在有机溶剂中清洗，大批生产常在有机溶剂蒸气中脱脂。也可在热的碱溶液中洗清，如钢制零件浸入70～80℃的10%苛性钠溶液中脱脂。铜及铜合金零件可在50g碳酸钠、50g碳酸氢钠加1L水的溶液中清洗，溶液温度为
60~80℃。
在浴槽中清洗时可采用机械搅拌或超声波振动以提高清洗作用。脱脂后需用水清洗。
（2）清除氧化物零件表面氧化物的清除，可根据工件材料、
生产条件和生产批量，在机械方法、化学浸蚀和电化学浸蚀等方法中进行恰当选择。
机械方法清除氧化物可用锉刀、金属刷、砂纸、砂轮、喷丸等。单件生产用锉刀或砂纸清理，批量生产宜用砂轮、金属刷、喷砂等方法。铝及铝合金不宜用砂轮和细锉刀清理，钛及钛合金表面也不宜用机械方法清理。
化学浸蚀方法适于批量生产，清理效果好，生产率高。浸蚀液的选择取决于母材及其表面氧化物的性质和状态。表5-41列出了适用于不同金属的化学浸蚀液及处理温度。
表5-41化学浸蚀液成分及处理温度适用的母材浸蚀液成分（体积分数）
处理温度/℃
①10%HSO4.余量水
50~80
②12.5%H2SO/1%~3%Na2SO4，余量水
20~77
铜及铜合金
③10%H2SO+10%FeSO，余量水
50~80
④0.5%~10%HC1，余量水室温
①10%H2SO+缓蚀剂，余量水
40~60
碳钢与
②10%HCI+缓蚀剂，余量水
40~60
低合金钢
③10%H2SO+10%HC1，余量水室温室温铸铁
12.5%H2SO4+12.5%HF，余量水

[Page 313]
第五章其他常用焊接与切割方法
297
续表适用的母材浸蚀液成分（体积分数）
处理温度/℃
①16%H2SO，15%HC1，5%HNO，余量水
100(30s)
不锈钢
②25%HC1+30%HF+缓蚀剂，余量水
50~60
③10%H2SO+10%HC1，余量水
50~60
钛及钛合金
2%~3%HF+3%~4%HC1，余量水室温
①10%NaOH，余量水
50~80
铝及铝合金
②10%H2SO4，余量水室温电化学浸蚀法适用于大批量生产及需快速清除氧化物的情况，
表5-42列出了用于不锈钢和碳钢清除氧化物的电化学浸蚀液的成分及处理工艺参数。
表5-42
电化学浸蚀电流密度浸蚀液成分时间/mm
电压/V
温度/℃
用途
/A·cm-2
正磷酸
65%
硫酸
15%
铬酐
15~300.06~0.074~6
室温用于不锈钢甘油
12%
水
硫酸
15g
零件接阳硫酸铁
250g
以满足电流
15~300.05~0.1
室温极，用于有氧氯化钠
40g
密度为准化皮的碳钢水
氯化钠
50g
零件接阳氯化铁
150g
以满足电流
10~150.05~0.120~50
极，用于有薄盐酸
10g
密度为准氧化皮的碳钢水
硫酸
120g
零件接阴以效果定不限水
极，用于碳钢经化学浸蚀或电化学浸蚀后，还需进行光亮处理或中和处理
（表5-43），随后在冷水或热水中洗净，并干燥。

[Page 314]
298
实用焊接工艺手册表5-43
光亮处理或中和处理成分（体积分数）
温度/℃
时间/min
用
HNO30%溶液室温
3~5
铝、不锈钢
Na2CO15%溶液室温
10~15
铜和铜合金
H2SO8%，HNO10%溶液室温
10~15
铸铁
（3）母材表面镀覆金属在母材表面镀覆金属主要是为了改善一些材料的钎焊性，增加钎料对母材的润湿能力，并作为预置钎料层，以简化装配和提高生产率。常用镀覆金属的方法有电镀、化学镀、熔化钎料中热浸、轧制包覆等。表5-44列举了一些母材镀覆金属材料及镀覆方法。
表5-44
母材镀覆金属材料及镀覆方法母材镀覆材料方法功用铜银电镀、化学镀用作钎料铜锡热浸提高钎料的润湿作用不锈钢铜、镍电镀、化学镀提高钎料的润湿作用，铜又可作钎料钼铜电镀、化学镀提高钎料的润湿作用石墨铜电镀使钎料容易润湿钨镍电镀、化学镀提高钎料的润湿作用可伐合金铜、镍电镀、化学镀防止母材开裂钛钼电镀防止界面产生脆性相铝镍、铜、锌电镀、化学镀提高钎料的润湿作用，提高接头耐腐蚀性铝铝硅合金包覆用作钎料电镀是通过电能的作用将欲镀金属镀到工件的焊口处一薄层，
以利于焊接的顺利进行。如在铜工件上镀银（图5-43），是以硝酸银溶液为电解液，将工件和银浸在电解液中，银接电源正极，工件接电源负极，通电后在工件的网格区逐步镀上一层银。
化学镀比较简单，如果在钢件上镀铜，只要将工件需要镀的部位插人硝酸铜溶液中，经过适当时间即可在表面镀上一层铜。化学镀是有条件的，必须是工件金属能够将电解液中的金属离子置换出

[Page 315]
第五章其他常用焊接与切割方法（299
镀覆区
工件银硝酸银电解液图5-43工件焊口上镀银示意来，否则就不能完成镀覆。例如，在铜工件上可以用化学镀镀银，
但却不能在银工件上用化学镀镀铜。
热浸只用于低熔点的钎料。例如，在工件上镀锡，应将锡（或锡钎料）在容器中加热熔化，再将工件需要镀覆的部位涂上钎焊熔剂[铜件涂松香酒精溶液，钢件涂强水（ZnCl2十HCl)]，然后插人液态锡中，数秒后取出即可。
2.预置针剂和阻流剂有些针焊方法需要预先放置针剂和阻流剂。
预置的钎剂多数为软膏式液体，以确保均匀涂覆在工件的待焊两表面上。黏度小的钎剂可以采用浸沾、手工喷涂或自动撒布加上。黏度大的针剂将其加热到50～60℃，不用稀释便能降低其黏度，热的钎剂其表面张力降低，易黏着于金属。
使用气体钎剂的炉中钎焊和火焰钎焊，以及使用自钎剂钎料的钎焊，无需预置钎剂。真空钎焊也不需钎剂。
阻流剂是钎焊时用来阻止钎料泛流的一种辅助材料，在气体保护炉中钎焊和真空炉中钎焊时用得最广。阻流剂主要是由稳定的氧化物（如氧化铝、氧化钛、氧化镁等）与适当的黏结剂组成。焊前把糊状阻流剂涂覆在不需要钎焊的母材表面或夹具表面上。由于钎料不润湿这些物质，故能阻止其流布。钎焊后再将阻流剂清除。
3.装配、定位与放置针料施加钎剂后，在其尚未干燥和剥离前便立即将钎焊部件装配起来。最好的装配方法是使部件能自定位和自支承，如图5-41所示。

[Page 316]
300）实用焊接工艺手册此外，可以使用夹具进行定位与夹紧。所用的夹具要受钎焊件的复杂程度、针焊温度和加热方法的影响。它必须具有足够的高温强度和刚性、耐热和抗氧化能力；不因热膨胀不同而引起定位不精确；
高温下不致与焊件接触处发生反应；火焰钎焊时，夹具不应妨碍火焰和钎料接近接头；感应钎焊时，夹具一般用陶瓷材料制成，以免外来金属进人感应圈的电场中。
4.钎焊工艺参数钎焊工艺参数包括钎焊温度、升温速度、保温时间和冷却速度等，其中针焊温度和保温时间是关键。
钎焊温度通常选在高于钎料液相线温度25～60℃以上，以保证钎料能填满间隙。但是要具体分析，某些钎料的固相线和液相线的温度相隔较远，在液相线温度以下就已有相当数量的液相存在，
具有一定的流动性，这时，钎焊温度可以等于或稍低于钎料液相线温度。而对于某些针料，如镍基针料，希望它与母材发生充分的反应，钎焊温度可能高于钎料液相线温度100℃以上。温度太高，容易导致熔蚀缺陷，即在接头上钎料流人端留下一凹坑。
升温速度和冷却速度要综合考虑母材的性质、工件的形状和尺寸以及针料与母材的相互作用。对于性质较脆、热导率较低和尺寸较厚的工件不宜升温过快，因为大多数钎焊加热是靠环境热源的辐射与对流传人，提高升温速度只能靠提高热源温度来实现，这就容易引起焊件内外很大的温度梯度，应力和变形不可避免，增加了开裂的倾向。对于使用亚共晶针料针焊时，宜使用较快的升温速度，
以减少熔析的产生。快速冷却有利于针缝组织细化，可提高其力学性能，但过快冷却易导致性质较脆、热导率低和厚度较大的焊件产生裂纹。
钎焊保温时间视工件大小和钎料与母材相互作用的剧烈程度而定。大件的保温时间应长些，以保证加热均匀；针料与母材作用强烈的，保温时间要短些。适当的保温时间有利于钎料与母材之间的相互扩散，形成牢固的接头。但过长的保温时间将导致熔蚀等缺陷产生。

[Page 317]
第五章其他常用焊接与切割方法3015.针焊后处理钎焊后处理包括清除对接头有腐蚀作用的残余钎剂、阻流剂或影响钎缝外形的堆积物，有些钎焊件需要热处理，有些钎缝连同整个工件还要进行焊后镀覆（如镀其他惰性金属保护层）、氧化或钝化处理、喷漆等。
（1）钎剂的清除钎剂残渣多数对钎焊接头有腐蚀作用，且妨碍对钎缝质量检查，焊后应清除干净。需针对钎剂的物理化学性质采取不同清除方法。
非活化松香软针剂因无腐蚀性，焊后不必清洗。但含松香的活性钎剂残渣有腐蚀性，可用异丙醇、酒精、汽油、三氯乙烯等有机溶剂清除。
由有机酸及盐组成的钎剂，一般都溶于水，可用热水洗涤。由凡士林调制的膏状钎剂，可用有机溶剂去除。
由无机酸组成的软针剂溶于水，可用热水洗涤；含碱金属及碱土金属氯化物的针剂，可用2%盐酸溶液洗涤，为了中和盐酸，再用含少量NaOH的热水洗涤；若是用凡士林调成含氯化锌的钎剂，
则应先用有机溶剂清除残留油脂后，再用上述方法洗涤。
以硼砂和硼酸为基的硬针剂残渣基本上不溶于水，清除困难，
一般用喷砂法去除。最好焊后工件处于热态时放人水中急冷，使残渣开裂，易于去除。不能急冷的工件，可在70～90℃的2%～3%
重铬酸钾溶液中较长时间清洗。
（2）阻流剂的清除对于“分离剂”型的阻流剂，很容易用钢丝刷、压缩空气或冲水等机械方法清除。对“表面反应”型阻流剂，用热硝酸-氢氟酸酸洗，最容易清除，但对含铜和银的合金不适用。用氢氧化钠（苛性钠）或二氟化铵溶液清除阻流剂，可适用于任何场合。对于少数阻流剂，可用5%～10%硝酸或盐酸溶液浸洗，而硝酸也不能用于含铜或银的合金。
清除阻流剂后，最后需用清水洗涤干净。

[Page 318]
第六章碳钢的焊接第一节低碳钢的焊接一、低碳钢的焊接性低碳钢的含碳量低（不大于0.25%），其他合金元素含量也较少，故是焊接性最好的钢种。采用通常的焊接方法焊接后，接头中不会产生淬硬组织或冷裂纹。只要焊接材料选择适当，便能得到满意的焊接接头。
用电弧焊焊接低碳钢时，为了提高焊缝金属的塑性、韧性和抗裂性能，通常都是使焊缝金属的含碳量低于母材，依靠提高焊缝中的硅、锰含量和电弧焊所具有较高的冷却速度来达到与母材等强度。焊缝金属随着冷却速度的增加，其强度会提高，而塑性和韧性会下降。为了防止过快的冷却速度，对厚板单层角焊缝，其焊脚尺寸不宜过小；多层焊时，低碳钢的焊接应尽量连续施焊。焊补表面缺陷时，焊缝应具有一定的尺寸，焊缝长度不得过短，必要时应局部预热100~150℃
在焊接含碳量偏高的低碳钢或在低温下焊接大刚性结构时，可能产生冷裂纹，这时应采取预热或采用低氢型焊条焊接。
低碳钢弧焊焊缝通常具有较高的抗热裂纹能力，但当母材含碳量已接近上限（0.25%）时，应避免出现窄而深的焊缝。
沸腾钢含氧量较高，板厚中心有显著偏析带，焊接时易产生裂纹和气孔，厚板焊接有一定的层状撕裂倾向，时效敏感性也较大，
焊接接头的脆性转变温度也较高。因此，沸腾钢一般不用于制作受

[Page 319]
第六章碳钢的焊接
303
动载或在低温下工作的重要结构。
某些焊接方法热源不集中或线能量过大，如气焊和电渣焊等，
引起焊接热影响区的粗晶区晶粒更加粗大，从而降低接头的冲击韧性，因此重要结构焊后往往要进行正火处理。
表6-1列出了常用低碳钢的力学性能。对于金属材料来说，其力学性能不是固定不变的。在焊接中，必须考虑随工件厚度的增加其力学性能会出现相应的变化，从表6-1中可以看出，同样一种材料随着厚度的增加抗拉强度、屈服点都在下降，伸长率也有所下降，也就是材料的强度和塑性都在下降，因此其焊接性也有所下降。当工件厚度较大时，即使是焊接性最好的低碳钢，也需要适当预热。表6-2列出了优质碳素钢的牌号和力学性能。
表6-1
常用低碳钢的力学性能钢板厚度抗拉强度屈服点交货状态伸长率85/ %
钢材类别牌号
/mm
o6/MPa
os/MPa
6~16400~5302452616~25400~52023525225400~5202425~36
锅炉用热轧或
20g
碳素钢热处理
36~60400~5202252360~100390~51020522100~150380~500185226~16400~5202452516~36400~52023525
压力容器热轧或
20R
用碳素钢热处理
36~60400~5202252560~10020524390~510

[Page 320]
304
实用焊接工艺手册表6-2
优质碳素钢的牌号和力学性能试样毛推荐热处理钢材交货力学性能工艺及温度/℃
状态硬度/HBS
牌号坯尺寸
/mm
正火淬火回火
ob/MPao/MPa
85/ %
$/%
未热处理退火
08F
25930295175356013110F
25930315185335513714315F
25920355205295508259303251953360131102593033520531551371525920375225275514320259104102452555156252527523501709008706004503025880860600490295215017935258708506005303152045197402586084060057033519452171874525850840600600355164022919750258308306006303751440241207552564538013352558208206002176025810675400123525522965258106954101030255229702579071542093026922975
试样
820480108088073028524180
试样
820480108093063028524185
试样
820480113098063030225515Mn
25920410245265516320Mn
25910450275245019725Mn
25900870600490295225020730Mn
258808606005403152045217187

[Page 321]
第六章碳钢的焊接
305
续表试样毛推荐热处理钢材交货力学性能工艺及温度/℃
坯尺寸状态硬度/HBS
牌号
/mm
正火淬火回火ob/MPa0/MPa
85/%
4/%
未热处理退火
35Mn
25870850600560335184522919740Mn
25860840600590355174522920725850840600620375154024121745Mn
25830390134025550Mn
83060064521760Mn
25810695410113526922965Mn
2580073543093028522970Mn
79078545083028525229
注：1.75、80及85钢用留有加工余量的试样进行热处理
2.对于直径或厚度小于25mm的钢材，热处理在与成品截面尺寸相同的试样毛坯上进行。
3.表中所列正火推荐保温时间不少于30min，空冷；淬火推荐保温时间不少于
30min，水冷；回火推荐保温时间不少于1h。
4.力学性能数据适合于截面尺寸不大于80mm的钢材，对大于80mm的钢材，允许其断后伸长率（8）、断面收缩率（）降低2%及5%。
二、低碳钢的焊接工艺
1.焊接工艺的要点为确保低碳钢焊接质量，在焊接工艺方面需注意以下几点。
①焊前清除焊件表面铁锈、油污、水分等，焊接材料用前必须烘干。
②角焊缝、对接多层焊的第一层焊缝以及单道焊缝要避免采用窄而深的坡口形式，以防止出现裂纹、未焊透或夹渣等焊接缺陷。
③焊接刚性大的构件时，为了防止产生裂纹，宜采取焊前预热和焊后消除应力的措施。表6-3列出低碳钢焊接时预热及焊后消除应力热处理温度，可供参考。

[Page 322]
306
实用焊接工艺手册表6-3低碳钢焊接时预热及焊后消除应力热处理温度预热温度和消除应力热钢号材料厚度/mm
层间温度/℃
处理温度/℃
<50
一
Q235，Q255,08，
10,15,2050~100
>100600~650
≤25
>50600~65025,20g，22g,20R
>25
>100600~650
④在环境温度低于一10℃以下焊接低碳钢结构时接头冷却速度较快，为了防止产生裂纹，应采取以下减缓冷却速度的措施。
a.焊前预热，焊时保持层间温度。
b.采用低氢型或超低氢型焊接材料。
c.点固焊时需加大焊接电流，适当加大点固焊的焊缝截面和长度，必要时焊前也需预热。
d.整条焊缝连续焊完，尽量避免中断，熄弧时要填满弧坑。
表6-4列出了低碳钢低温下焊接时的预热温度。
表6-4低碳钢低温下焊接时的预热温度焊件厚度/mm
环境温度/℃
预热温度/℃
梁、柱、桁架管道、容器
<-30
≤16100~150
—30~-2031~3417~30100~150
-20~-1035~5031~40100~150
-10~051~7041~50100~1502.焊条电弧焊焊接所用焊条用于焊接结构的低碳钢多是Q235钢，其抗拉强度平均约
417.5MPa，宜选用E43XX型焊条。Q255、08、10钢也常用，
20、25钢用得少些。低碳钢焊接时所用焊条选用举例见表6-5。

[Page 323]
第六章碳钢的焊接
307
表6-5
低碳钢焊接时所用焊条选用举例受动载荷、复杂和厚板一般结构（包括壁厚不结构，重要的受压容器，
大的中、低压容器）
钢号施焊条件低温下焊接型号牌号型号牌号
Q235
E4313
J421
E4303
J422
一般不预热
E4303
J422
E4301
J423
E4301
J423
E4320
J424
厚板结构预热
E4320
J424
E4311
J425
Q255150℃以上
E4311
J425
E4316
J426
E4315
J427
E4303
J422
E4316
J42608,10,
E4301
J423
E4315
J427
一般不预热
15,20
E4320
J424
E5016
J506
E4311
J425
E5015
J507
E4316
J426
E5016
J506
厚板结构预热
E5015150℃以上
E4315
J427
J50720g,22g,
E4303
J422
E4316
J426
一般不预热
20R
E4301
J423
E4315
J427
焊条通常根据产品结构、材料的特点、载荷性质、工作条件、
施焊环境等因素进行选用。当焊接重要的或裂纹敏感性较大的结构时，常选用低氢型的碱性焊条，如E4316、E4315、E5016、E5015
等，因这类焊条具有较好的抗裂性能和力学性能，其韧性和抗时效性能也很好。但这类焊条工艺性能较差，对油、锈和水分很敏感，
焊前需在350~400℃下烘干1～2h，并需将接头坡口彻底清理干净。所以对于一般的焊接结构，推荐选用工艺性能较好的酸性焊条，如E4301、E4303、E4313、E4320等。这些焊条虽然气体、
杂质含量较高，焊缝金属的塑性、韧性及抗裂性不及碱性焊条，但一般都能满足使用性能要求。
此外，对于同一个强度等级的低碳钢，由于产品结构上的差别，所选用的焊条也有不同。例如，随着板厚增加，接头的冷却

[Page 324]
308实用焊接工艺手册速度加快，促使焊缝金属硬化，接头内残余应力增大，就需要选用抗裂性能好的焊条，如低氢型焊条；厚板为了焊透，需开坡口焊接，这样填充金属量增加，为了提高生产效率，就可以选铁粉焊条。
同样板厚的对接接头与T形接头的散热条件各不相同，后者的角焊缝冷却快，需考虑抗裂问题。随着焊脚尺寸的加大，填充金属量以平方数增加，也需相应选用较大的焊条直径。当焊脚尺寸为
3一5mm时，可用p2mm的焊条；当焊脚尺寸为4～6mm时，可用
p2.5mm的焊条；当焊脚尺寸为5～7mm时，选用p3.2mm的焊条；当焊脚尺寸为5～9mm时，选用p4mm的焊条；当焊脚尺寸为7～11mm时，宜选用p5mm的焊条；当焊脚尺寸为8～13mm
时，宜选用p6mm的焊条或者用高效铁粉焊条。
3.埋弧焊用焊丝和焊剂理弧焊时，在给定焊接工艺参数条件下，熔敷金属的力学性能主要决定于焊丝、焊剂两者的组合。因此，选择理弧焊用焊接材料时，必须按焊缝金属性能要求选配适当的焊剂和焊丝。选择的方法通常是：首先按接头提出的强度、韧性和其他性能的要求，选择适当的焊丝，然后根据该焊丝的化学成分选配焊剂。例如，当选用w
（Si）<0.1%的焊丝时，如用H08A或H08MnA等，必须与高硅焊剂（如HJ431）配用；若用w（Si）>0.2%的焊丝，则必须与中硅或低硅焊剂（如HJ350、HJ250或SJ101等）配用。此外，当接头拘束度较大时，应选用碱度较高的焊剂，以提高焊缝金属的抗裂性能；
对于一些特殊的应用场合，应选配满足相应要求的专用焊剂，如厚壁窄间隙埋弧焊必须选配脱渣性良好的焊剂（如SJ101）。表6-6为几种低碳钢理弧焊常用焊接材料。
4.气体保护焊用焊丝二氧化碳（CO）气体保护焊用焊丝分实芯焊丝和药芯焊丝两大类。焊接低碳钢用的实芯焊丝目前主要有H08Mn2Si和
H08Mn2SiA两种；药芯焊丝主要是钛钙型渣系和低氢型渣系两类，药芯焊丝中又分气保护、自保护和其他方式保护等几种。

[Page 325]
第六章碳钢的焊接
309
表6-6几种低碳钢埋弧焊常用焊接材料烧结焊剂与焊丝组合熔炼焊剂与焊丝组合钢号焊丝焊剂焊丝焊剂
Q235
H08A
SJ401
HJ430
H08A
Q255
H08A
SJ402（薄板、中厚板）
HJ431
H08E
H08MnA
SJ403
Q27515,20
H08A,H08MnA
SJ301
HJ430
H08A
SJ30225
H08MnA,H10Mn2
HJ431
H08E
SJ50120g.22g
H08MnA,H08MnSi,H10Mn2
HJ330
H08MnA
SJ50220R
H08MnA
SJ503（中厚板）
情性气体保护焊（如TIG、MIG）焊接低碳钢的成本较高，
般用于质量要求比较高的焊接结构或特殊焊缝。遇到焊接沸腾钢或半镇静钢时，为防止钢中氧的有害作用，应选用有脱氧能力的焊丝作填充金属，如H08Mn2SiA等。
表6-7列出了低碳钢气体保护焊用的焊接材料选例。
表6-7低碳钢气体保护焊用的焊接材料选例保护气体焊丝说明
H08Mn2Si,H08Mn2SiA
目前国产用于CO₂气体保护焊的实芯
CO₂
YJ502-1,YJ502R-1,YJ507-1
和药芯焊丝，焊接低碳钢的焊缝金属强
PK-YJ502,PK-YJ507
度略偏高
YJ502R-2,YJ507-2
自保护药芯焊丝，一般烟雾较大，适自保护
PK-YZ502,PK-YZ506
于室外作业用，有较大抗风能力
Ar+20%
混合气体保护焊，用于如锅炉水冷
H08Mn2SiA
CO₂
系统用于TIG焊，焊接锅炉集箱、换热器
H05MnSiAITiZr
等打底焊缝
5.电渣焊用焊丝和焊剂电渣焊熔池温度较低，焊接过程中焊剂的更新量少，故焊剂中的硅、锰还原作用弱。因此，焊接低碳钢时一般采用含锰或硅和锰的焊丝，依靠焊丝中的硅、锰或其他元素来保证焊缝金属的强度，

[Page 326]
310）实用焊接工艺手册再选电渣焊专用的HJ360焊剂与之配合，有时也用HJ252或
HJ431焊剂相配合。表6-8列出了低碳钢电渣焊用焊接材料。
表6-8低碳钢电渣焊用焊接材料焊接材料钢号焊剂丝
H08MnA
Q235,Q235R
HJ36010,15.20,25
HJ252
H08MnA,H10Mn2
HJ43130,35,ZG25,ZG35
H08Mn2SiA,H10MnSi，H10Mn2
第二节中碳钢的焊接一、中碳钢的焊接性中碳钢含碳量较高，其焊接性比低碳钢差。当w（C)接近下限
（0.25%）时焊接性良好，随着含碳量增加，其淬硬倾向随之增大，
在热影响区容易产生低塑性的马氏体组织。当焊件刚性较大或焊接材料、工艺参数选择不当时，容易产生冷裂纹。多层焊焊接第一层焊缝时，由于母材金属熔合到焊缝中的比例大，使其含碳量及硫、
磷含量增高，容易产生热裂纹。此外，含碳量高时，气孔敏感性也增大。
二、中碳钢的焊接工艺
1.焊前预热和层间温度焊前预热是焊接和焊补中碳钢防止裂纹的有效工艺措施，因为预热可降低焊缝金属和热影响区的冷却速度、抑制马氏体的形成。
预热温度取决于含碳量、母材厚度、结构刚性、焊条类型和工艺方法等，见表6-9。最好是整体预热，若局部预热，其加热范围应为焊口两侧150～200mm。
多层焊时，要控制层间温度，一般不低于预热的温度。

[Page 327]
第六章碳钢的焊接表6-9中碳钢焊接用焊条、预热及消除应力热处理温度焊条预热及消除应力板厚钢号不要求等强度要求等强度要求高塑性、韧性层间温热处理温度
/mm
度/℃
型号牌号型号牌号型号牌号
E4303
J422
E5016
J50625
≤25
>50600~650
E4301
J423
E5015
J507
E4316
J4263025~50
>100600~650
E4315
J427
E4303
J422
E5016J50635
E4301
J423
E5015
J50750~100
>150600~650
ZG270-
E4316
J426
E5516
J556
E308-16
A106500
E4315
J427
E5515
J557
E309-16
A306
E4316
J426
E5516
J556
E309-15
A307
E310-16
A40645
E4315
J427
E5515
J557
E310-15
A407
E5016
J506
E6016
J606001>
>200600~650
ZG310-
E5015J507
E6015J607570
E4316J426
E6016J60655
E4315
J427
E6015
J60700>
>250600~650
ZG340-
E5016
J506640
E5015
J5072.浅熔深为了减少母材金属熔入焊缝中的比例，焊接接头可做成U形或V形坡口。如果是焊补铸件缺陷，所铲挖的坡口外形应圆滑，
多层焊时应采用小直径焊条、小焊接电流，以减小熔深。
3.焊后处理最好是焊后冷却到预热温度之前就进行消除应力热处理，尤其大厚度工件或大刚性的结构更应如此。消除应力热处理温度一般在
600～650℃之间。如果焊后不能立即消除应力热处理，则应先进行

[Page 328]
312）实用焊接工艺手册后热，以便扩散氢逸出。后热温度约150℃，保温2h。
4.锤击焊缝金属没有热处理消除焊接应力的条件时，可在焊接过程中用锤击热态焊缝金属的方法减小焊接应力，并设法使焊缝缓冷。
第三节高碳钢的焊补一、高碳钢的焊接性
u（C)>0.6%的高碳钢淬硬性高、很容易产生又硬又脆的高碳马氏体。在焊缝和热影响区中容易产生裂纹，难以焊接。故一般都不用这类钢制造焊接结构，而用于制造高硬度或耐磨的部件或零件，对它们的焊接多数是破损件的焊补修理。
高碳钢零、部件的高硬度或高耐磨性能通过热处理获得，因此焊补这些零、部件之前应先行退火，以减少焊接裂纹，焊后再重新进行热处理。
二、高碳钢的焊接工艺
1.高碳钢焊接工艺高碳钢焊接性差，焊接工艺如下。
①坡口的制备，应根据焊件的厚度、接头形式和焊缝位置等条件综合确定。
②选用含碳量低于高碳钢的高强度低合金钢焊条，使焊缝金属含碳量降低。可选用E7015（J707）或E6015（J607）焊条，要求低时，选用E5016（J506）或E5015（J507）焊条。也可选用铬、镍奥氏体不锈钢焊条，如E309-16（A302）、E309-15（A307)等，这时预热温度可以降低或不需预热。焊接前，焊条在350～400C下烘焙1h，
除去药皮内潮气及结晶水分，并在100℃保温，随用随取，以便减少焊缝金属中氧和氢的含量，防止裂纹和气孔。
③焊前应清理焊接处的铁锈及其他有碍焊接的脏物。如焊件

[Page 329]
第六章碳钢的焊接 313
厚度大于10mm，可在300～500℃预热。
④焊接方法如下。
a.焊条电弧焊：是方便灵活的焊接方法，也是最常采用的。
焊接时采用低氢型焊条，所以电源接法应是直流反接，焊接电流比焊接低碳钢小10%左右，焊条直径也相应减小。
b.气焊：对于小型工件，用气焊焊接比较方便。焊接时采用较大的焊炬和焊嘴，焊接开始时，先用火焰在起焊点周围烘烤（预热），然后再进行焊接。由于气焊的热源能量分散，能显著降低焊缝的冷却速度，故不易产生淬硬组织。但操作时必须用火焰边预热边焊接。气焊情况下，对性能要求高时可用与母材成分相近的焊丝；要求不高时，可采用低碳钢焊丝。
c.火焰针焊：当高碳钢工件进行裂纹焊补时，如果对焊缝的强度要求不高，且工作温度不超过200℃可采用“跑铜”，即铜针焊。为了保证母材不发生软化，钎焊高碳钢时，应尽量降低钎焊温度，可选用熔化温度低的银基钎料，如用钎料BAg40CuZnCdNi，
其结晶温度区间为595～605℃，其钎焊温度在650℃即可。配用钎剂为QJ101、QJ102、QJ104、FB101或FB102，接头间隙为
0.025～0.130mm。焊接时加热速度要快，焊后立即使火焰离开焊接区。
2.焊接应注意的问题
①焊接厚度在5mm以下的焊件时，不开坡口从两面焊接，焊条作直线往复摆动。
②多层焊接U形或X形坡口焊缝时，第一层应用较小直径焊条沿坡口根部焊接，仅作直线形运条。以后各层焊接应根据焊缝宽度不同，可采用环形运条法。每层焊缝应保持3～4mm厚度，每焊完一层要清除熔渣及飞溅金属再焊接下一层。焊接X形坡口时，
应两面交替施焊，防止焊件向一边弯曲。
③为了防止热影响区金属组织硬化，焊接时要降低焊接速度使熔池缓冷。此外，还可采用多层焊接，使后焊的焊缝部分经过前一焊缝的硬化区，使前道焊缝回火。这样硬化区即可减小，但还不

[Page 330]
314 ） 实用焊接工艺手册可能使全部硬化区回火，最后一道焊缝仍可能使近缝区产生硬化层和裂缝。为克服这个现象，可焊接一道“退火”焊缝，即焊最后一道焊缝时，应沿焊缝的中心运条，避免与基体金属接触，防止基体金属的表面上产生硬化层。
④定位焊接应用小直径焊条焊透。由于高碳钢裂纹倾向大，
定位焊缝应比焊接低碳钢时长一些，定位点距离也应适当减短，并且不高出焊面。断续焊时，不要在基体金属的表面引弧，而应在焊缝金属前端引弧，引弧后再返回原来熔池，继续向前焊接。收尾时，必须将弧坑填满，熔敷金属可高出正常焊缝以减少收尾处的气孔及裂纹。
③焊后处理。焊后焊件应在600～700℃进行回火处理，以消除应力，防止产生裂纹。

[Page 331]
第七章合金结构钢的焊接合金结构钢是在碳素钢的基础上有目的地加人一种或几种合金元素的钢。常用的合金元素有锰、硅、铬、镍、钼、钨、钒、钛、硼等。
加人合金元素可使钢的性能产生预期的变化，如提高其强度，改善其韧性，或使其具有特殊的物理、化学性能，如耐热性和耐蚀性等。
合金结构钢的应用领域很广，种类繁多，可按化学成分、合金系统、组织状态、用途或使用性能等方面进行分类。例如，按合金元素总含量的多少分为低合金钢[w（Me）<5%]、中合金钢
[w（Me)=5%～10%]、高合金钢[w（Me)>10%]。按用途分为强度用钢和特殊用途钢。
强度用钢即通常所说的高强度钢，主要用于常规条件下要求能承受静载和动载的机械零件和工程结构。它的主要性能是力学性能，合金元素的加入是为了保证在具有足够的塑性和韧性的前提下，获得不同的强度等级。
特殊用途钢主要用于在特殊条件下工作的机械零件和工程结构。对其要求除了满足常规力学性能外，还必须满足特殊环境下工作的要求，如耐高温、耐低温或耐腐蚀等特殊性能。
在焊接结构中，合金结构钢的用量越来越多，因此掌握合金钢的焊接技术是十分必要的。
第一节热轧及正火钢的焊接一、热轧及正火钢的成分与性能表7-1列出了部分热轧及正火钢的化学成分，表7-2列出了部

[Page 332]
实用焊接工艺手册
分热轧及正火钢的力学性能，现简要说明如下。
表7-1
部分热轧及正火钢的化学成分材料钢号化学成分/%
强度新牌号旧牌号
其他
/MPa
0.80~
0.20~
V 0.04~
09MnV
<0.12
<0.045
<0.0451.200.550.120.80~
0.20~
Nb 0.01509MnNb
≤0.12
≤0.045
≤0.0451.200.550.050295
Q2950.09~
1.10~
0.20~
12Mn
<0.045
≤0.0450.161.500.551.40~
0.20~
09Mn2
≤0.12
≤0.045
≤0.0451.800.551.00~
0.20~
V0.04~
12MnV
≤0.15
<0.045
<0.0451.400.550.120.12~
0.80~
0.20~
Nb 0.015~
14MnNb
<0.055
≤0.0450.181.200.550.0500.12~
1.20~
0.20~
Q34534516Mn
<0.045
≤0.0450.201.600.550.12~
1.20~
0.20~
RE0.02~
16MnRE
≤0.045
<0.0450.201.900.550.200.14~
0.40~
0.17~
Nb 0.0218Nb
<0.045
<0.0450.220.800.370.500.12~
1.20~
0.20~
V0.04~
15MnV
<0.045
≤0.0450.181.600.550.120.12~
1.20~
0.20~
Ti 0.12~
390
Q39015MnTi
≤0.045
<0.0450.181.600.550.200.12~
1.00~
0.20~
Nb 0.01516MnNb
≤0.045
<0.0450.201.400.550.050

[Page 333]
第七章合金结构钢的焊接续表材料钢号化学成分/%
强度新牌号旧牌号
其他
/MPa
V0.04~
0.101.30~
0.20~
RE0.02~
14MnVTiRE≤0.18
<0.045≤0.0450.201.600.55
Ti 0.09~
420
Q4200.160.12~
1.30~
0.20~
N0.010~
15MnVN
<0.045
<0.0450.201.700.550.020
Mo 0.45~
0.17~
1.35~
0.17~
0.6518MnMoNb
Nb 0.025~
0.231.650.370.050490
Q490
Mo 0.40~
0.10~
1.20~
0.20~
0.6514MnMoV
<0.035≤0.0351.60
V0.05~
0.180.500.150.12~
1.20~
0.10~
D369000>
≤0.0201.600.180.40350
Q3500.90~
0.10~
WFG-36Z
≤0.18
S000>
≤0.0251.600.501.00~
0.15~
Nb 0.02~
400
Q400
X60
<0.12
<0.0251.300.400.05
部分热轧及正火钢的力学性能表7-2
材料钢号力学性能
180°冷弯试验强度供货状态
（弯心直径为d，
ob.
Akv
新牌号旧牌号
as/MPa
/MPa
(20℃)/J
试件厚度为α）
/MPa
09MnV
热轧
≥295
≥430
≥23
≥27
a≤16mmd=2a
09MnNb
热轧
≥295
≥410
≥24
≥27
d≤16mm
d=2a
295
Q29512Mn
热轧
≥295
≥441
≥22
≥27
d=2a
09Mn2
热轧
≥295
≥440
≥21
≥27
a<16mmd=2a

[Page 334]
318
实用焊接工艺手册续表材料钢号力学性
180°冷弯试验强度供货状态
（弯心直径为d，
Akv
新牌号旧牌号
0s/MPal
/MPa
试件厚度为a）
/MPa
(20℃)/J
12MnV
热轧
≥345
≥490
≥21
≥27
a≤16mm d=2a
14MnNb
热轧
≥345
≥490
≥21
≥27
d=2a
Q34516Mn
热轧
≥345
≥27
d=2a
345
≥510
≥2216MnRE
热轧
≥345
≥510
≥22
≥27
a≤16mmd=2a
18Nb
热轧
≥345
≥470
≥20
≥27
a≤16mmd=2a
α=4~16mm
15MnV
热轧或正火
≥390
≥530
≥18
≥27
d=3a
390
Q39015MnTi
热轧
≥390
≥20
≥27
≥530
a<25mmd=3a
16MnNb
热轧
≥390
≥530
≥20
≥27
a≤16mm d=2a
14MnVTiRE
正火
≥440
≥550
≥19
≥27
a<12mm d=2a
420
Q42015MnVN
正火
≥440
≥590
≥19
≥27
a≤10mmd=2a
18MnMoNb
正火十回火
≥490
≥637
≥16
≥27490
Q49014MnMoV
正火十回火
≥490
≥637
≥16
≥2740℃)
D36
正火
≥355
≥490
≥21
≥34350
Q350
（-40°℃)
WFG-36Z
正火
≥355
≥490
≥21
≥34
（-10℃)
400
Q400
X60
控轧
≥414
≥517
≥20
≥541.热轧钢屈服点为295～390MPa的低合金高强度钢基本上都属于热轧钢，是C-Mn或Mn-Si系钢种，主要通过合金元素的固溶强化获得高强度。Mn是最常用的合金元素，添加V或Nb起细化晶粒和沉淀强化作用。
为了保证这类钢有较好的焊接性和缺口韧性，在热轧状态下使用时一般都控制o在340MPa的水平。而Q390（15MnV)的o却达到

[Page 335]
第七章合金结构钢的焊接319）
390MPa，它是在Q345（16Mn）的基础上加人少量V（0.04%～
0.12%）来达到细化晶粒和沉淀强化的。虽然能在热轧状态下使用，
但性能不稳定，厚板尤为严重。只有通过正火，使晶粒细化和碳化钒均匀弥散分布后才能获得较高的塑性和韧性，所以这种钢在正火状态下使用。
2.正火钢正火钢是在热轧钢的基础上进一步沉淀强化和细化晶粒而形成的一类钢，其屈服点一般在345～490MPa之间。它是在C-Mn或
Mn-Si系的基础上除添加固溶强化元素之外，再添加一些碳、氮化合物形成元素，如V、Nb、Ti和Mo等，通过正火处理后形成细小的碳、氮化合物从固溶体中沉淀析出，并同时起到细化晶粒的作用，从而在提高钢材强度的同时，又改善了塑性和韧性。
有些含Mo的正火钢，在正火之后还需进行回火才能保证良好的塑性和韧性。因此，正火钢又分为如下两种。
（1）正火状态下使用的钢这类钢中除Q390（15MnTi)外，主要含V、Nb，利用V和Nb的碳、氮化合物的沉淀强化和细化晶粒作用，以提高强度和改善韧性。因V和Nb的加人提高了钢的强度，就可以适当降低钢中的含碳量，这对于改变钢材的焊接性和韧性有利。Q420（15MnVN）中加人N后，形成沉淀强化作用强的氮化钒，使其屈服点高达420MPa。
（2）正火十回火状态下使用的钢这类钢属于Mn-Mo系列，
如Q490（18MnMoNb）等。钢中加人了Mo，Mo是中强碳化物形成元素，其碳化物稳定性强，因而提高了钢的强度，强化了晶粒，而且还提高了钢材的中温性能，这类钢适用于制造中温厚壁压力容器。在Mn-Mo钢的基础上加人少量Nb，通过Nb的沉淀强化和细化晶粒的作用，使其屈服点o≥490MPa；Nb也能提高钢的热强性。
含Mo的钢在较高的正火温度或较大的连续冷却速度下，得到上贝氏体和少量铁素体，故在正火后必须再回火，才能保证具有良好的塑性和韧性。

[Page 336]
320实用焊接工艺手册
3.控轧钢和Z向钢微合金化控轧钢是20世纪70年代发展起来的新钢种，利用加入微量Nb、Ti、V等和控制轧制等新技术来达到细化晶粒和沉淀强化相结合的效果，同时在冶炼工艺上采取降C和降S，改变夹杂物形态，提高钢的纯净度等措施，使钢材具有均匀的细晶粒的等轴铁素体基体。在控轧状态下就具有相当于或优于正火钢的质量，其强度高、韧性好，具有良好的焊接性，主要用于制造石油、天然气的输送管道，如表7-1和表7-2中的X60等。
Z向钢是一种抗层状撕裂钢，属o≥345MPa级的正火钢。这类钢在冶炼中采用了钙（或稀土）处理和真空除气等特殊措施，使Z
向钢具有低S[w（S）≤0.005%]、低气体含量和高的Z向断面收缩率（≥35%）等特点，适用于制造大型厚板金属结构，如核反应堆、大型船舶等。即属此类钢。
二、专业用热轧及正火钢的成分与性能针对各种行业的特点和需要，在热轧及正火钢中派生出专供某一行业使用的钢材，如压力容器用钢、锅炉用钢、桥梁用钢和船舶用钢等。表7-3列出了部分专业用低合金高强度钢的力学性能。
表7-3专业用低合金高强度钢的力学性能拉伸试验冲击试验
180°冷弯
试验（板厚为钢名钢号板厚温度
Akv
/MPa
/MPa
a，弯心直径
/mm
/°℃
为d)
16MnR
6~16345510~6402120
d=2a
压力容
6~16530~6653115MnVR
3901920
d=3a
器用钢板
(GB 6654-
15MnVNR
6~16440570~710182034
d=3a
1996)
18MnMoNbR
30~60590~740172034
d=3a
440

[Page 337]
第七章合金结构钢的焊接
321
续表拉伸试验冲击试验
180°冷弯
试验（板厚为
钢名钢号板厚温度
Akv
/MPa
a，弯心直径
/MPa
/mm
为d)
低温压力容
16MnDR
6~16315490~62021
d=2a
器用低合金钢钢板
(GB 3531—
09Mn2VDR
6~16290440~570
d=2a
221996)
22Mng
>25275515~655192027
d=4a
锅炉用钢板
(GB713——1997)
16Mng
6~16345510~655212027
d=2a
HP295
一
295440262027
d=1.5a
焊接气瓶
HP325212027
d=2a
325490
用钢板（GB
HP34534551020
一
2027
d=2a
6653—1994)
HP365
一
365540202027
d=2a
16Mnq
≤25350520214035
d=2a
桥梁用钢
16MnCuq
≤2521
d=2a
3505204035
(YB/T10-
15MnVq
≤25400540194035
d=3a
1981)
15MnVNq
≤25430580194040
d=3a
A32315440~57022031
D32315440~570222031
船体用结
E32
构钢
315440~570224031
(GB 712—
A36355490~630210342000)
D36355490~63021
-2034
E36355490~630214034
三、热轧及正火钢的焊接性在熔焊条件下，热轧及正火钢随着强度级别的提高和合金元素的增加，焊接难度增大。其主要问题是热影响区脆化和产生各种

[Page 338]
322实用焊接工艺手册裂纹。
1.热影响区的脆化
（1）过热区脆化过热区是指热影响区中熔合线附近母材被加热到1100℃以上的区域，又称粗晶区。由于该区温度高，奥氏体晶粒显著长大和一些难熔质点溶入而导致了性能变化。这种变化既与钢材的类型、合金系统有关，又与焊接热输入有关，因为热输人直接影响高温停留时间和冷却速度。
①热轧钢过热区的脆化问题热轧钢焊接时淬硬脆化倾向很小。能导致热轧钢过热区脆化的原因是：焊接热输入偏高，使该区的奥氏体晶粒严重长大，冷却后形成魏氏组织及其他塑性低的混合组织（如铁素体、贝氏体、高碳马氏体），从而使过热区脆化。因此，对于像Q345（16Mn）之类固溶强化的热轧钢，焊接时，采用适当低的热输入等工艺措施来抑制过热区奥氏体晶粒长大及魏氏组织的出现，是防止过热区脆化的关键。
②正火钢过热区的脆化问题对于Mn-V、Mn-Nb和Mn-Ti
系的正火钢，除固溶强化外，还有沉淀强化作用（含Ti、V、N等沉淀强化元素），必须通过正火才能细化晶粒及使沉淀相得以充分析出，并弥散均匀分布于基体内，既提高强度又提高其塑性和韧性。焊接这类钢时，如果在加热到1100℃以上的热影响区内停留时间较长（如用大线能量），就会使原来在正火状态下弥散分布的
TiC、VC或NC溶解到奥氏体中，于是削弱了它们抑制奥氏体晶粒长大及细化晶粒的作用。在冷却过程中文因Ti、√的扩散能力很低，来不及析出而固溶在铁素体内，导致铁素体硬度升高、韧性降低。这便是造成正火钢过热区脆化的主要原因。其脆化程度随着焊接热输入增大、高温停留时间延长，使Ti、V溶解得越充分，
其脆化就越显著。所以用小热输人焊接是避免这类正火钢过热区脆化的有效措施。
如果为了提高正火钢焊接生产率而采用大热输入焊接，在这种情况下，焊后需采用800～1100℃的正火热理来改善接头韧性。
（2）热应变脆化指钢在200℃～A温度范围内，受到较大的

[Page 339]
第七章合金结构钢的焊接323
塑性变形（5%～10%）后，出现断裂韧性明显下降，脆性转变温度明显升高的现象。这种热应变脆化最容易发生于一些固溶N含量较高的低碳钢和强度级别不高的低合金钢中。在焊接情况下，焊接区的热应变脆化是由焊接时的热循环和热应变循环引起的，特别是在焊接接头中预先存在裂纹或类裂纹平面状缺陷时，受后续焊道热及应变循环同时作用后，裂纹顶端的断裂韧性显著降低，脆性转变温度显著提高，可以导致整体结构发生脆性断裂。如果在钢中加人足够量的氮化物形成元素（如AI、Ti、√等）其脆化倾向将明显减弱。
Q345（16Mn）和Q420（15MnVN）等均具有一定的热应变脆化倾向。其中Q420（15MnVN)的含氮量虽高，但由于V的固N作用，其热应变脆化倾向却比Q345（16Mn）小。
消除热应变脆化的有效措施是焊后退火处理。经600℃左右的消除应力退火后，材料的韧性基本上能恢复到原来水平。
2.裂纹
（1）焊缝金属的热裂纹热轧正火钢一般含碳量都较低，而含锰量都较高，它们的w（Mn）/w（S)值比较大，因而具有较好的抗热裂性能，正常情况下焊缝不会出现热裂纹。但是，当材料成分不合格，或有严重偏析，使局部的碳、硫含量偏高，其w（Mn）/
w（S）值偏低时，则易产生热裂纹。控制母材和焊接材料中的碳、
硫含量，减少熔合比，增大焊缝的成形系数等都有利于防止焊缝金属产生热裂纹。
（2）冷裂纹导致钢材产生焊接冷裂纹的三个主要因素是钢材的淬硬倾向、焊缝的扩散氢含量和接头的拘束应力，其中淬硬倾向是决定性的。
一般认为，碳当量CE<0.4%的钢材焊接时基本上无淬硬倾向，焊接性良好。o=295～390MPa的热轧钢，如09Mn、
09MnNb、12Mn等基本属于这一类。除钢板厚度很大、环境温度很低的情况外，也和焊接低碳钢一样一般不需要焊前预热和严格控制焊接热输入，也不会引起冷裂纹。间接判断焊接性可用式（7-1）

[Page 340]
324）实用焊接工艺手册计算其碳当量：
MnCr+Mo+VCu+Ni
CE(IIW)=C+
(7-1)
61515
此式主要适用于o=500～900MPa的中高强钢。
随看CE增加，钢的淬硬倾向随之增大，Q345（16Mn）、Q390
（15MnV）等热轧钢的碳当量较上述几种钢稍高，其淬硬倾向相应稍大，当冷却速度快时，有可能产生马氏体淬硬组织。在拘束应力较大和扩散氢含量较高的情况下，就必须采取适当措施，防止冷裂纹的产生。碳当量CE=0.4%～0.6%的钢，基本上属于有淬硬倾向的钢，o=440～490MPa的正火钢就处于这一范围之内。当CE
还不超过0.5%时，淬硬尚不严重，焊接性尚好。但随着板厚增加，则需采取一定预热措施才能避免冷裂纹的产生。CE在0.5%
以上的钢其淬硬倾向显著，容易冷裂，必须严格控制焊接热输人和采取预热和后热处理等工艺措施，以防冷裂纹的产生。
（3）再热裂纹C-Mn和Mn-Si系的热轧钢（如16Mn），因不含强碳化物形成元素，对再热裂纹不敏感，在焊后消除应力热处理时不会产生再热裂纹。正火钢中一些含有强碳化物形成元素的钢材，如14MnMoV和18MnMoNb则有轻微的再热裂纹敏感性。试验证明，采取适当提高预热温度或焊后立即后热等措施，就能防止再热裂纹的产生，如18MnMoNb，焊后立即进行180℃、2h后热，
即可防止消除应力时产生再热裂纹。
（4）层状撕裂其产生不受钢材的种类和强度级别的限制，它主要取决于钢材的冶炼条件。在一般治炼条件下生产的热轧及正火钢，都具有不同程度的层状撕裂倾向。只有经过精炼的乙向钢，
如D36、WFG-36Z等，因其含硫量很低[w（S)≤0.005%]，Z向断面收缩率很高（≥35%），才具有优异的抗层状撕裂性能。因此，当采用一般的热轧及正火钢制造较厚的焊接结构时，焊前对钢材应进行乙向（即厚度方向）拉伸试验，尽量选择山值高的钢种，
在设计方面应设计出能避免或减轻乙向应力和应变的接头或坡口形式；在工艺方面，在满足产品使用要求的前提下应选用强度级别

[Page 341]
第七章合金结构钢的焊接325
较低的焊接材料或堆焊低强度焊缝作过渡层，以及采取预热和降氢等工艺措施。
四、热轧及正火钢的焊接工艺热轧及正火钢对许多焊接方法都适应，选择时主要考虑产品结构、板厚、性能要求和生产条件等因素，其中最为常用的是焊条电弧焊、埋弧焊和熔化极气体保护焊。钨极氩弧焊通常用于较薄的板或要求全焊透的薄壁管和厚壁管道等工件的封底焊。大型厚板结构可以用电渣焊。
1.焊条电弧焊焊条电弧焊焊接09Mn、09MnNb、12Mn等时，一般不需要焊前预热，也不必严格控制焊接热输人。在钢板厚度很大、环境温度很低的情况下，应适当进行预热。预热温度一般为50～150℃。
选用的焊条见表7-4。
表7-4热轧及正火钢焊条电弧焊时焊条的选用强度焊条电弧焊焊条等级钢号焊前预热型号牌号
/MPa
29509Mn2,09MnNb
E4301,E4303
J423,J422
一般不预热
(Q295)
09MnV,12Mn
E4315,E4316
J427,J426
<16mm,-10°℃
16Mn,16MnR
E5001,E5003
J503,J502
以下；16~24mm，
16MnCu
345
E5015,E5015-G
J507,J507R
一5°℃以下；25~
14MnNb
J506,J506R
40mm，0℃以下及
(Q345)
E5016,E5016-G
EH32,EH36
>40mm时，均预热
E5018,E5028
J506Fe,J507Fe
36Z,16MnRE
100~150℃
15MnV,15MnVR
E5001,E5003
J503,J503Z,J50215MnVRE
厚度小于或等于
15MnTi
E5015,E5015-G
J507,J507R,J50632mm，0℃以上施焊
390
E5016,E5016-G
J506R,J506Fe
15MnVNb
一般不预热；厚度大
16MnNb
E5018,E5028
(Q390)
J506Fe16
于32mm或刚性较大
15MnTiCu
E5515-G
J507Fe16,J557
时预热100～150℃
14MnMoNb
E5516-G
J556,J507Fe
EH40

[Page 342]
326
实用焊接工艺手册续表强度焊条电弧焊焊条钢号焊前预热等级型号牌号
/MPa
15MnVN
J557,J557Mo
15MnVNR
E5515-G,E5516-G
J557MoV,J606RH
440
一般预热200℃
15MnVTiRE
E6015-D1,E6015-G
J556,J556RH
以上
(Q440)
CF60,CF62
E6016-D1,E6016-G
J607,J607Ni
14MnVTiRE
J607RH,J60614MnMoV
一般预热170～
14MnMoVS
220°℃，重要结构预热
J607.J607Ni
E6015-D1,E6015-G
49018MnMoNb
J607RH,J606200~250℃
E6016-D1,E7015-D2
J707,J707Ni
焊后立即进行
(Q490)14MnMoVN
E7015-G
18MnMoNbS
J707RH，J707NiW180℃、2h后热，以防
15MnMoVCu
产生再热裂纹
2.埋弧自动焊对于厚件及长直焊缝用埋弧自动焊焊接，不仅效率会显著提高，其焊接质量也会显著提高。
埋弧自动焊时的坡口、焊接电流和焊丝直径的选择见表3-4。
热轧及正火钢埋弧自动焊时焊接材料的选用见表7-5。
表7-5热轧及正火钢埋弧自动焊时焊接材料的选用埋弧焊气体保护焊强度等级钢号
/MPa
焊丝焊剂实芯焊丝药芯焊丝
09Mn2
H08A
HJ430
CO₂:
09MnNb
H08MnA
HJ431
ER49-129509MnV
SJ301
ER50-212Mn

[Page 343]
第七章合金结构钢的焊接
续表强度等级埋弧焊气体保护焊钢号
/MPa
焊丝焊剂实芯焊丝药芯焊丝薄板H08A
SJ501
CO₂:
cO2:
16Mn
H08MnA
SJ502
ER49-1
YJ502-116MnR
HJ430
不开坡口对接
ER50-2
(EF01-5020)
16MnCu
H08A
HJ431
ER50-6
YJ502R-114MnNb
345
中板开坡口对接
ER50-7
HJ301
(EF01-5050)
EH32
H08MnA、H10Mn2
GHS-50
YJ507-1
EH36
(EF03-5040)
厚板深坡口
36Z
PK-YJ507
H10Mn2
HJ35016MnRE
H08MnMoA
HJ430
CO₂:
cO2:
15MnV
不开坡口对接
15MnVR
H08MnA
HJ431
ER50-2
YJ502-115MnVRE
中板开坡口对接
ER50-6
(EF01-5020)
15MnTi
H10Mn2
ER50-7
YJ502R-139015MnVNb
H10MnSi
GHS-50
(EF01-5050)
16MnNb
YJ507-1
HJ25015MnTiCu
厚板深坡口
(EF03-5040)
HJ35014MnMoNb
H08MnMoA
SJ101
EH4015MnVN
H10Mn2
HJ431
CO₂或
CO₂:
15MnVNR
H08MnMoA
HJ35080%Ar+ 20%00
PK-YJ60715MnVTiRE
H08Mn2MoA
HJ250
ER49-1440
CF60
HJ252
ER50-2
CF62
SJ101
ER55-D214MnVTiRE
GHS-60
HJ250
CO₂或
14MnMoV
H08Mn2MoA
CO₂ :
14MnMoVS
H08Mn2MoVA
HJ25280%Ar+20%00
PK-YJ60718MnMoNb
H08Mn2NiMo
HJ350
ER35-D2
YJ707-114MnMoVN
H08MnMoA
490
SJ101
H08Mn2SiMoA
18MnMoNbS
SJ102
GHS-6015MnMoVCu
GHS-60N
GHS-70

[Page 344]
实用焊接工艺手册
328
以Q345（16Mn）的焊接为例，在不开坡口对接用埋弧焊时，其熔合比大，从母材熔人焊缝金属的元素增多，这时宜采用合金成分低的H08A焊丝配合HJ431焊剂，就能够满足焊缝金属的力学性能要求。对于厚板开坡口的对接，仍用H08A焊丝配HJ431焊剂，
则会因熔合比小，使焊缝的合金元素减少或强度偏低。此时应采用合金成分较高的H08MnA、H10Mn2焊丝与HJ431焊剂配合。以
Q345为例对接埋弧自动焊的焊接工艺参数见表7-6。
表7-6Q345（16Mn）对接埋弧自动焊的焊接工艺参数板厚焊接焊接电流电弧电压焊接速度接头形式与坡口焊丝牌号顺序
/m·h-1
/mm
正
550~5800=8
H08A
34~3634.5
反
600~650
正
620~6500=10
H08A
36~3832
反
680~700
正
680~70036~3832
=12
H08A
反
680~700
正
600~6400=14
H08A
34~3629.5
反
620~660
正
600~6400=16
H08MnA
34~3629.5
反
640~680
正
680~7000=18
H08MnA
36~3827.5
反
680~700
正
680~7008=20
H08MnA
36~3827.5
反
700~720
正
700~7200=25
H08MnA
36~3821
反
720~7403.气体保护焊从降低焊接成本来讲，热轧及正火钢均适宜用CO₂气体保护焊焊接。其保护气体可用纯CO₂气体，焊丝的选用见表7-5。
4.电渣焊对于厚大焊件，热轧及正火钢选用电渣焊为宜。电渣焊的焊接

[Page 345]
第七章合金结构钢的焊接
329
材料选用见表7-7。
表7-7
热轧及正火钢电渣焊的焊接材料选用强度等级钢号焊丝焊剂
/MPa
09Mn2
H08Mn2SiA
HJ36029509MnNb
H10MnSi
HJ25009MnV,12Mn
H10Mn2
HJ17016Mn,16MnR
H08MnMoA
HJ36016MnCu
H10MnSi
HJ43134514MnNb
H10Mn2
HJ252
EH32,EH36
H08Mn2SiA
HJ17136Z,16MnRE
H10MnMo
15MnV,15MnVR
H08MnMoA
HJ360
HJ25215MnVRE,15MnTi
H10MnSi
39015MnVNb,16MnNb
H10Mn2
HJ43115MnTiCu,14MnMoNb
H08MnMoVA
HJ171
EH40
H10MnMo
15MnVN,15MnVNR
H08Mn2MoVA
HJ36015MnVTiRE
H10Mn2MoVA
HJ252440
CF60,CF62
H10Mn9NiMo
HJ17014MnVTiRE
H10Mn2Mo
14MnMoV,14MnMoVS
H10Mn2MoVA
HJ36049018MnMoNb,14MnMoVN
H10Mn2Mo
HJ25218MnMoNbS,15MnMoVCu
H08Mn2MoA
HJ170
如果用板极电渣焊焊接，板极可用母材直接裁条作为电极。
5.焊接工艺参数的选择前面虽然已经讲到焊接工艺，即焊接时的电流和焊接速度，但是只是典型情况下的一些基本焊接参数，不能代表所有条件下的焊接，因此读者也不能机械地搬用这些数据。下面要讲的是各种工艺参数的控制。
（1）焊接热输人热轧及正火钢焊接热输人的确定主要依据是防止过热区脆化和焊接裂纹两个方面。由于各种热轧及正火钢的脆化倾向和冷裂倾向不相同，因此对热输人的要求也不同。

[Page 346]
330）实用焊接工艺手册对于碳当量CE（IIW）<0.4%的热轧及正火钢，如Q295
（09Mn2、09MnNb）和含碳量偏下限的Q345（16Mn）等，其强度级别在390MPa以下，它们的过热敏感性不大，淬硬倾向也较小，故焊接热输人一般不予限制。
含碳量偏高的Q345（16Mn），其淬硬倾向增加，为防止冷裂纹，焊接时，宜用偏大一些的焊接热输人。
对于含V、Nb、Ti等强度级别较低的正火钢，如Q420
（15MnVN）、15MnVTi等，为防止沉淀相溶人和晶粒长大引起脆化，宜选偏小的焊接热输人。焊条电弧焊推荐用15～55kJ/cm，埋弧焊用20～50kJ/cm。这类钢因含碳量偏低，用偏小的热输入，快速冷却得到的是韧性较好的下贝氏体或低碳马氏体组织。
对于含碳和合金元素量较高，屈服点又大于490MPa的正火钢，如18MnMoNb等，由于其淬硬倾向大，对过热脆化敏感，就要求焊接热输入既不能大，又不能小。为了防止冷裂纹，应采用偏大的焊接热输入，但热输入增大，使冷却速度减慢，就会引起过热加剧。为了防止过热，就应采用偏小的焊接热输入，显然与防止冷裂相矛盾。在这种两者难以兼顾的情况下，通常认为采用偏小的焊接热输人并辅之以预热和后热等措施比较合理，这样既防止了晶粒过热，又因预热和后热而避免了裂纹。如对18MnMoNb进行焊接，焊条电弧焊采用20kJ/cm以下的热输人，理弧焊用35kJ/cm
以下的热输人，焊前150～180℃预热，层间温度在300°℃以下，焊后立即进行250～350℃的后热处理，就可以防正裂纹产生，又能获得良好的接头力学性能。
（2）预热其目的主要是为了防止裂纹，同时兼有一定改善接头性能的作用。但预热却恶化劳动条件，延长生产周期，增加制造成本。过高预热温度和层间温度反会使接头韧性下降。因此，焊前是否需要预热和预热温度的确定，应慎重考虑。
预热温度的确定取决于钢材的化学成分、焊件拘束度、结构特征、环境温度和焊后热处理等。随着钢材碳当量、板厚、结构拘束度增大和环境温度下降，焊前预热温度也需相应提高。焊后进行热

[Page 347]
第七章合金结构钢的焊接
331
处理的可以不预热或降低预热温度。
多层焊时掌握好层间温度，本质上也是一种预热，一般层间温度等于或略大于预热温度。
表7-8为几种常用热轧及正火钢焊接的预热温度和焊后热处理温度。
表7-8
常用热轧及正火钢焊接的预热温度和焊后热处理温度预热温度焊后热处理温度/°℃
强度等级钢号厚度/mm
0s/MPa
/°℃
电弧焊电渣焊
09Mn209Mn2Si
295
一般无厚板不预热不热处理不热处理
09MnV
12Mn
16Mn
≤40
不预热
16MnR
14MnNb
不热处理或900~930正火
345
EH32600~650回火
600~650回火
>40
≥100
EH36
D36(36Z)
15MnV
≤32
不预热
950~980正火
15MnTi
不热处理或
560~590或
39014MnMoNb
530~580回火
630~650回火
>32
≥100
EH40
≤32
不预热
15MnVN
14MnVTiRE
>32
≥100440
CF60
≤25
不预热
CF62
>2550~10018MnMoNb
950~980正火
490
≥150600~650回火
14MnMoV
600~650回火
（3）后热及热处理
①后热又称消氢处理，是焊后立即对焊件的全部（或局部）进行加热和保温，让其缓冷，使扩散氢逸出的工艺措施。后热的目的

[Page 348]
332
实用焊接工艺手册是防止延迟裂纹的产生，主要用于强度级别较高的钢种和大厚度的焊接结构。去氢的效果取决于后热的温度和时间。温度一般在200～
300℃范围内，保温时间与板厚有关，通常为2～6h。对同一板厚的焊件来说，提高后热温度，可减少保温时间，从而提高处理效率。
②焊后热处理是否进行焊后热处理应根据使用要求来确定。
一般情况下，热轧钢和正火钢焊后不需热处理。但是，对要求抗应力腐蚀的焊接结构、低温下使用的焊接结构及厚壁高压容器等，焊后都需要进行消除应力的高温回火。
确定回火温度时要注意以下问题。
a.不要超过母材原来的回火温度，以免影响母材的性能，应比母材回火温度低30～60℃。
b.对于含有Cr、Mo、V等的低合金钢，在回火时要避开
600℃左右的温度区间，以免产生再热裂纹。例如，15MnVN焊后消除应力处理温度为550℃或650℃。
电渣焊会使焊件严重过热，焊后需要进行正火处理。
第二节低碳调质钢的焊接低碳调质钢含碳量较低，一般w（C）在0.18%以下，屈服点在
440～980MPa之间。通过加人不同合金元素和调质热处理，使之具有良好的综合性能和焊接性能。
表7-9列出了常用低碳调质钢的力学性能，表7-10列出了常用低碳调质钢的相变点、热处理制度及其组织。
表7-9常用低碳调质钢的力学性能拉伸性能冲击性能钢号板厚/mm
ob./MPa
os/MPa
05/ %
温度/℃缺口形式吸收功/J
15MnMoVN
18~40
≥690
≥590
≥15
-40
≥2715MnMoVNRE
≤16
≥588
-40
≥23.514MnMoNbB
≥755
≥686
≥12
-40
≥27

[Page 349]
第七章合金结构钢的焊接
333
续表拉伸性能冲击性能钢号板厚/mm
ob/MPa
0s/MPa
85 /%
温度/℃
缺口形式吸收功/J
12Ni3CrMoV
<16588~745
≥16
—20
≥54
WCF-6014~50590~720
≥450
≥17
-20
≥47
WCF-6214~50610~740
≥490
≥17
—20
≥47
>18
≥685
≥590
≥17
-40
≥29
HQ70A
HQ80C
≥785
≥685
≥16
-40
≥29
≥950
≥880
-25
≥10
≥27
HQ1005~64794~931
≥686
≥18
-45
≥27
T-1
≥15
-1816~100882~1029
≥795
≥68
HY-130
WEL-TEN70686~833
≥618
≥16
-17
≥39
≥686
≥16
-15
≥35
WEL-TEN8050784~931
表7-10
常用低碳调质钢的相变点、热处理制度及其组织相变点/℃
热处理制度/℃
钢号淬火回火组织奥氏体
Aci
Ac3
Ar1
Ar3
化温度介质温度
WCF-60
板条状回火马氏体、回
923669813940
水
746630
WCF-62
火索氏体加贝氏体
600~
具有大量亚结构的铁素
HQ70724855616758920
水
700
体加较大的球状渗碳体
15MnMoVN
715910630820950
水
640
回火粒状贝氏体
930~
820~
细小均匀的铁素体加粒
736873674762
水
15MnMoVNRE
940830
状贝氏体及少量上贝氏体
HQ100715850615725920
水
620
回火索氏体回火马氏体或回火马氏
715870785930
水
14MnMoNbB
620
体加回火下贝氏体
12Ni3CrMoV
707820880
水
680
回火马氏体加回火贝氏体
800~
回火马氏体加回火贝
HY-130
水
590
氏体
830

[Page 350]
334
实用焊接工艺手册一、低碳调质钢的焊接性低碳调质钢主要用作高强度的焊接结构，在合金成分设计上已考虑到焊接性的要求，要求其含碳量较低，控制在w（C）≤
0.22%，实际都在0.18%以下。所以这类钢的焊接性与正火钢类似。与正火钢不同的是这类钢是通过调质获得强化，焊后在热影响区上除发生脆化外，还有软化问题。
1.冷裂纹低碳调质钢是在低碳钢的基础上通过加入多种提高淬透性的合金元素来保证获得强度高、韧性好的低碳马氏体和部分下贝氏体的混合组织。这类钢淬透性大，本应有很大的冷裂倾向，但是由于其含碳量很低，焊接时形成的是低碳马氏体，又加上它的转变温度
M较高，如果在此温度下冷却得比较慢，此时生成的马氏体得以
“自回火”，冷裂纹即可避免。如果马氏体转变时的冷却速度很快，
得不到“自回火”，其冷裂倾向必然增大。因此，在焊接高拘束度的厚板结构时，应预防冷裂纹产生。
2.热影响区的脆化和软化低碳调质钢在热影响区中引起脆化的原因有奥氏体晶粒粗化和脆性混合组织（上贝氏体和M-A组合）的形成。脆性混合组织的形成与合金化程度及800～500℃的冷却时间的控制有关。
热影响区出现软化是因为在调质状态下焊接时，热影响区中凡是加热温度高于母材回火温度至A。的区域，由于碳化物的积聚长大而使钢材软化。受热温度越接近Aa的区域，软化越严重。
对焊后不再进行调质处理的低碳调质钢来说，热影响区的软化就成为焊接接头一个薄弱部位。强度级别越高，软化现象越突出。
由于软化程度和软化区的宽度与焊接工艺有很大关系，因此在制定这类钢的焊接工艺时需加以控制。
3.再热裂纹（消除应力裂纹）
再热裂纹产生于焊后消除应力退火的过程中。低碳调质钢大都含有Cr、Mo、V、Nb、Ti、B等对再热裂纹具有敏感性的元素，

[Page 351]
第七章合金结构钢的焊接（335
在这些元素中，作用最大的是V，其次是Mo，当两者共存时最为严重。故Mo-V钢特别是Cr-Mo-V钢再热裂纹倾向最大，Mo-B
钢、Cr-Mo钢也有一定的敏感性，焊接时可通过适当的预热和后热防止再热裂纹。
二、低碳调质钢的焊接工艺在制定低碳调质钢焊接工艺时，必须注意解决好冷裂纹及热影响区的脆化和软化问题。为防止冷裂纹的产生，要求在马氏体转变时的冷却速度不能太快，形成让马氏体获得“自回火”的条件。为防止热影响区发生脆化，要求在800～500℃之间的冷却速度大于产生脆化组织的临界速度。热影响区软化的问题可以采取小焊接热输人等工艺措施解决。
1.焊接方法的选择调质状态下的钢材，只要加热温度超过它的回火温度，其性能就会发生变化。因此，焊接时由于热的作用使热影响区局部强度和韧性下降几乎是不可避免的。强度级别越高，这个问题就越突出。除非焊后对焊件重新调质处理，否则就要尽量限制焊接过程中热量对母材的作用。所以，对于焊后不再调质处理的低碳调质钢，应该选择能量密度大的焊接方法，如钨极和熔化极气体保护焊、电子束焊等。对于o>980MPa的调质钢应采用钨极氩弧焊或电子束焊；对于o≤980MPa的调质钢，焊条电弧焊、埋弧焊、钨极或熔化极气体保护焊等均可采用。对于强度级别较低的低碳调质钢都可采用一般焊接方法和常规工艺条件进行焊接。因为焊接接头冷却速度较高，焊接热影响区的力学性能接近钢在淬火状态下的力学性能，因而不需进行焊后热处理。但是，当采用电渣焊时，由于焊接热输人大，母材加热时间长，所以这类钢电渣焊后必须进行调质处理。在采用理弧焊时，不宜用大焊接电流、粗丝或多丝等焊接工艺。但是，可以用窄间隙双丝理弧焊，
因所用双丝直径小，焊接热输入不大，直流反接和加大熔敷速度，可避免母材过分受热。

[Page 352]
336
）实用焊接工艺手册
2.焊接材料的选择由于低碳调质钢焊后一般不再进行热处理，故在选择焊接材料时要求焊缝金属在焊态下具有接近母材的力学性能。在特殊情况下，如结构的刚度或拘束度很大，冷裂纹难以避免时，必须选择熔敷金属强度比母材稍低的焊接材料作填充金属。
由于低碳调质钢有产生冷裂纹的倾向，严格控制焊接材料的含氢量十分重要。因此，焊条电弧焊时应选用低氢或超低氢焊条，焊前按规定要求进行烘干。自动弧焊用的焊丝表面要干净，无油锈等污物，保护气体或焊剂也应去水分。
表7-11列出了常用低碳调质钢焊条电弧焊焊接材料与工艺参数的选用；表7-12列出了常用低碳调质钢埋弧自动焊焊接材料与工艺参数的选用；表7-13列出了常用低碳调质钢气体保护焊焊接材料与工艺参数的选用。
表7-11
常用低碳调质钢焊条电弧焊焊接材料及工艺参数的选用层间电焊条不同厚度的焊接热输人钢号温度预热温度/℃
/kJ·cm-1
型号牌号
E6015-D1
J607
WCF-606~13mm，不预热
≤150
≤30
E6015-G
J607Ni
WCF-6213~26mm，40~75
≤200
≤45
E6016-D1
J607RH
26~50mm，75~125
HQ60
≤200
≤55
E6016-G
J606
HQ70
J7076~13mm，50
≤150
≤2514MnMoVN
E7015-D2
J707Ni
13~19mm,75
≤180
≤3512MnlCrNiMoVCu
J707RH
19~26mm,100
≤200
≤4512Ni3CrMoV
E7015-G
J707NiW
26~50mm，125
≤200
≤48
J707
J707Ni
14MnMoNbB
E7015-D2
J707RH
6~13mm，50
≤150
≤25
E7015-G
15MnMoVNRE
J707NiW
13~19mm，75
≤180
WEL-TEN70
E7515-G
J75719~26mm,100
≤200
≤45
WEL-TEN80
E8015-G
J757Ni
26~50mm.125
≤200
≤48
J807
J807RH

[Page 353]
第七章合金结构钢的焊接
337
续表层间电焊条不同厚度的焊接热输人钢号温度预热温度/℃
/kJ·cm-1
型号牌号
1°℃
J807RH
6~13mm，50
≤150
≤25
J85713~19mm，75
≤18012NiCrMoV
E8015-G
19~26mm,100
J857Cr
≤200
≤45
J857CrNi
26~50mm，125
≤200
≤48
J7076~13mm，50
E7015-D2
J707Ni
13~19mm,75
T-1
E7015-G
J707RH
19~26mm,100
E7515-G
J75726~50mm，125
J757Ni
6~13mm，50
≤150
≤2513~19mm，75
≤180
≤35
HQ80
GHH-8019~26mm,100
≤200
≤4526~50mm，125
≤220
≤48
J956
≤32mm,
≤150
HQ100100~150
常用低碳调质钢理弧自动焊焊接材料及工艺参数的选用表7-12
层间焊接热埋弧焊钢号预热温度/℃
温度输人焊丝焊剂
/°℃
/kJ·cm-1
HJ431
H08MnMoA
HQ60
SJ2016~13mm，不预热
≤150
≤30
H10Mn2
WCF-60
SJ10113~26mm，25
≤200
≤45
H10Mn2Si
WCF-62
HJ35026~50mm，50
≤200
H08MnMoTi
SJ104
HQ706~13mm,50
≤150
≤25
HS-70A
HJ35014MnMoVN
13~19mm，50
≤180
≤35
H08Mn2NiMoVA
HJ25012Mn1CrNiMoVCu
19~26mm，75
≤200
≤45
H08Mn2NiMo
SJ10112Ni3CrMoV
26~50mm，100
≤200
≤4814MnMoNbB
6~13mm，50
≤150
≤25
H08Mn2MoA
15MnMoVNRE
13~19mm,50
≤180
H08Mn2Ni2CrMoA
HJ350
WEL-TEN7019~26mm.75
≤200
≤45
WEL-TEN8026~50mm,100
≤200
≤48

[Page 354]
338
实用焊接工艺手册表7-13常用低碳调质钢气体保护焊焊接材料与工艺参数的选用层间焊接热气体保护焊钢号预热温度/℃
温度输人/kJ·
气体焊丝
/°℃
cm-1
ER55-D2
WCF-60
CO₂6~13mm，不预热
≤150
ER55-D2Ti
WCF-62
或80%Ar+
13~26mm，15~30
≤200
≤45
GHS-60
HQ6020%CO₂26~50mm，25~40
≤200
≤55
PK-YJ607
ER69-1
HQ706~13mm,25
≤150
≤25
CO₂
ER69-314MnMoVN
13~19mm，50
≤180
≤35
或80%Ar+
GHS-60N
12Mn1CrNiMoVCu
19~26mm,50
≤200
≤4520%CO₂
GHS-7012Ni3CrMoV
26~50mm，75000
≤48
YJ707-1
ER76-114MnMoNbB
6~13mm，25
≤150
≤25
CO₂
ER83-115MnMoVNRE
13~19mm，50
≤180
或80%Ar+
H08MnNi2Mo
WEL-TEN7019~26mm.50
≤200
≤4520%CO₂
GHS-80B
WEL-TEN8026~50mm.75
≤4880C
ER76-16~13mm,25
CO₂
ER83-113~19mm，50
T-1
或80%Ar+
GHS-80B
19~26mm,5020%CO₂
GHS-80C
26~50mm，756~13mm，50
≤150
≤2580%Ar+
13~19mm，50
≤180
≤35
GHQ-80
HQ8020%CO₂19~26mm,75000>0
≤4526~50mm，100
≤220
≤4880%Ar+
HQ100
GHQ-100
≤32mm，100~150
≤15020% CO₂3.焊接工艺参数的选择控制焊接时的冷却速度成为防止焊接低碳调质钢产生冷裂纹和热影响区脆化的关键。快速冷却对防止脆化有利，但对防止冷裂纹不利；反之，减缓冷却可防止冷裂纹，却易引起热影响区的脆化。
因此，必须找到两者都兼顾的最佳冷却速度，而冷却速度主要由焊

[Page 355]
第七章合金结构钢的焊接339
接热输人决定，但又受到焊件散热条件和预热等因素影响。
（1）焊接热输人的确定为了防止冷裂纹的产生，通常是在满足热影响区韧性要求的前提下确定出最大允许的焊接热输人。
（2）预热温度的确定有些情况下，如厚板的焊接，即使采用了允许的最大热输人，其冷却速度也足以引起冷裂纹，这时应采取预热来使冷却速度降到低于不出现裂纹的极限值。预热的主要目的是降低马氏体转变时的冷却速度，通过马氏体的“自回火”作用来提高其抗裂性能。一般都采用较低的预热温度（≤200℃），若预热温度过高，又会使800～500℃的冷却速度过于缓慢，出现脆性混合组织而脆化。也可通过试验，确定防止冷裂纹的最佳预热温度范围。各种不同的焊接方法所需的预热温度分别列于表7-11～表
7-13。需要指出的是，预热温度较低的有15～30℃、25℃等，这些较低的预热温度是指在低温下焊接时的预热条件，如果环境温度已经高于该温度，则不必对工件加热。
（3）焊后热处理的确定低碳调质钢通常是在调质状态下焊接，在正常焊接条件下焊缝及热影响区可以获得高强度和韧性，焊后一般不需进行热处理。只有在下列情况下才进行焊后热处理。
①焊后（如电渣焊等）使焊缝或热影响区严重脆化或软化区失强过大，这时需进行重新调质处理。调质处理是先将钢加热到奥氏体化温度（表7-10），再在水中冷却下来，完成淬火；然后再将工件加热到对应的回火温度，在空气中冷却下来，就完成了调质。
②焊后需进行高精度加工，要求保证结构尺寸稳定，或者是要求耐应力腐蚀的焊件，需进行消除应力热处理。
为了保证材料的强度，消除应力热处理的温度应比母材原来调质处理的回火温度低30℃左右。
低碳调质钢的种类较多，应用也较广，为了便于读者理解和应用，表7-14列出了HQ系列钢的焊接工艺参数（推荐）；表7-15列出了14MnMoNbB的焊接工艺参数，供读者参考。
焊接工艺参数不是绝对的，读者可以此为参考，在生产实践中，根据企业的条件对所用钢材通过焊接性试验，确定适合本单位

[Page 356]
340
实用焊接工艺手册的焊接工艺参数。
表7-14
HQ系列钢焊接推荐工艺参数焊接速气体流焊接电弧焊接焊接材料电流电压度/cm*
量/L·
备注钢号方法
min-1
min-1
焊条电
160~
22~
12~
热输人
E6015-H
p4mm
弧焊
180241418~22k]/cm，
HQ60
层间温度气体保GHS-60N焊丝
p1.6mm
3603437150°℃
护焊
80%Ar+20%CO₂
焊条电
E7015-G
p4mm
17535
弧焊热输人
HQ7020kJ/cm
气体保
GHS-70焊丝
p1.6mm
3503520
护焊
80%Ar+20%CO
170~
24~
15~
焊条电热输人
J956
p4mm
弧焊
180261615~17kJ/cm
HQ100
气体保
GHQ-100焊丝热输人
p1.6mm
30030
护焊
80%Ar+20%CO₂10~20kl/cm
表7-1514MnMoNbB焊接工艺参数预热温电弧焊接焊接电流焊接速度度和层焊接材料电压后热方法
/m·h-1
间温度
p4mm
焊条
160~180
J857焊条
