Repository: fang02272/-

# 焊接工艺专家系统 v2.8

这是一个面向焊接知识问答、工艺参数推荐和机器人焊接工艺卡片生成的本地专家系统。项目以 `saved_knowledge` 中已经学习的书籍为知识底座，优先在本地完成检索、路由和结构化回答；只有本地证据不足并且配置了 LLM 时，才调用 OpenAI 兼容接口补充答案。

## 1. 核心能力

- 多书知识库：保存 PDF 全文、章节、关键词、表格和数据点。
- Jieba 分词：注册焊接专业词，使用搜索模式多粒度分词，替代机械的中文单双字切分。
- 本地检索：关键词匹配、跨书章节检索、特征向量余弦检索和可选语义向量增强；对乱码、短文本和重复章节统一评分、过滤或降权。
- 专家知识库：把规范概念、别名、定义、应用场景和来源整理为可查询条目。
- 意图路由：区分概念、工艺参数、综合和通用问题。
- 工艺卡片：输出母材、板厚、坡口、电参数、热参数、机器人参数、质量检查及装备信息等机器可读 JSON，并标注输入完整度、待确认项和逐参数来源。
- 本地优先：高置信答案或已生成工艺卡片时不调用 LLM。
- LLM 兜底：只注入命中的薄目录和少量相关原文，默认最多生成 2000 Token。
- 答案缓存：LRU + TTL + 相似问题命中，知识源变化后自动失效。
- SSE 流式回答：LLM 内容按增量展示；完成事件仍返回完整结构化结果；请求中断时可取消，失败时可直接重试。
- 检索诊断：页面可查看 Top-5 章节的原始分、质量分、质量问题、命中关键词、可读预览和匹配解释；缺少工艺卡输入时可一键填入待补字段模板。

File: saved_knowledge/实用焊接工艺手册_第二版/full_text.txt (part 7 of 9)
[Page 1]
/L·min-1
/L·min-1
Ar+1%H，120.825250.8
Ar,0.21.646251.3
Ar,0.5
Ar+5%H，12
熔透法
2.490252.2
Ar.0.7
Ar+5%H2，123.2100202.2
Ar,0.7
Ar+5%H，121.62510~150.8
Ar, 0.4
Ar,9.52.45010~151.3
Ar,0.7
Ar,9.5
小孔法
3.27510~151.3
Ar,0.9~1.4
Ar,9.54.810010~151.8
Ar,
2.4~3.8
Ar.9.5
表8-20
不锈钢超薄板微束等离子弧焊工艺参数焊接焊接速离子气及保护气体及板厚喷嘴接头形式电流度/cm·
其流量其流量备注
/mm
径/mm
min-1
/L·min-1
/L·min-10.0250.31250.0751.6150
带卷边对接对接接头
0.1252.41250.2556.0200
Ar+1%020.8
Ar,0.20.7601.01259.50.0250.3125
端接头
0.1251.63800.2554.0125

[Page 418]
402
）实用焊接工艺手册第三节铁素体不锈钢和耐热钢的焊接铁素体不锈钢分普通铁素体钢和高纯铁素体钢两大类，后者是运用各种精炼技术生产出含间隙元素（C、N）极低的一类铁素体钢。
每一类铁素体钢又可按含铬量高低分为若干种。例如，普通铁素体不锈钢分低铬[w（Cr）=12%～14%]、中铬[w（Cr）=16%~
18%]、高铬[w（Cr）=25%～30%]等；高纯铁素体不锈钢主要是严控碳、氮的含量。
普通铁素体不锈钢成本低，耐蚀性好，特别能耐应力腐蚀，但塑性较差。高纯铁素体不锈钢因碳、氮总含量降得很低，故其塑性和韧性显著提高，并能有效地防止晶间腐蚀。
铁素体耐热钢的含铬量为13%～30%，同时还含有硅或铝等，
如1Cr13Si3、1Cr19A13等。钢中的铬、铝或硅可在钢表面生成
Cr2O、AlO或SiO2等致密的氧化膜而具有很好的抗氧化能力，
故具有良好的耐蚀性和耐热性。常用于高温下要求抗氧化或耐气体介质腐蚀的场合。
含铬量较高的铁素体钢存在475℃脆性和o相析出而产生脆化，铁素体不锈钢只能用作300℃以下的耐蚀钢和抗氧化钢，在氧化性的酸类及大部分有机酸和有机酸盐的水溶液中具有良好的耐酸性。当存在这类脆性时，只需把钢分别加热到550C或
800℃以上，然后快冷即可消除。此外，这类钢缺口敏感性和脆性转变温度较高，钢在加热后对晶间腐蚀也较敏感。由于是单相的铁素体组织，不存在淬硬问题，但高温停留时间长，会引起晶粒长大。
表8-21、表8-22分别列出了部分铁素体不锈钢和耐热钢的化学成分及力学性能。

[Page 419]
第八章不锈钢、耐热钢的焊接
403
表8-21
部分铁素体不锈钢和耐热钢的化学成分化学成分（质量分数）/%
牌号
其他
11.5~
A10.10~
0Cr13Al
≤0.08
≤1.00
≤1.00≤0.035≤0.030
≤0.614.50.3011.0~
00Cr12
≤0.030≤1.00≤1.00≤0.035≤0.030≤0.613.016.0~
1Cr17
<0.12≤0.75≤1.00≤0.035<0.030≤0.618.016.0~
Y1Cr17
≤0.12
≤1.00≤1.25≤0.060≥0.1590>
<0.6018.016.0~
0.75~
1Cr17Mo
≤0.12
≤1.00≤1.00≤0.035<0.03090>
18.01.2528.5~
1.50~
00Cr30M02<0.010≤0.40≤0.40≤0.030<0.020
N≤0.01532.02.5025.0~
0.75~
≤0.010≤0.4000Cr27Mo
≤0.40≤0.030≤0.020
N≤0.01527.51.5017.0~
2.00~
1Cr19A13
≤0.10
≤1.50
≤1.00≤0.035≤0.030
A12~421.04.0010.5~
Ti=6X
OCrllTi
≤0.08
≤1.00
≤1.00≤0.035≤0.03011.75
C%~0.7523.0~
2Cr25N
<0.20≤1.00≤1.50≤0.040≤0.030
N≤0.2527.0011.0~
0Cr12
<0.03≤1.00≤1.00≤0.040<0.03013.0

[Page 420]
404
实用焊接工艺手册表8-222部分铁素体不锈钢和耐热钢的力学性能拉伸试验硬度试验牌号热处理
00.2
05 /%
HBS
HRB
/MPa/MPa
退火780~830℃，
0Cr13A1
≥177
≥410
≥20
≥60
≤183
空冷或缓冷退火700~820℃，
00Cr12
≥196
≥265
≥22
≥60
≤183
空冷或缓冷退火780~850℃，
1Cr17
≥205
≥450
≥22
≥50
≤183
空冷或缓冷退火680~820℃，
Y1Cr17
≥205
≥450
≥22
≥50
≤183
空冷或缓冷退火780~850°℃，
1Cr17Mo
≥205
≥450
≥22
≥60
≤183
空冷或缓冷退火900~1050℃，
00Cr30Mo2
≥295
≥45020
≥45
<228
快冷退火900~1050℃，
00Cr27Mo
≥245
≥410
≥20
≥45
<219
快冷
1Cr19A13
≥245
≥440
≥15
≤210
S6>
<220
OCrl1Ti
≥175
≥365
≥22
≤1628
≤1752Cr25N
≥275
≥51020
≤201
≤95
≤2100Cr12
≥196
≥365
≥22
≤183
≤88
≤200
铁素体钢的焊接性一、
1.普通铁素体不锈钢的焊接特点普通铁素体不锈钢焊接的主要问题有冷裂倾向和焊接接头的脆化。
焊接w（Cr)>16%的铁素体不锈钢时，近缝区
（1）冷裂倾向晶粒急剧长大而引起脆化，同时常温韧性较低，如果接头刚性较大

[Page 421]
第八章不锈钢、耐热钢的焊接 405
时，则很容易在接头上产生冷裂纹。在使用铬钢焊接材料时，为了防止过热脆化和产生裂纹，常采用低温预热以使接头处于富韧性状态下进行焊接。
（2）焊接接头的脆化这类钢的晶粒在900℃以上极易粗化，
加热至475℃附近或自高温缓冷至475℃附近，在550～820℃温度区间停留（形成8相)均使接头的塑性、韧性降低而脆化。
接头上一旦出现晶粒粗化就难以消除，因热处理无法细化铁素体晶粒。因此，焊接时尽量采取小的热输人和较快的冷却速度，多层焊时严格控制层间温度，避免过热。若已在接头上产生相和
475℃脆化，可通过热处理方法消除。
2.高纯铁素体不锈钢的焊接特点高纯铁素体不锈钢比普通铁素体不锈钢容易焊接，因为前者
w（C)<0.015%，w（C十N）又很低，比后者具有良好的抗裂性能和耐蚀性能，并且不存在室温脆性问题。但要注意以下几点。
（1）防止焊缝金属被污染在焊接过程中必须防止带入C、N、
O等杂质。最好采用带背面保护的TIG焊或双层气流保护焊，并用高纯度氩气，以获得高纯焊缝金属。有条件时宜采用尾气保护，
对多层焊尤其需要。
（2）正确选择焊接材料最好选用含有Ti、Nb稳定化元素的高纯铁素体不锈钢焊接材料，以防止多层多道焊时产生敏化以及焊缝金属吸收焊接气氛中的C和N后造成晶间腐蚀。
（3）控制焊缝中Ni、Cu和Mo的含量退火状态的高纯铁素体不锈钢在含C1介质中一般不产生应力腐蚀，但是当钢或焊缝金属中Ni、Cu和Mo含量超过临界值，会出现应力腐蚀倾向。
高纯铁素体不锈钢也存在475℃脆性，且与杂质（C、N、O
等）含量无关，故焊接时，也应采取小焊接热输入、窄焊道并控制层间温度等措施。
3.铁素体耐热钢的焊接特点钢。这类钢焊接时不发生α→Y相变，无硬化倾向，但在熔合线附

[Page 422]
406）实用焊接工艺手册近的晶粒会急剧长大使焊接接头脆化。含铬量越高，在高温停留时间越长，则脆化越严重，且不能通过热处理使其晶粒细化，在焊接刚性结构时容易引起裂纹。在焊接缓冷时，这类钢易出现475℃脆性和相析出脆化而使焊接接头韧性恶化。
改善铁素体耐热钢焊接性的最新方法是提高钢的纯度，并加人
Nb和Ti元素来控制间隙元素（C、N）的有害作用。这种钢焊后即使不进行热处理仍可获得塑性和韧性良好的焊接接头。
二、铁素体钢的焊接工艺
1.焊接方法铁素体不锈钢通常采用焊条电弧焊、TIG焊和MIG焊。普通铁素体钢有时也用理弧焊，对耐蚀性和韧性要求高的高纯铁素体钢不推荐理弧焊，以防止过热和碳、氮的污染。
同质铁素体型焊缝优点是焊缝颜色与母材相同，线胀系数和耐蚀性大体相似，但其抗裂性能不高。在要求具有高抗裂性能，而且不能进行预热和焊后热处理的情况下，可采用异质的奥氏体型焊缝
（即用奥氏体钢焊条焊接）。但要注意：焊接材料应是低碳的；焊后不可退火处理，因铁素体钢退火温度（780～850℃）正好在奥氏体钢敏化温度区间，易引起晶间腐蚀和脆化，奥氏体钢焊缝的颜色和性能与母材有一些差别。
铁素体耐热钢对过热十分敏感，因此，宜采用焊条电弧焊和
TIG焊等焊接热输人较低的焊接方法。也可用MIG和埋弧焊，但由于热输入较大，不推荐使用。电渣焊和气焊因引起晶粒粗大，不宜采用。
铁素体耐热钢焊接可以采用同质焊缝，也可采用异质焊缝。前者的化学成分与母材相近，后者主要是采用奥氏体钢焊接材料，往往用在不允许进行预热或后热处理的场合。对于要求耐高温腐蚀和抗氧化的焊接接头，应优先选用同质焊接材料。表8-23为铁素体不锈钢与耐热钢焊接材料的选用。

[Page 423]
第八章不锈钢、耐热钢的焊接
407
表8-23
铁素体不锈钢与耐热钢焊接材料的选用焊条电弧焊焊条气体保护焊理弧焊钢号型号牌号气体焊丝焊丝焊剂
G202
E410-16
G207
H0Cr14
E410-15
G2170Cr13
E309-16
A302
E309-15
A307
H0Cr21Ni10
E310-16
A402
H0Cr18Ti12Mo2
E310-15
A407
E430-15
G3021Cr17
H1Cr17
E430-16
G3070Cr17Ti
E308-151Cr17Ti
A107
H0Cr21Ni10
E309-15
A3071Cr17Mo2Ti
H0Cr18Ni12Mo2
E316-15
A207
E308-15
A107
H0Cr24Ni131Cr25Ti
E316-15
A207
HOCr26Ni211Cr28
E310-15
A407
HoCr26
G2020Cr11Ti
E410-16
E410NiMo
G207
0Cr13A1
E410-15
ER430
G217
H1Cr17
SJ6011Cr17
E430-16
G302
H1Cr17
HoCr21Ni10
SJ608
Cr17Ti
E430-15
G307
ER630
H1Cr24Ni13
HJ172
H0Cr26Ni21
HJ151
E430-15
G307
Cr17Mo2Ti
H0Cr19Ni11Mo3
E309-16
A302
SJ601
E308-15
A107
H0Cr26Ni21
SJ608
E316-15
A207
ER26-1
Cr25
H1Cr24Ni13
SJ701
E310-16
H1Cr25Ni13
A402
HJ172
E310-15
A407
HJ151
Cr25Ti
E309Mo-16
A317
E310-16
A402
Cr28
E310-15
A407

[Page 424]
408实用焊接工艺手册
2.焊接热输人由于铁素体不锈钢在焊接过程中具有强烈的晶粒长大倾向和易于析出有害的中间相，因此应尽量采用小的热输人和窄焊道进行焊接，并采取适当措施，提高焊缝的冷却速度以控制接头的过热。
铁素体耐热钢焊接的突出问题是接头脆化，其原因之一是过热区晶粒长大，长大程度取决于接头所达到的最高温度及其停留时间。为了避免在高温下长时间停留而导致粗晶和。相析出脆化，应采用尽可能低的热输人焊接。
3.预热与焊后热处理普通铁素体不锈钢有冷裂倾向，其脆性转变温度常在室温以上，韧性低，为了防止冷裂纹，焊前预热是必要的。但这种钢对过热敏感，预热温度不能高，只能低温预热，最好控制在150℃以下，层间温度也应控制在相应水平，否则晶粒长大并可能产生
475℃脆性。
采用同质焊接材料焊接后应进行热处理。Cr13型不锈钢焊前不必预热，Cr17型不锈钢预热70～150℃，焊后进行700～760℃
水淬。高铬铁素体不锈钢不需要焊前预热和焊后热处理。热处理温度应低于使晶粒粗化或形成奥氏体的亚临界温度。必须避免在370～
570℃之间缓冷，以免产生475℃脆性。
已产生475℃脆性和o相脆化的焊接接头，可短时加热到
600℃以上空冷消除475℃脆性；加热到930～980C急冷消除相脆化。
采用奥氏体钢焊接材料时，不必预热和焊后热处理。
焊接铁素体耐热钢时，近缝区的晶粒急剧长大而脆化，而且高铬铁素体室温的韧性就很低，很容易在接头上产生裂纹。因此，在采用同质焊接材料焊接刚性较大的焊件时，应进行预热。但预热温度不宜过高，取既能防止过热脆化，又能防止裂纹的最佳预热温度。一般在150～230℃之间较合适。母材含铬量高、板厚或拘束应力大，预热温度应适当提高。
铁素体耐热钢多用于要求耐蚀性的焊接结构，为了使其接头组

[Page 425]
第八章不锈钢、耐热钢的焊接 409
织均匀，提高塑性、韧性和耐蚀性，焊后一般需热处理。热处理应在750～850℃进行，热处理中应快速通过370～540℃区间，以防止475℃脆化，对于。相脆化倾向大的钢种，应避免在550～820℃
长期加热。
焊后焊接接头一旦出现了脆化，采取短时加热到600℃后空冷，可以消除475℃脆性；加热到930一950C后急冷，可以消除。
相脆性。
用奥氏体焊接材料焊接时，可不预热和热处理。为了提高塑性，对Cr25Ti、Cr28和Cr28Ti焊后也可以进行热处理。
4.铁素体耐热钢焊接工艺要点铁素体耐热钢焊接过程既怕“热”又怕“冷”，为此必须用较低的预热温度；多层焊时要控制好层间温度，待前道焊缝冷却到预热温度后再焊下一道焊缝；焊条电弧焊时，应用小直径焊条，直线运条并短弧焊接，焊接电流宜小，焊接速度应快些。这些措施都是为了缩短焊缝及热影响区在高温停留的时间、减小过热，以防止产生脆化和裂纹以及提高耐蚀性能。
铁素体耐热钢室温韧性较低，焊接接头经受不起严重撞击，因此必须注意吊运和储存。
第四节马氏体不锈钢和耐热钢的焊接前面讲过的奥氏体钢和铁素体钢，都不能获得较高的硬度，其使用范围受到一定限制，对于既要求耐蚀又要求耐磨的场合，马氏体钢则更为合适。
一、马氏体钢简介马氏体不锈钢的含铬量一般在12%～18%范围内，当铬超过
15%时，常需加人一定量的镍或适当提高含碳量以平衡组织。
这类钢加热到高温时组织为奥氏体，冷却到室温时，转变为马氏体，故可以热处理强化。一般是在淬火-回火（调质）状态下使用。

[Page 426]
（410）实用焊接工艺手册马氏体不锈钢有下列类型。
（1）普通Cr13钢如1Cr13、2Cr13、3Cr13和4Cr13等为最常用钢种。这类钢经高温加热后空冷即可淬硬，淬火后的强度、硬度随含碳量增加而提高，但耐蚀性及塑、韧性却随之降低。前两种钢主要用于在中温腐蚀介质中工作并要求中等强度的结构件，后两种钢主要用于要求高强度、高耐磨性及具有一定耐蚀性要求的零件。
（2）热强马氏体钢是以Cr12为基经过复杂合金化的马氏体钢，如2Cr12WMoV、2Cr12MoV、2Cr12Ni3MoV等。同样，高温加热后空冷也可淬硬。这类钢不仅中温瞬时强度高，而且中温持久性能及蠕变性能也相当优越，耐应力腐蚀及冷热疲劳性能良好。
很适于制作在500～600C以下及湿热条件下工作的承力件、复杂的模锻件及焊接件。这类钢在添加Mo、W、V的同时，常再将碳提高一些，因此其淬硬倾向更大，一般均经调质处理。
（3）超低碳复相马氏体钢这是一种新型马氏体高强钢。其特点是含碳量降到0.05%以下，并添加镍[w（Ni)=4%～7%]，此外还可加入少量Mo、Ti或Si等。经淬火及超微细复相组织回灭处理，可获得高强度和高韧性。也可在淬火状态下使用，因低碳马氏体组织并无硬脆性。这类钢适用于筒体、压力容器及低温制件等。
（4）马氏体耐热钢大致可分为两类：一类是简单Cr13型的马氏体钢，如1Cr13、2Cr13等；另一类是以Cr12型为基的多元合金强化的马氏体钢，如Cr12Ni2W2MoV、Cr12WMoNiB等。前者一般用于耐腐蚀和要求一定强度的零部件，如汽轮机叶片等；后者主要用作热强钢，如火电厂的主蒸汽管道等。两者的共同特点是高温加热后空冷具有很大的淬硬倾向，一般经调质处理后才能充分发挥这类钢的性能特点。马氏体耐热钢虽然单独为一类，但可以发现普通Cr13马氏体不锈钢和热强马氏体不锈钢同时也是耐热钢。
表8-24列出了部分马氏体钢的化学成分，表8-25列出了部分马氏体钢的力学性能。

[Page 427]
第八章不锈钢、耐热钢的焊接
411
表8-24
部分马氏体钢的化学成分化学成分（质量分数）/%
牌号
其他
11.501Cr12
13.0011.501Cr13
≤0.15
≤1.00≤1.00≤0.035<0.030
13.5011.500Cr13
≤0.08
≤1.00
≤1.00≤0.035
≤0.030
13.5012.00
Y1Cr13
<0.15
≤1.00
<1.25≤0.060
>0.15
14.000.0811.500.301Cr13Mo
≤0.60≤1.00
≤0.035
≤0.030
0.1814.000.600.1612.002Cr13
0.2514.000.2612.003Cr13
≤1.00≤1.00
≤0.035
≤0.030
0.3514.000.2612.00
Y3Cr13
≤1.00≤1.25
≤0.060
>0.15
0.4014.000.2812.000.503Cr13Mo
0.3514.001.000.3612.004Cr13
0.4514.000.111.5016.001Cr17Ni2
≤0.80
≤0.80
<0.035≤0.0300.172.5018.000.6016.007Cr17
≤1.00≤1.00
≤0.030
≤0.0350.7518.000.7516.008Cr171
<1.00
≤1.00
<0.030
≤0.0350.9518.00

[Page 428]
实用焊接工艺手册续表化学成分（质量分数)/%
牌号
其他
17.000.909Cr18
<0.80≤0.80
≤0.035
<0.030
1.0019.000.9516.0011Cr17
≤1.00
≤1.00
≤0.035
≤0.030
1.2018.000.9516.00
Y11Cr171
≤1.00≤1.25
≤0.060≥0.15
1.2018.000.9516.000.409Cr18Mo
≤0.80≤0.80
≤0.035
≤0.0301.1018.000.700.8517.001.00
V0.07~
9Cr18MoV
<0.80≤0.80≤0.035≤0.030
0.120.9519.001.300.1011.50.300.30~
0.3~
1Cr12Mo
≤0.50
<0.035≤0.030
0.500.60.1513.00.60
W0.70~
0.1211.00.500.50~
0.4~
1.101Cr12WMoV
≤0.50
≤0.035≤0.0300.900.8
V0.18~
0.1013.00.700.30
W0.75~
0.2011.00.750.50~
0.5~
1.252Cr12NiMoWV
<0.030<0.03071.001.0
V0.20~
0.2513.01.250.400.1110.00.50
V0.25~
1Cr1iMoV
<0.50≤0.60<0.035≤0.030≤0.60.400.1811.50.70
W 1.5~
0.1010.50.351.4~
2.01Cr11Ni2W2MoV
1.8
V 0.18~
0.1612.00.500.30
①必要时，可添加表以外的合金元素。
②允许含有小于或等于0.60%的镍。
③可加入小于或等于0.75%的钼。

[Page 429]
第八章不锈钢、耐热钢的焊接
413
表8-25
部分马氏体钢的力学性能经淬火-回火后力学性能退火后牌号的硬度拉伸试验冲击功硬度试验
/HBS
0o.2/MPa
ob/MPa
85 / %
/ %
Ak/J
HBS
HRC
1Cr12
≤200
≥390
≥590
≥25
≥55
≥118
≥1701Cr13
≤200
≥345
≥540
≥25
≥55
≥78
≥1590Cr13
≤183
≥345
≥490
≥24
≥60
Y1Cr13
<200
≥345
≥540
≥25
≥55
≥78
≥1591Cr13Mo
≤200
≥490
≥68020
≥60
≥78
≥1922Cr13
≤223
≥440
≥635
≥20
≥50
≥63
≥1923Cr13
≤235
≥540
≥735
≥12
≥40
≥24
≥217
Y3Cr13
<235
≥540
≥735
≥12
≥40
≥24
≥2173Cr13Mo
≤207
≥504Cr13
≤201
≥501Cr17Ni2
≤285
≥1080
≥10
≥397Cr17
≤255
≥548Cr17
≤255
≥569Cr18
≤255
≥5511Cr17
<269
≥58
Y11Cr17
≤269
≥589Cr18Mo
≤269
≥559Cr18MoV
<269
≥551Cr12Mo
≥550
≥680
≥18
≥60
≥78217~2481Cr12WMoV
≥585
≥735
≥15
≥45
≥472Cr12NiMoWV
≥735
≥885
≥10
≥25
≤341
≥4901Crl1MoV
≥685
≥16
≥55
≥471Cr11Ni2W2MoV
≥735
≥885
≥15
≥55
≥71269~321

[Page 430]
414实用焊接工艺手册二、马氏体钢的焊接性
（1）马氏体不锈钢的焊接性马氏体不锈钢焊接的主要问题是冷裂纹。无论马氏体不锈钢以何种状态供货，焊后接头总会形成淬硬的马氏体组织。当焊接接头刚度大或含氢量高时，在焊接应力作用下，特别当从高温直接冷至120～100℃以下时，很容易产生冷裂纹。含碳量越高，焊缝及热影响区硬度就越高，对冷裂纹就越敏感。
防止淬硬造成冷裂纹的最有效方法是预热和控制层间温度。为了获得最佳的使用性能和防止延迟裂纹，焊后要求热处理。
（2）铁素体的影响含碳量较高的马氏体不锈钢如2Cr13、
3Cr13等，经加热冷却后都可以形成完全马氏体组织。但是，对含奥氏体形成元素碳或镍较少或者含铁素体形成元素铬、钼、钨或钒较多的马氏体钢，如1Cr13、1Cr17Ni2等，其铁素体稳定性偏高，
加热到高温后铁素体不能全部转变为奥氏体，淬火后除了得到马氏体外，还要产生一部分铁素体。在粗大铸态焊缝组织及过热区中的铁素体，往往分布在粗大的马氏体晶间（即原奥氏体晶界上），严重时可呈网状分布。这使接头对冷裂更加敏感，高温力学性能恶化。
含铁素体形成元素较高的马氏体不锈钢具有较大的晶粒长大倾向。如果焊接时过热或冷却速度小时近缝区会出现粗大的铁素体和晶界碳化物，降低焊接接头塑性。
（3）马氏体耐热钢的焊接性马氏体耐热钢焊接性差，与马氏体不锈钢一样，主要问题是焊接冷裂倾向很大，焊接热影响区存在软化带，此外还有回火脆性问题。
马氏体耐热钢在空冷条件下即能淬硬，这类钢的导热性差，焊后残余应力较大，若有氢作用很容易产生冷裂纹。此外，对含有
Mo、W、V等元素的Cr12型耐热钢还有较大的晶粒粗化倾向，焊后接头产生粗大马氏体组织，使接头塑性下降。
在调质状态下焊接时，将在热影响区上A温度附近出现软化带，使接头高温强度下降。焊前原始组织的硬度越高，软化程度越

[Page 431]
第八章不锈钢、耐热钢的焊接 415
严重，焊后若在较高温度下回火，则软化程度更加严重，使接头持久强度降低而发生过早断裂。
马氏体钢如Cr13在550℃附近有回火脆性，因此在焊接和热处理过程中都需注意。若钢中含有Mo、W合金元素，可以降低回火脆性。
三、马氏体钢的焊接工艺
1.焊接方法
（1）马氏体不锈钢的焊接
①焊条电弧焊该焊接方法是最为常用的方法。一般采用与母材同质的低氢型焊条，焊条在焊前需经350～400°℃温度烘干。
这类焊缝焊后一定要进行热处理，如果焊后不能进行热处理，则可选用铬镍奥氏体焊条。此时，相当于异种钢焊接，需要合理选择焊条的奥氏体钢类型，并严格控制母材对焊缝的稀释。这种焊缝抗裂性能好。
②氩弧焊TIG焊焊接质量较好，常用于薄板焊接或多层焊的封底焊，电源为直流正接。由于裂纹倾向小，薄板焊接可不预热，厚板可经120～200C预热。一般选用与母材成分和组织相近的焊丝，以保证与母材匹配。
③CO₂焊其接头含氢量低，冷裂倾向比焊条电弧焊小，可用较低的预热温度焊接，可用实心焊丝（如H1Cr13）或药芯焊丝
（如PK-YB102、PK-YB107等）。
④理弧焊马氏体不锈钢导热性差，易过热，在热影响区产生粗大组织，故不常用理弧焊。与焊条电弧焊焊条选用原则相同，
选用同质或异质焊缝的焊接材料。均采用碱性焊剂如S601和
HJ151等。
（2）马氏体耐热钢的焊接焊接马氏体耐热钢时，由于钢的冷裂倾向大，对氢致延迟裂纹非常敏感，因此必须严格保持在低氢甚至超低氢条件下焊接，同时还应保持较低的冷却速度。对于拘束度较大的接头，最好采用无氢源的TIG焊和MIG焊。

[Page 432]
实用焊接工艺手册
416
焊缝的化学成分应力求和母材成分相接近，最好焊缝中没有铁素体存在。对于Cr13型钢，必须严格控制C、S、P和Si的含量，
以降低热裂和冷裂敏感性。焊缝中加人少量Ti、N和AI则有利于细化晶粒。对于以Cr12型为基的多元合金强化的马氏体耐热钢，
铁素体化元素（如Mo、W、V、No等）较多，为了保证焊缝全部为均一的马氏体组织，必须加人适量的奥氏体化元素（如C、Ni、Mn
和N等）进行平衡。但要注意，增加C和Mn会使马氏体开始转变温度（M）明显降低，对防止冷裂纹不利，故其含量需控制在最佳范围内。
表8-26为部分马氏体钢焊条电弧焊和TIG焊焊接材料的选用。
表8-26
部分马氏体钢焊条电弧焊和TIG焊焊接材料的选用焊条气体保护焊理弧焊钢号型号牌号焊丝气体焊丝焊剂
G207
H0Cr14
E410-15
G217
H1Cr131Cr132Cr13
E309-16、E309-15
A302、A307
H0Cr21Ni10
E310-16、E310-15
A402、A407
H0Cr18Ni
G302
HoCr14
E430-16
E430-15
G307
H1Cr31Cr17Ni22Cr13Ni2
E308-16、E308-15
A107
HoCr21Ni10
E309-16.E309-15
A302、A307
H0Cr18Ni
E310-16、E310-15
A402、A407
H1Cr13
E410-16
G202
H1Cr141Cr12Mo
H1Cr13
SJ601
E410-15
G207、G217
H0Cr21Ni10
E309-16、E309-15A302、A307
H0Cr141Cr13
HJ151
H1Cr24Ni13
E310-16、E310-15
A402、A407
H0Cr26Ni21

[Page 433]
第八章不锈钢、耐热钢的焊接
417
续表焊条气体保护焊埋弧焊钢号型号牌号气体焊丝焊丝焊剂
E410-15
G207
H1Cr132Cr13
E308-15
A107
H0Cr14
E316-15
A207
E-11MoVNi-15
R8071Crl1MoV
E-11MoVNi-16
R802
E-11MoVNiW-15R8171Cr12MoWV
E-11MoVNiW-15R817
HCr12WMoV
HCr12WMoVHJ3501Cr12NiWMoV|E-11MoVNiW-16R8272.预热、层间温度与焊后热处理焊接马氏体不锈钢和耐热钢，尤其在使用与母材同质的焊接材料时，为防止冷裂纹，焊前需预热，预热温度通常为300～400°℃。
焊后及时进行热处理，热处理工艺为：将工件加热至700～800°℃
保温一段时间，然后在空气中冷却下来。对于某些多元合金的马氏体不锈钢，既不允许焊后尚处高温时立即回火，也不允许冷却至室温再回火，而应冷却到150～200℃保温2h，使奥氏体大部分转变成马氏体，然后及时地进行高温回火热处理。焊件的预热温度要考虑含碳量和工件厚度，含碳量越高，焊件厚度越大，预热温度也越高，但不要高于M，点。多层焊时层间温度应保证不低于预热温度，以防止在熔敷后续焊缝前就发生冷裂纹。
异质焊缝的焊前预热和层间温度通常为200～300℃，焊后不能进行热处理。
马氏体耐热钢冷裂倾向大，焊前预热和保持层间温度是防止其产生裂纹的有效措施。预热温度应根据钢的含碳量、接头厚度和拘束度以及焊接方法来确定。通常是在保证不裂的情况下预热温度尽可能降低。表8-27列出了几种马氏体不锈钢和耐热钢焊前预热和焊后热处理温度。

[Page 434]
实用焊接工艺手册
418
表8-27
几种马氏体不锈钢和耐热钢焊前预热和焊后热处理温度预热温度/℃
钢号焊缝类型焊后热处理备注焊条电弧焊
TIG焊同质焊缝
300~350300~350700~750℃，空冷耐蚀、耐热
1Cr132Cr13
奥氏体焊缝
200~300200~300
高塑、韧性同质焊缝
300~350300~350700~750℃，空冷耐蚀、
耐热
1Cr17Ni22Cr13Ni2
奥氏体焊缝
200~300200~300
高塑、韧性高温强度好、
1Cr12Mo
同质焊缝
250~350150~250680~730℃，回火耐蚀
1Cr13
奥氏体焊缝
150~200或不预热防裂耐高温、耐蚀、
同质焊缝
300~400200~300680~730℃，回火抗蠕变
2Cr13
奥氏体焊缝
150~200150~200
防裂耐高温、耐蚀、
同质焊缝
250~400200~250716~760°℃，回火
1Cr11MoV
抗蠕变奥氏体焊缝
150~200150~200
防裂耐高温、耐蚀、
同质焊缝
350~4001Cr12MoWV
200~250730~780℃，回火抗蠕变
1Cr12NiWMoV
奥氏体焊缝1150~200150~200
防裂为了降低马氏体耐热钢焊缝金属和热影响区的硬度，改善韧性或提高强度，同时消除焊接残余应力，焊后应进行热处理。马氏体耐热钢一般是在调质状态下焊接，所以焊后只需回火处理，回火温度不得高于母材调质的回火温度。但得注意，焊后不能立即进行回火处理，而是焊后缓冷到100～150℃，保温0.5～2h，随后立即回火。这是因为在焊接过程中奥氏体可能尚未完全转变，如果焊后立即回火，会沿奥氏体晶界沉淀碳化物，并发生奥氏体向珠光体转变，这样的组织很脆。但又不能等到完全冷却到室温后再进行回火，因为这样可能产生延迟裂纹。

[Page 435]
第八章不锈钢、耐热钢的焊接
419
如果使用奥氏体钢焊接材料时，预热温度可降至150～200°℃
或不预热，焊后也不热处理。
第五节珠光体耐热钢的焊接珠光体耐热钢中所加的合金元素主要是铬、钼、钒，其总质量分数一般为5%～7%。其合金体系是Cr-Mo系、Cr-Mo-V系、Cr
Mo-W-V系、Cr-Mo-W-V-B系和Cr-Mo-V-Ti-B系等。
珠光体耐热钢通常是退火状态或正火十回火供货。w（Me）<
2.5%时，钢的组织为珠光体十铁素体；w（Me)>3%时，为贝氏体十铁素体（即贝氏体耐热钢）。这类钢在500～600℃具有良好的耐热性，工艺性能好，又比较经济，是动力、石油和化工部门用在高温条件下的主要结构材料。但这类钢长期高温运行会出现碳化物球化及碳化物聚集长大等现象。
表8-28列出了常用珠光体耐热钢的化学成分，表8-29列出了常用珠光体耐热钢室温力学性能。
表8-28
常用珠光体耐热钢的化学成分钢号
其他
0.08~
0.40~
0.17~
0.40~
0.40~
12CrMo
0.150.700.370.700.550.12~
0.40~
0.17~
0.80~
0.40~
15CrMo
0.180.700.371.100.550.08~
0.40~
0.17~
0.90~
0.25~
0.15~
12Cr1MoV
0.150.700.371.200.350.300.08~
0.45~
0.45~
1.60~
0.50~
0.28~
0.30~
Ti 0.08~0.1812Cr2MoWVTiB
0.150.650.752.100.650.420.55
B≤0.0080.09~
0.50~
0.60~
2.50~
1.00~
0.25~
Ti 0.22~0.3812Cr3MoVSiTiB
0.150.800.903.001.200.35
B 0.005~0.011

[Page 436]
420
实用焊接工艺手册表8-29常用珠光体耐热钢室温力学性能热处理状态
0s/MPa
钢号
ob/MPa
85 / %
ak/J·cm-2900~930℃正火
12CrMo
680~730℃回火（缓
≥265
≥410
≥24
≥135
冷到300℃空冷）
900℃正火
15CrMo
≥295
≥440
≥22
≥118650℃回火
940~960℃正火
10Cr2Mo1
≥265440~590
≥20
≥78.5730~750℃回火
1000~1020℃正火
12Cr1MoV
≥245
≥490
≥22
≥59740℃回火
1020~1050℃正火
15Cr1Mo1V
≥345540~685
≥18
≥49730~760℃回火
1000~1035℃正火
12Cr2MoWVTiB
≥342
≥540
≥18760~780℃回火
1040~1090℃正火
12Cr3MoVSiTiB
≥440
≥625
≥18720~770℃回火一、珠光体耐热钢的焊接性珠光体耐热钢焊接的主要问题是冷裂纹、再热裂纹和回火脆性。
1.冷裂纹珠光体耐热钢中的主要合金元素铬和钼都能显著提高钢的淬硬性，钼的作用比铬大50倍，它们和碳共同作用，使钢的临界冷却速度降低，奥氏体稳定性增大，冷却到较低温度时才发生马氏体转变，产生淬硬组织，使接头变脆。合金元素和碳的含量越高，淬硬倾向就越大。当焊接拘束度大、冷却速度快的厚板结构时，若又有氢的有害作用，就会导致冷裂纹。
降低含碳量可以降低钢的淬硬性，使冷裂敏感性减小，但又会

[Page 437]
第八章不锈钢、耐热钢的焊接（421
引起钢的蠕变强度急剧降低，这对于使用温度范围较高的中合金铬-钼耐热钢尤为不利。为了兼顾焊接性和高温力学性能，通常中合金铬-钼钢碳的质量分数控制在0.10%～0.20%范围内。而低合金铬-钼钢含碳量可以更低些。
2.再热裂纹（消除应力裂纹）
珠光体耐热钢属于再热裂纹敏感的钢种，这与钢中的合金元素铬（Cr）、钼（Mo）、钒（V)有关。其敏感温度区间为500～700°℃，
在焊后热处理或长期高温工作中，热影响区熔合线附近的粗晶区内有时会产生这种裂纹。
3.回火脆性某些珠光体耐热钢焊接接头长期在371～593℃范围内工作，
会发生脆化并导致焊接构件破坏，这与钢中的磷（P）、锑（Sb）、锡
（Sn）、砷（As）等杂质和合金元素含量有关。一般认为，由于这些杂质在晶界上偏聚，而降低晶界的断裂强度。铬-钼钢中铬促进这些杂质的偏聚，而自身也发生偏聚。w（Cr）=2%～3%的钢其焊缝具有最大脆化倾向。防止脆化的主要措施是控制钢中锰（Mn）、硅
（Si)元素和杂质的含量。
二、珠光体耐热钢的焊接工艺
1.焊接方法珠光体耐热钢焊接生产中实际应用的焊接方法有焊条电弧焊、
理弧自动焊、熔化极气体保护焊、电渣焊、气体保护焊、电阻焊和感应加热压焊等。
埋弧自动焊的熔敷速度快，质量稳定，最适用于焊接大型的铬-钼耐热钢焊接结构（如厚壁压力容器的对接纵缝和环缝的焊接）。
焊条电弧焊机动灵活，能进行全位置焊，故在耐热钢管道焊接中应用极广泛。但焊条电弧焊要保证绝对低氢较困难，对冷裂倾向大的铬-钼耐热钢，其焊接难度较大，很难保证不出现裂纹。表8-30列出了珠光体耐热钢焊条电弧焊材料与工艺，表8-31列出了珠光体耐热钢埋弧自动焊材料与工艺。

[Page 438]
422
实用焊接工艺手册表8-30
珠光体耐热钢焊条电弧焊材料与工艺焊条电弧焊钢号预热温度/°℃
焊后热处理/°℃
型号牌号
16Mo
R102
E5003-Al
可不预热不需热处理
R202
E5503-B112CrMo
150~250
R207
E5515-B1630~710回火
ZG20CrMo
200~300
R307
E5515-B215CrMo
R307
E5515-B2150~250630~710回火
ZG15CrMo
A507
E16-25MoN-15150~30012Cr2Mol
R407
E6015-B3200~350680~750回火
ZG15Cr2Mo112CrMoV
R317
E5515-B2-V
200~30012Cr1MoV
700~740回火
A507
E16-25MoN-15250~350
ZG20CrMoV
R327
E5515-B2-VW
15Cr1Mo1V
E5515-B2-VNb
R337300~400710~740回火
ZG15Cr1Mo1V
A507
E16-25MoN-1512Cr2MoWVTiB
R347
E5515-B3-VWB
250~350750~780回火
R417
E5515-B3-VNb
12Cr3MoVSiTiB
300~350750~780回火
R407VNb
E6015-B3
珠光体耐热钢埋弧自动焊材料与工艺表8-31
埋弧焊钢号预热温度/℃
焊后热处理/°℃
焊丝焊剂
16Mo
H08MnMoA
HJ350
可不预热不需热处理
12CrMo
HJ350150~250
H10MoCrA
630~710回火
HJ250
ZG20CrMo
200~300
HJ35015CrMo
H08CrMoA
150~250
HJ260630~710回火
ZG15CrMo
H12CrMo
150~300
HJ250
HJ35012Cr2Mo1
H08Cr2Mol
HJ260200~350680~750回火
ZG15Cr2Mol
H08Cr3MoMnSi
HJ25012CrMoV
HJ350200~30012Cr1MoV
H08CrMoVA
700~740回火
HJ250250~350
ZG20CrMoV

[Page 439]
第八章不锈钢、耐热钢的焊接
423
气体保护焊中，钨极氩弧焊的焊接气氛具有超低氢的特点，用于焊接耐热钢可降低预热温度，但钨极氩弧焊熔敷率低，故一般用于焊接不加填充金属的铬-钼钢薄板，或只能进行单面施焊的场合。
·例如，厚壁管道的焊接，利用钨极氩弧焊焊缝背面成形好的特点，
进行单面焊背面成形的打底焊，其余填充焊道由焊条电弧焊或自动弧焊来完成。对于w(Cr)>3%的耐热钢管用钨极氩弧焊采用单面焊背面成形工艺时，焊缝背面应同时通人氩气保护，以改善焊缝成形。
熔化极气体保护焊，采用CO₂或CO₂十Ar混合气体保护，也是一种低氢焊接方法，已逐渐取代焊条电弧焊和埋弧焊。平焊时采用熔敷率高的射流过渡，全位置焊时可采用脉冲射流过渡或短路过渡，适于耐热钢厚壁大直径管道自动焊。表8-32列出了珠光体耐热钢气体保护焊材料与工艺。
表8-32珠光体耐热钢气体保护焊材料与工艺气体保护焊预热温度焊后热处理/℃
钢号
气体焊丝
Ho8MnSiMo
可不预热不需热处理
16Mo
H08CrMnSiMo
150~25012CrMo
630~710回火
H08Mn2SiCrMo
200~300
ZG20CrMo
ER55-B2150~25015CrMo
630~710回火
ZG15CrMo
ER55-B2L
150~300
CO₂
或Ar+20%CO₂
H08Cr2Mo1A
12Cr2Mol
或Ar+（1~5)%
H08Cr3MoMnSi
200~350680~750回火
ZG15Cr2Mo1
H08Cr2MolMnSi
12CrMoV
H08Mn2SiCrMoVA
200~300700~740回火
12Cr1MoV
H08CrMoVA
250~350
ZG20CrMoV
ER55-B2-MnV
H08Cr2MoWVNbB
250~350750~780回火
12Cr2MoWVTiB
ER62-B3、ER62-B3L

[Page 440]
424）实用焊接工艺手册耐热钢厚壁压力容器直缝宜用电渣焊，因为焊接熔敷率高，焊接时产生大量热对熔池上面的母材有预热作用，尤其对淬硬倾向大的耐热钢更为合适。由于电渣焊冷却速度缓慢，有利于焊缝金属中扩散氢逸出，可省去大厚度耐热钢电弧焊时所必需的后热处理。但电渣焊的焊缝金属和热影响区晶粒十分粗大，对于重要焊接结构焊后必须经正火处理，以细化晶粒，提高其韧性。
2.焊接热输人从避免热影响区金属的淬硬、减慢焊后冷却速度、防止冷裂纹产生角度，适当增大焊接热输人是有利的。但是，过大的焊接热输人，会增加焊接应力和变形，热影响区过热程度大，晶粒粗化，晶界的结合能力降低，产生再热裂纹的可能性增加，而且接头韧性也下降。综合考虑，珠光体耐热钢宜用较小的焊接热输入焊接为好。焊接时应采用多道焊和窄焊道，不摆动或小幅度摆动电弧。
3.焊前预热和焊后热处理预热是防止珠光体耐热钢焊接冷裂纹和再热裂纹的有效措施之一。预热温度应根据钢的合金成分、接头的拘束度和焊缝金属内含氢量来确定。研究表明，对于铬-钼耐热钢预热温度并非越高越好。
珠光体耐热钢需焊后热处理，不仅是为了消除焊接残余应力，
更重要的是为了改善接头组织，提高其综合力学性能，包括提高接头的高温蠕变强度和组织的稳定性，降低焊缝及热影响区的硬度等。在拟定焊后热处理工艺时应考虑以下问题。
①对于含合金成分较低、厚度较薄的珠光体耐热钢焊件，如果焊前经预热，焊时采用低碳低氢的焊接材料，焊后可不必热处理。
②焊后热处理尽量避免在回火脆性及再热裂纹敏感的温度范围内进行，应规定在危险温度范围内较快的加热速度。
③大型焊件整体在炉中热处理有困难时，可进行局部热处理，
但必须保证预热区宽度大于焊件壁厚的4倍，且至少不能小

[Page 441]
第八章不锈钢、耐热钢的焊接425
于150mm。
产品的最佳预热温度和焊后热处理温度，最好是根据产品材料的性质及其供应状态、结构的特点及产品运行条件对接头性能的要求，并通过焊接工艺评定试验后来确定。几种珠光体耐热钢焊接预热（层间）温度和焊后立即回火处理温度分别列于表8-30～表8-32
中。电渣焊或气焊焊接接头可采用正火十回火处理。
4.工艺要点珠光体耐热钢有较强冷裂纹倾向，对氢含量要严格控制在最低程度。焊前对焊接材料应按有关规定烘干；焊丝表面不充许有油和锈存在；焊接坡口两侧50mm范围内清除油、水、锈等污物；定位焊和正式焊一样都应预热；正式焊接时，应连续施焊，保证层间温度与预热温度接近，如中途中断焊接，应有保温缓冷措施；再焊接前应清扫、检查、重新预热；对刚性大的焊件应进行后热，即在
200~350C保温0.5～2h后再进行焊后热处理。如果预热和后热联合运用，可降低预热（层间）温度。
第六节铁素体-奥氏体不锈钢的焊接一、双相不锈钢的成分与性能铁素体-奥氏体不锈钢是由铁素体（体积分数约占40%～60%）
和奥氏体（体积分数约占60%～40%)两相组成的双相不锈钢。它兼备了奥氏体钢和铁素体钢的优点，故具有强度高、耐蚀性好和易于焊接的特点。
钢中w（Cr）=17%~30%，w（Ni）=3%～7%，此外还有Mo
Cu、Ni、Ti等元素。含碳量较低，有时还加入强奥氏体形成元素
N。表8-33列出了这类钢的化学成分和力学性能。
这类钢焊接的主要特点是：与纯奥氏体不锈钢比具有较低的热裂倾向，与纯铁素体不锈钢比焊后具有较低的脆化倾向，而且焊接热影响区铁素体粗化程度也较低，故焊接性较好。

[Page 442]
426
实用焊接工艺手册表8-33
双相不锈钢的化学成分和力学性能牌号
0Cr26Ni5Mo21Cr18Ni11Si4AITi
00Cr18Ni5Mo3Si2
≤0.080.10~0.18
≤1.003.40~4.001.30~2.00
≤1.50800>
1.00~2.00
化学
≤0.035
≤0.035
成分
000000>
0000>
（质量
3.00~6.0010.00~12.004.50~5.50
分数）
23.00~28.0017.50~19.5018.00~19.50
/ %
1.00~3.002.50~3.00
A10.10~0.30
其他
Ti0.40~0.70
固溶950
固溶930
固溶920~1150℃，
热处理
1100°℃，快冷
1050°℃，快冷快冷
00.2/MPa
390440390
拉
0b/MPa
590715
伸
590
试
05 /%
182520
验
4/%
404040
冲击吸收功Ak/J
HBS
277
硬度
HRB
2930
试验
292300
但是，双相不锈钢的相比例不仅与成分有关，而且与加热温度也有关。在焊接热循环作用下会发生明显的相比例变化，当加热温度足够高时，就会发生Y→α的转变，使铁素体增多，而奥氏体减少，甚至可能完全变成纯铁素体组织，从而失去双相组织所具有的特性，使接头的力学性能和耐蚀性能下降。为此，必须控制母材和焊接材料的成分和焊接工艺参数，使接头能形成足够数量的相，
以保证接头所需的力学性能和耐蚀性能。

[Page 443]
427
第八章不锈钢、耐热钢的焊接二、双相不锈钢的焊接工艺由于这类钢焊接性能良好，焊时可不预热和后热。薄板宜用
TIG焊，中厚板可用焊条电弧焊。焊条电弧焊时宜选用成分与母材相近的专用焊条或含碳量低的奥氏体焊条。对于Cr25型双相钢也可选用镍基合金焊条。表8-34为部分双相不锈钢焊接材料的选例。
表8-34部分双相不锈钢焊接材料的选例焊条埋弧焊钢号氩弧焊焊丝型号牌号焊丝焊剂
E316L-16
A022Si
H00Cr18Ni14Mo2
HJ26000Cr18Ni5Mo3Si2
E309MoL-16
A042
H00Cr20Ni12Mo3NbH1Cr24Ni13HJ17200Cr18Ni5Mo3Si2Nb
E309-16
A302
H00Cr25Ni13Mo3
SJ601
A1020Cr21Ni5Ti
A0421Cr21Ni5Ti
E308-16
H0Cr20Ni10Ti
或成分相
0Cr21Ni6Mo2Ti
E309MoL-16
H00Cr18Ni14Mo2
近的专用
00Cr22Ni5Mo3N
焊条
A072
E309L-16
A062
HoCr26Ni2100Cr25Ni5Ti
E308L-16
A002
H00Cr21Ni10或
00Cr26Ni7Mo2Ti
ENi-O
Ni112
同母材成分焊丝
00Cr25Ni5Mo3N
ENiCrMo-0
Ni307
或镍基焊丝
ENiCrFe-3
Ni307A
双相钢中因有较大比例的铁素体存在，而铁素体钢所固有的脆化倾向，如475℃脆性、8相析出脆化和晶粗粗化依然存在，只因有奥氏体的平衡作用而获得一定缓解，焊接时仍需注意。对无Ni
或低Ni双相不锈钢焊接时，在热影响区有单相铁素体及晶粒粗化倾向，这时应注意控制焊接热输人，尽量用小电流、高焊速、窄焊道和多道焊，以防止热影响区晶粒粗化和单相铁素体化。层间温度不宜太高，最好冷后再焊下一层。

[Page 444]
第九章铸铁的焊接铸铁与钢相比虽然强度较低，塑性较差，但却具有良好的耐磨性、吸振性、铸造性和可切削性等优点，又因制造设备简单，生产成本低，所以常用于制造机器的箱体、壳体、机身、机座等大型机件。某些受冲击不大的重要零件，如小型柴油机曲轴等多用球墨铸铁来制造。
但是，铸铁的焊接性差，限制了它在焊接结构中的应用。目前焊接在铸铁中主要应用是对铸铁件的焊补与修复，很少用于生产组合件的场合。
铸铁生产车间生产出有缺陷的铸铁件，对于小件一般都回炉重铸，大型铸件应考虑通过焊补使之成为合格品，从而可以减少因报废所造成的经济损失。在使用过程中发生断裂或磨损已无法继续使用的铸件，当没有备件，不能及时得到替换的情况下，为了减少停机损失，可采取焊接方法进行修复。
第一节灰铸铁的焊接一、灰铸铁的基本特性常用灰铸铁化学成分为：w（C）=2.6%～3.6%，w（Si）=
1.2%~3.0%，w(Mn)=0.4%~1.2%，w(P)≤0.3%，w(S)≤
0.15%。灰铸铁中的碳有80%以上以片状石墨形式存在，除石墨外的基体为铁素体、珠光体或铁素体十珠光体。
灰铸铁的抗拉强度低，脆性大，伸长率几乎为零。具有优良的

[Page 445]
第九章铸铁的焊接 429
铸造性、机械加工性，高的耐磨性和减振性。上述这些性能与基体组织及石墨的数量和形态特征密切相关。
灰铸铁的牌号由代号和抗拉强度两部分组成。以“灰铁”的汉语拼音第一个大写字母“HT”作代号，代号后面紧接一组数字表示它的抗拉强度值。例如：
HT250
抗拉强度250MPa
灰铸铁代号常用灰铸铁有HT100、HT150、HT200、HT250、HT300、
HT350等。
二、灰铸铁的焊接性灰铸铁中碳和硫、磷等杂质含量高，抗拉强度低，脆性大，几乎没有塑性变形能力等，决定了它的焊接性能差。主要问题是焊接接头易出现白口和淬硬组织以及易产生裂纹。
1.焊接接头的白口组织焊接灰铸铁时，既可能在焊缝金属上，也可能在热影响区上产生白口组织，这取决于焊接时所用的焊接材料和焊后冷却速度。
（1）焊缝的白口组织当采用铸铁型的焊接材料时，因焊缝与母材同质（同为灰铸铁），如果焊接熔池冷却很快，或碳、硅等石墨化元素含量较低，则FeC来不及分解析出石墨，便以渗碳体形态存在，即产生白口组织；当采用非铸铁型的焊接材料（如钢、
镍、镍铁、镍铜等）时，使焊缝与母材不同质，焊缝上就不会出现白口组织。
（2）熔合区的白口组织母材为灰铸铁，碳以片状石墨存在。
焊接时靠近焊缝的熔合区，温度为1150～1250℃，石墨全部溶解于奥氏体。焊缝冷却时，奥氏体中的碳往往来不及析出石墨，以
FeC的形态存在而成为白口组织。冷却得越快，在熔合区处就越容易产生白口组织。
当焊缝与母材同质时，如果冷却速度快，则焊缝与熔合区一

[Page 446]
430）实用焊接工艺手册样，都会产生白口组织。当焊缝与母材异质时，如果冷却速度仍然很快，则熔合区就会产生白口组织，只是随着所用焊接材料的不同或焊接工艺不同，白口组织出现的程度有所差别。目前采用纯镍焊条对铸铁冷焊时，可以使熔合区的白口组织减到最少。
白口组织既硬又脆，其硬度在500～800HBS之间，若焊缝或熔合区出现白口组织，一是极容易引发裂纹，二是会给机械加工带来困难。
防止焊接铸铁时接头出现白口组织的途径主要如下。首先，减小焊接过程中和焊后的冷却速度。焊前预热，焊时保温和焊后缓冷是减少和避免白口组织的有效措施。对同质焊缝，预热至400～
700℃一般可以避免焊缝和熔合区产生百口组织。采用异质焊缝时，
通常是冷焊（即在室温下，不预热焊件的熔焊工艺），要完全避免熔合区白口组织比较困难。如果能低温预热和焊后保温缓冷，也能减少白口组织的产生。其次，利用石墨化元素，促使渗碳体分解出石墨，以减少甚至消除白口组织。同时也要限制白口化元素的含量。当采用铸铁型焊接材料时，在焊接材料中加人强烈促进石墨化的元素如硅、碳，使其在焊缝中的含量高于母材就可以减少或避免百口组织产生；当采用非铸铁型焊接材料时，焊缝金属不能产生白口组织，只在熔合区上产生，产生的程度与所用焊接材料有关。如果采用含镍或含铜的焊接材料，则利用镍、铜促进石墨化的作用，
可以减少熔合区的白口组织。
2.淬硬组织当采用低碳钢或某些合金钢焊条冷焊铸铁时，焊缝为非铸铁焊缝，由于母材的熔入，使焊缝金属中含碳量增加，在快速冷却下焊缝金属就会产生高碳马氏体组织，其硬度很高（500HBS左右），
也和白口组织一样，易引发裂纹并给切削加工带来困难。
在电弧冷焊条件下，热影响区中的半熔化区（温度范围为
1150～1250℃）及奥氏体区（温度范围为820～1150℃）内，由于快速冷却就会产生脆硬的渗碳体和马氏体组织，这些组织是引发裂纹的主要原因。

[Page 447]
第九章铸铁的焊接431
防止或减少淬硬组织的途径，一是降低冷却速度，这一点与防止白口组织是一致的，二是在采用钢质焊接材料时，尽量避免母材熔化过多而恶化焊缝。
3.焊接裂纹铸铁焊接时很容易产生裂纹。裂纹的类型主要是冷裂纹，其次是热裂纹。
（1）冷裂纹焊接铸铁时产生这种裂纹温度一般在400℃以下，多发生于焊缝和热影响区上。
①产生冷裂纹的主要原因
a.焊件上受到不均匀的加热和冷却，产生热应力和收缩应力，
焊件上温差越大，这些应力也越大；加之灰铸铁强度低，塑性几乎为零，无塑性变形能力，则易产生裂纹。
b.焊接接头上产生了百口组织和淬硬组织，这些组织比灰铸铁还硬还脆，尤其白口组织，不能塑性变形，这是产生裂纹的另一原因。
②焊缝上的冷裂纹主要决定于焊缝金属的性质。
a.铸铁型（同质）焊缝是否产生冷裂纹取决于焊缝的组织。
当焊缝中有白口铸铁时容易开裂，因白口铸铁的收缩率（约
2.3%）大于母材（灰铸铁）的收缩率（约1.26%），焊后产生较大的收缩应力，百口铸铁无法承受大的收缩应力。焊缝中渗碳体量越多，越容易产生裂纹。当焊缝的基体为铁素体或珠光体，而且石墨化过程进行得较充分时，焊缝就不易产生裂纹。因为石墨化过程伴随着体积膨胀，可以松弛部分收缩应力。这时导致开裂的原因主要是石墨的形态及其分布，粗而长的片状石墨比细而短的片状石墨容易开裂，如果焊缝中的石墨呈团絮状或球状，则具有较好的抗裂性能。
b.非铸铁型（异质）焊缝是否产生冷裂纹取决于焊缝金属的塑性和焊接工艺的合理配合。当焊缝为奥氏体、铁素体或镍基、
铜基的焊缝时，由于具有较好的塑性而不易产生冷裂纹。当采用低碳钢或其他合金钢焊条进行铸铁电弧冷焊时，第一层焊缝因母材

[Page 448]
432）实用焊接工艺手册
（灰铸铁）的熔人而变成高碳钢，快速冷却时就会产生淬硬组织高碳马氏体，容易产生冷裂纹。
③热影响区上的冷裂纹在电弧冷焊灰铸铁时，热影响区上容易产生冷裂纹。裂纹多为纵向分布，且常出现在半熔化区与奥氏体区交界处，沿界面开裂，严重时会造成整个焊缝金属剥离下来。
焊缝为碳钢时，半熔合区为白口组织，奥氏体区为石墨化不完全的半白口组织或马氏体组织。焊缝的收缩率约为2.17%，半熔化区约为2.3%，奥氏体区约为1.1%，冷却过程中收缩率不同的三个部分之间，必然产生很大的剪切应力，当超过材料的抗剪强度时，就会沿界面开裂，严重时就发生整个焊缝剥离。
除上述情况易引起焊接冷裂纹外，焊缝较长、焊补体积或面积过大，以及焊补部位刚性过强，都有可能引起冷裂纹。有时局部预热造成铸件温差过高也能造成过大热应力而产生裂纹。
（2）热裂纹铸铁的焊接热裂纹主要出现在焊缝上。铸铁型焊缝对热裂纹不敏感，因为焊缝高温时石墨析出，使体积增加，有助于减小焊接应力。在非铸铁型焊缝中，如果用碳钢焊条，则焊缝极易产生热裂纹，用镍基焊条焊灰铸铁，也有一定热裂倾向。
用低碳钢焊条焊接灰铸铁的第一层焊缝最容易发生热裂纹，因为作为母材的灰铸铁其碳、硫和磷含量高，熔人第一层焊缝的量较多，使钢质焊缝平均含碳、硫和磷量增加，而碳、硫和磷是碳钢发生结晶裂纹的有害元素。所以第一层焊缝产生热裂纹概率最大。
用镍基焊条焊接灰铸铁时，也因母材熔入焊缝使硫、磷有害元素增加，易生成低熔共晶物，如Ni-NiS的共晶温度为644C，
Ni-NiP的共晶温度为880℃，故镍基焊缝也有热裂倾向。
防正焊缝金属产生热裂纹的途径是从治金处理和焊接工艺两方面采取措施。在冶金方面，通过调整焊缝化学成分，使其脆性温度区间缩小；加入稀土元素，增强脱硫、去磷能力以减少晶间低熔物质，使晶粒细化等。在工艺方面要正确制定冷焊操作工艺使焊接应力降低，使母材熔入焊缝中的比例（即熔合比）尽可能

[Page 449]
第九章铸铁的焊接433
小等。
三、灰铸铁的焊接工艺铸铁属难焊的金属材料，实践表明，除了应正确选择焊接方法及其所用的焊接材料外，还需要有一套与之相适应的焊接工艺措施配合，焊补才能取得成功。焊补灰铸铁的常用方法有电弧焊和气焊，此外还有钎焊。电弧焊中以焊条电弧焊应用最多，气体保护焊用得较少。
铸铁焊接产生裂纹是因铸铁强度低、塑性差，并受焊接应力作用。因此，防止焊接裂纹主要是从减小或消除焊接应力着手。焊条电弧焊焊补铸铁有冷焊法、热焊法、半热焊法和不预热焊法。气焊有热焊法、加热减应区法和不预热焊法等。合理地运用这些焊接方法都能取得好效果。
1.选择焊接方法和焊接材料时应考虑的因素表9-1列出了常用焊接方法焊补铸铁的工艺要点。选择这些焊接方法时，应考虑下列因素。
（1）待焊件的材质和结构特点需考虑待焊铸件的化学成分、
组织及其力学性能，铸件形状、大小、壁厚及其复杂程度等。
（2）待焊件的缺陷情况应了解缺陷的类型（如裂纹、气孔、
砂眼、冲溃、错位等），缺陷的大小，所在部位，产生原因等。使用过程中产生的问题（如断裂和磨损等），需了解其损坏部位、断口情况和损坏程度等。
（3）对焊后质量要求主要需了解对接头的强度、硬度、切削加工性能的要求和对焊缝颜色与密封性等的要求，这些要求不仅决定选用什么焊接方法，也决定选用什么样的焊接材料。
（4）现场条件与经济性现场条件包括现有焊接设备、焊接材料的来源情况。对大型焊件需考虑起重和翻身设备条件，预热、保温和缓冷等所需的设备条件等。
综合上述因素后，在保证焊接质量要求前提下，选择最简便易行、成本低的焊接工艺方法。

[Page 450]
434
实用焊接工艺手册表9-1常用焊接方法焊补铸铁的工艺要点焊接方法工艺要点较小的焊接电流和较快的焊速，不作横向摆动（窄焊道），多层焊条电弧焊，尽量不在母材引弧，少熔化母材，短焊道（10~50mm）断续冷焊焊，层间冷却到60~70℃（预热焊时冷却到预热温度）后，再继续焊，焊后及时充分锤击焊缝金属，一般不预热焊条电弧半较大的焊接电流，慢焊速，中等弧长，连续焊，一般预热400℃左热焊右并在焊后保温缓冷焊条电弧预热500~650℃并保持工件温度在焊接过程中不低于400°℃，焊热焊后600～650℃保温退火消除应力，连续焊，熔池温度过高时稍停顿铸铁芯焊条坡口面积应不小于8cm²，深度应不小于7mm，周围用造型材料围不预热焊条电筑起凸台，较大的焊接电流，长电弧连续焊，熔池温度过高时稍停弧焊顿，焊缝应高出焊件表面5～8mm，以提供熔合区缓冷的条件预热600～680℃，并保持工件温度在焊接过程中不低于400℃，
预热气焊焊后600～650℃保温退火消除应力，较大的火焰功率连续焊正确选定减应区，并用气焊火焰加热至600～700℃，用较大功率加热减应区的气焊炬开坡口（或事先用机械法开坡口）同时保持减应区温度，
气焊缺陷处焊补后与减应区一起冷却，减小焊接热应力不预热气焊开坡口用较大功率的焊炬，连续施焊采用气焊火焰或其他热源加热工件并进行钎焊，缺陷处事先用机钎焊械法开适当的坡口，并预热清除油污气电立焊与焊条电弧焊冷焊相同，焊道长度可适当大些选择铸铁焊接材料的主要依据是对焊缝质量的要求和所用的焊接方法。当要求焊缝与母材（灰铸铁）同质时，如果用焊条电弧焊，则选用Z208或Z248等铸铁型焊条；若用气焊则选用RZC型焊丝。当对焊缝无同质要求时，如果是焊条电弧焊，则选择能获得良好塑性的非铸铁型焊条，如Z308、Z408等镍基或Z116钢基焊条。
表9-2列出了以机床类机械铸铁件缺陷焊补为例根据焊补部位及要求，推荐采用的焊接工艺方法及相应的焊接材料。

[Page 451]
第九章铸铁的焊接
435
表9-2 机床类机械铸件焊补工艺方法和焊接材料的选用建议焊接方法焊补部位及要求推荐可能出现的问题和可用的焊接方法铸铁芯焊条电弧热焊铸铁芯焊条不预热电弧焊，刚度铸造毛铸铁焊丝气焊热焊大的部位可能裂坯（有加导轨面手工电渣焊（用于特厚
EZNiCu、EZNi或EZNiFe焊条工余量）
（滑动大件）
冷焊或稍加预热摩擦）
已加工
EZNiCu,
EZNi
或铸铁芯焊条不预热电弧焊，刚度
（加工余量
EZNiFe焊条冷焊或稍加大的部位可能裂较小）
预热铸铁芯焊条电弧热焊
EZNiCu、EZNi或EZNiFe焊条铸铁焊丝气焊热焊冷焊或稍加预热铸造加铸铁芯焊条不预热电弧焊刚度大的部位可能裂固定结毛坯工手工电渣焊（用于特厚合面面大件）
EZNiCu、EZNi 或EZNiFe
铸铁芯焊条不预热电弧焊，刚度已加工焊条冷焊或稍加预热大的部位可能裂，也可采用黄铜钎焊铸铁芯焊条电弧热焊
EZNiFe或EZNi焊条冷焊铸铁焊丝气焊热焊铸造毛坯要求密封铸铁芯焊条不预热电弧焊刚度大的部位可能裂
（耐水压）
EZNiFe或EZNi焊条冷铸铁芯焊条不预热电弧焊，刚度部位已加工焊或稍加预热（要求耐压不大的部位可能裂，也可采用黄铜高时可用EZNiCu焊条）
钎焊
EZFeCu、EZNiCu 或自铸铁芯焊条电弧热焊制奥氏体铁铜焊条冷焊铸铁焊丝气焊热焊要求密封（耐水
（要求耐压不高时）
铸铁芯焊条不预热电弧焊，刚度压部位）或要求与
EZNiFe、EZNi或EZr大的部位可能裂，也可采用黄铜非母材等强度焊条冷焊或稍加预热（要钎焊加工求耐较高压力时）
面
EZFeCu或自制奥氏体铁无密封及强度铜焊条冷焊，低碳钢焊条其他任何铸铁焊接方法要求
（E5015、E5016、E4303等）
冷焊

[Page 452]
436）实用焊接工艺手册
2.电弧热焊灰铸铁的操作要领
（1）特点与适用范围此法的基本特点是焊前整体或较大范围局部预热至600～700℃，焊时也维持此高温，焊后需缓冷。优点是可避免接头产生白口及淬硬组织，有很好的切削加工性能，因焊缝与母材温差小，降低了热应力，防止了裂纹的产生。用的是铸铁型焊接材料，使焊缝的组织、性能和颜色与母材接近。最大缺点是劳动条件恶劣，生产率低，成本高。在下列情况下，宜选用热焊法。
①焊补区不在铸件边角部位，而在中间刚性较大部位，焊接过程中不能自由地热胀冷缩。
②长期在高温、腐蚀条件下工作的铸件，内部已有些变质，
如汽缸排气孔、排气管和锅炉片等。
③铸件材质较差，组织疏松粗糙，若用电弧冷焊，熔敷金属难与母材熔合。
④铸件厚度较大，若不预热则热量不足，难以施焊或焊速太慢。
5对焊接区有颜色、密封性要求和能承受动载荷等重要的零部件。
（2）焊接操作过程
①焊条选用目前常用的有两种焊条：一种是铸铁芯石墨化型焊条（如Z248）；另一种是钢芯石墨化型焊条（如Z208）。铸铁芯石墨化型焊条的焊芯直径较粗，一般为6～12mm，可用较大电流焊接，故适用于较厚大的铸件且有较大缺陷的焊补。
②焊前准备主要工作是清理缺陷、开坡口和造型。铲除缺陷直至露出金属，并去除油污；用扁铲或砂轮等开坡口，坡口要有足够的角度，上口稍大，底面应圆滑过渡，不得有尖角，如图
9-1所示。对较大的或边角的缺陷需在缺陷周围造型，如图9-2
所示。造型材料可用耐火砖、铸造型砂干水玻璃、石墨块等。若在铸件上表面造型，也可用黄泥围筑。用型砂或黄泥造型，焊前应烘干。

[Page 453]
第九章铸铁的焊接
437
原缺陷的形状
（a）缺陷
（b）缺陷清理与开坡口图9-1缺陷的清理与开坡口
(a)表面内的较大缺陷
(b)边角缺陷图9-2焊口的造型
③预热根据铸件的体积、壁厚、结构复杂程度、缺陷位置、
焊补处的刚度及预热设备来决定是整体预热还是局部预热。当焊补处刚度大、壁厚、结构较复杂，采用局部预热会引起很大热应力，
必须采取整体预热。当缺陷较小，又位于边角、棱处，预热过程铸件可自由膨胀的，就可以局部预热。
预热时，加热速度应控制不宜过快。要使铸件壁厚温差尽可能小，以减小热应力，防止在加热过程中产生裂纹。
④焊接操作
a.焊条直径按焊件壁厚选焊条直径，宜选粗一些。
b.焊接电流按直径确定焊接电流，每毫米焊条直径取40~
50A电流。
c.弧长电弧长度比正常稍拉长些，使药皮中的石墨充分熔化。
d.焊接顺序从缺陷中心引弧，逐渐移向边缘，小缺陷应连续填满，大缺陷逐层堆焊直至填满。
e.边缘处理电弧在缺陷边缘处不宜停留过长时间，以减少

[Page 454]
（438）实用焊接工艺手册母材熔化量和避免造成咬边，熔渣过多时要及时除渣，否则易产生夹渣。
f.焊接过程中始终保持在预热温度以上，如发现温度过低，
要停止焊接，重新加热至预热温度后才能继续进行焊接。
③焊后处理焊后应保温缓冷，常用保温材料覆盖。重要铸件最好进行消除应力热处理。处理方法是：焊后立即将工件放在炉中加热至600～700℃，保温一段时间，然后随炉冷却。
3.电弧冷焊灰铸铁操作要领
（1）特点与适用范围冷焊即焊件不经预热，焊接区保持常温状态。冷焊的劳动条件相对好些，但熔合区白口组织不易避免，需要有一套严格冷焊操作工艺配合，才能避免焊接裂纹。
此焊法适用于：经过机械加工不充许变形和破坏工件表面的铸件；体积很大，预热有困难的铸件；缺陷位于铸件边角处的、对焊缝金属无颜色要求的，或刚度大而缺陷小的铸件的焊补。
（2）焊前准备
①清理缺陷对砂眼、缩孔等缺陷应彻底清除，对裂纹要设法查清走向、分枝及其端点，不能遗漏。在裂纹端点前方约5mm
处钻止裂孔，以防止裂纹在开坡口时继续扩展。止裂孔孔径为4~
6mm，如图9-3所示。
(a)
(b)
图9-3在裂纹两端钻止裂孔
②坡口准备常规坡口可用扁铲、砂轮等工具加工成图9-4
和图9-5等的形式。坡口面尽可能平整圆滑，焊前坡口及其附近的油、锈等应清除干净。
（3）焊接操作为了减少熔合区的白口组织、消除焊接应力、

[Page 455]
第九章铸铁的焊接
439
降低焊缝硬度、防止裂纹或焊缝剥离，需要有一套电弧冷焊操作工艺。操作技巧如下。
70°
~8070°
801570°~8070°~80°
（a）浅坡口
（b）深坡口
（a）薄壁件坡口
（b）厚壁件坡口图9-4非穿透性缺陷坡口图9-5穿透性缺陷坡口
①短段、断续、分散焊即是把焊缝分段施焊，每段焊道要短，不能连续焊接。但可以分散在多处起焊。如图9-6（a)所示，将焊缝分为五段，可以采用一次焊一小段，焊完一段冷却一会儿再焊下一段的方法；也可以分段退焊，仍按1→2→3→4→5的顺序，但焊完一段后，不用等冷却，直接焊下一段。每小段的长度根据不同条件可在10～15mm或稍长一些范围内变化。这样做是为了防止焊接区局部过热，保持该区处于较低温度，以减少与整体温度差别，达到减小焊接应力的目的。图9-6（b）所示的顺序为1→1'→
1"→2→2'→2"…，焊完一遍再焊空下的各段。
（a）短段断续焊（1~2层）
（b）短段断续分散焊（多层焊的第一层）
图9-6电弧冷焊的操作方法
②小电流浅熔深是指采用较小的焊条直径和较小的电流焊接，在保证焊缝与母材良好熔合的前提下，控制有较浅的熔深。一般选p2.5mm的焊条，电流60～90A；p3.2mm的焊条用80～
120A电流。当采用分段倒退法施焊时，采用短弧，焊速稍快以缩

[Page 456]
（440实用焊接工艺手册短高温停留时间。运条时不作横向摆动，必要时可用挑弧焊法尽量减小熔深，以减少熔人焊缝的碳和硫、磷杂质。薄的熔合区使其中石墨来不及完全溶解而保留下来，白口组织得以减少甚至消除。若用大电流，则熔深增大，使熔合区白口层加厚，给加工带来困难，
还可能造成焊缝剥离或焊缝上产生热裂纹（因熔合比大，母材过多熔入而恶化焊缝）。
③锤击焊缝当每一小段焊道焊后立即用带圆角的尖头小手锤锤击焊缝。先从弧坑开始，快速锤遍整条焊道。底部焊缝不便锤击，可用圆刃扁铲轻捻。锤击力不宜大，以焊缝产生塑性变形又不损坏熔合区为限。这样既可减小焊接应力，防止裂纹，又可使焊缝密度增加。手锤约0.5～1kg，顶端圆角半径3～6mm。每焊完一小段焊道就立即进行锤击，待冷却到60C或室温时再焊下一段。
④运用退火焊道退火焊道是指当焊补加工面的线状缺陷时，
如只焊一层，则该焊道底部熔合区较硬，不易机械加工。若将该焊道的上部铲去一些，再焊上一层，就使先焊一层底部受到退火作用而变得软一些，以改善焊补区的切削加工性能。
多层焊时，第一层焊后就可按图9-7所示顺序焊接后面各层，
这样，第二层焊道对第一层有退火作用，第三层对第二层也有退火作用，同时也减小了焊接应力。
02333207
X2320920
图9-7多层焊的焊接顺序
（4）特殊工艺措施这里介绍几种灰铸铁电弧冷焊时，为了某种需要而采取的特殊工艺措施。
①栽丝焊法当母材材质差（如断口晶粒粗大、强度低等）、
焊缝强度高（如用普通碳钢焊条、高钒焊条等焊接时）、缺陷体积大

[Page 457]
第九章铸铁的焊接441
而焊接层数多，或工件受力大时，可采用图9-8所示的栽丝焊法。
在母材坡口面上钻孔攻螺纹，拧人钢质螺钉。露出部分的表面将和焊缝金属焊成一体，通过螺钉分担部分焊接应力，防止焊缝剥离和提高焊补强度。还可以设置钢质加强筋于坡口内，如图9-9所示，
用焊缝在其周围填满坡口，加强筋承受了巨大焊接和工作应力，进一步提高接头的强度和刚度。
螺钉加强筋螺钉铸件
螺钉铸件
裂纹螺钉加强筋图9-8栽丝焊法图9-9装加强筋的焊法栽丝焊法的操作要领是，螺钉直径、数量和栽人深度视坡口大小和铸件壁厚而定，厚壁大坡口用10mm左右的螺钉，拧人深度约20～30mm，间距30～50mm，露出长度以大于螺钉直径为宜。
先绕螺钉焊接，再焊螺钉之间。螺钉根部与母材要焊住，焊补时尽可能控制螺钉少熔化。
②加垫板焊法当焊补厚大铸件且坡口较深较大时，在坡口内放人每片厚约4mm的低碳钢垫板，如图9-10所示。在垫板周边用抗裂性能高且强度性能好的铸铁焊条（如Z408、Z116等）将母材与低碳钢垫板焊在一起，在上下垫板之间可焊上塞焊缝。此法大大减少了焊缝金属，因而又进一步减少了焊接应力，有利于防止剥离裂纹，还有利于缩短焊补时间并节省焊条。
③组合焊接法是用两种性能不同的焊条按一定的程序焊补

[Page 458]
442
实用焊接工艺手册钢垫板灰铸铁图9-10加垫板焊法同一缺陷的焊接方法。通常第一层（或第一层和第二层）采用加工性和抗裂性较好的镍基焊条焊接，起到过渡层作用。以后各层采用普通低碳钢焊条填满，如图9-11所示。此法在焊补较大缺陷时，为了节省贵重焊条而常被采用。
低碳钢焊条镍基焊条或高钒焊条图9-11组合焊接法
（5）加热减应区法补焊灰铸铁操作要领
①适用范围主要用于防止焊接接头因横向拘束应力而引起裂纹的铸铁焊补。由于不能减小焊缝纵向应力，因而只能用于较短焊缝的焊接。通常在框架结构或带孔洞的箱体结构上有断裂缺陷可用此法，对整体性强、无孔洞的铸铁件则难以采用。
②加热方法一般采用气体火焰加热，用大号焊炬如
H01-20。
③加热部位正确选择加热部位是此法成功的关键，总的原则是选择那些阻碍焊补区热胀和冷缩的部位。当加热该区域时，它的热膨胀应能带动待焊处的缝隙向外张开，热源移去后随着温度下降，又能使该缝隙缩小。如果加热时，待焊处的缝隙不但不张开，
或反而闭合，则说明加热部位选错了。

[Page 459]
第九章铸铁的焊接443
④加热程度此法的实质是让焊接区在整个焊接过程中热胀和冷缩是自由的，以实现减小拘束应力。因此，对减应区加热的面积大小和温度高低应控制在使待焊处缝隙的张开量与焊后该处的收缩量相等或相近。视壁厚不同，加热温度在400～900°℃
之间。
③同步冷却先对减应区加热，使待焊处缝隙张开到所需的扩大量（约1～1.5mm）后，立即快速施焊。待整个缺陷补焊完成，
同时撤去减应区的热源，让减应区和焊补区一起冷却下来，若彼此收缩同步，互不拘束，将不产生应力和裂纹。
6举例图9-12（a)所示为对带轮轮辐断裂修复，加热减应区选在轮缘上（有影线处），当两处同时加热时，断裂处将有△L的张开量，图9-12(b)所示为在轮缘处断裂，加热减应区应选在轮辐上
（有影线处）。
(a)
(b)
图9-12带轮轮缘、轮辐断裂的加热减应区法焊接图9-13所示为变速箱轴承座孔间裂纹、
裂纹焊补时，加热减应区的位置（有影线处）。由于孔间截面较薄，加热和焊接时，其他孔间开裂可能性很大，为了避免孔间产生热应力，焊前将平面上减应区以外的部分全部用湿泥覆盖，
图9-13变速箱孔间裂纹防止其升温。

[Page 460]
实用焊接工艺手册
444
四、气焊灰铸铁的工艺要点气焊灰铸铁的工艺要点见表9-3。
表9-3气焊灰铸铁的工艺要点步骤工作内容具体说明备注选择焊丝焊丝型号有RZC-1、RZC-2、RZCH、HS4011
选择熔剂常用CJ201，也可使用硼砂或脱水硼砂
①坡口：厚件需开坡口，其形状和尺寸要求不高，小缺陷可用火焰直接对缺陷进行清理和开坡口
焊前准备
②焊炬：需选用功率大的气焊矩，否则难以消除气孔、夹杂，常使用大号焊炬H01-20
③焊嘴：铸铁壁厚≤20mm时用p2mm的焊嘴，铸铁壁厚>20mm用p3mm的焊嘴焊接过程必
①先用火焰加热坡口底部使之熔化形成熔须使用中性焰池，将已烧热的焊丝沾上熔剂迅速插人熔池，
或弱碳化焰，
使焊丝在熔池中熔化而不是以熔滴状滴人熔池火焰始终要覆
②焊丝在熔池中不断往复运动，使熔池内的盖住熔池，以夹杂物浮起，待熔渣在表面集中，用焊丝端部焊接
减少碳、硅的沾出排除烧损，保持熔
③若发现熔池底部有白亮夹杂物（SiO2）或气池温度孔时，应加大火焰，减小焰芯到熔池的距离，
以便提高熔池底部温度使之浮起，也可用焊丝迅速插人熔池底部将夹杂物、气孔排出焊到最后的焊缝应略高于铸铁件表面，同时将流到焊缝外面的熔渣重熔，待焊缝温度降低
收尾至处于半熔化状态时，用冷的焊丝平行于铸件表面迅速将高出部分刮平，这样得到的焊缝没有气孔、夹渣，且外表平整

[Page 461]
第九章铸铁的焊接445
第二节球墨铸铁的焊接工艺一、球墨铸铁的基本特性球墨铸铁中，碳以球状石墨形式存在，故称球墨铸铁，常简称球铁。球墨铸铁是在浇注前向铁水中加入球化剂而获得。球墨铸铁因具有较高的强度和韧性，还可通过热处理显著地改善其力学性能，故常用来制造强度较高、形状复杂的铸铁件。
“QT”作代号，在其后的第一组数字表示抗拉强度值，第二组数字表示伸长率值，两组数字之间用“”隔开。例如：
QT400 - 18
伸长率18%
抗拉强度400MPa
球墨铸铁代号球墨铸铁的常用牌号有QT400-18、QT400-15、QT450-10、
QT500-7、QT600-3、QT700-2、QT800-2、QT900-2等。
二、球墨铸铁的焊接特点球墨铸铁是在熔炼过程中加人一定量的镁、铈、钇等球化剂进行球化处理，使石墨以球状存在于基体内，与碳以片状石墨存在的灰铸铁相比，其力学性能明显提高。
球墨铸铁的焊接性有很多与灰铸铁相似，不同之处如下。
①球墨铸铁的百口化倾向及淬硬倾向比灰铸铁大，因为上述球化剂有阻碍石墨化及提高淬硬临界冷却速度的作用。焊接时，铸铁型焊缝及半熔化区更易形成白口组织，奥氏体区更易出现马氏体组织。
②由于球墨铸铁的强度、塑性与韧性比灰铸铁高，常用于较为重要的场合，因此相应地对接头的力学性能要求更高。要求焊接

[Page 462]
实用焊接工艺手册
446
接头与各强度等级的球墨铸铁的母材相匹配，比灰铸铁的焊接更为困难。
三、球墨铸铁的焊接工艺球墨铸铁焊接工艺和灰铸铁焊接基本相似，焊接方法主要是气焊和焊条电弧焊。焊接材料也分球墨铸铁（同质）型和非球墨铸铁
（异质）型两种，后者多用于电弧冷焊。
1.气焊气焊加热和冷却过程比较缓慢均匀，球化剂损失少，有利于石墨球化，减少白口和淬硬组织的形成，对减小裂纹倾向有利。此外，气焊火焰预热工件比较方便，适于中小缺陷的焊补，焊补大缺陷时则因生产率低而变得不经济。球墨铸铁的气焊工艺要点见表
9-4。
表9-4球墨铸铁的气焊工艺要点步骤工作内容具体说明备注采用HS402、球墨铸铁焊丝（钇基重稀土当采用稀土镁球化球化剂）焊补时，焊缝石墨球化稳定、白口剂的球墨铸铁焊丝选择焊丝倾向较小，接头性能可满足QT600-3、
时，为了防止球化衰
QT450-10球墨铸铁的要求，也可用RZCQ
退，连续焊补的时间
1、RZCQ-2焊丝应当缩短选择熔剂常用CJ201，也可使用硼砂或脱水硼砂
①坡口：厚件需开坡口，其形状和尺寸要求不高，小缺陷可用火焰直接对缺陷进行清理和开坡口焊前准备
②焊炬：需选用功率大的气焊炬，否则难以消除气孔、夹杂，常使用大号焊炬H01-20
③焊嘴：铸铁壁厚≤20mm时用p2mm的焊嘴，铸铁壁厚>20mm用p3mm的焊嘴
①中、小型球墨铸铁件采用不预热工艺焊
焊接补，应注意焊接操作和焊后保温，厚大铸件缺陷焊补应预热700～800℃

[Page 463]
第九章铸铁的焊接
447
续表步骤工作内容具体说明备注焊接过程必须使
②先用火焰加热坡口底部使之熔化形成熔用中性焰或弱碳化池，将已烧热的焊丝沾上熔剂迅速插人熔池焰，火焰始终要覆使焊丝在熔池中熔化而不是以熔滴状滴人熔池盖住熔池，以减少
③焊丝在熔池中不断往复运动，使熔池内碳、硅的烧损，保的夹杂物浮起，待熔渣在表面集中，用焊丝端
焊接持熔池温度部沾出排除
④若发现熔池底部有白亮夹杂物（SiO2）
或气孔时，应加大火焰，减小焰芯到熔池的距离，以便提高熔池底部温度使之浮起，也可用焊丝迅速插人熔池底部将夹杂物、气孔排出焊到最后的焊缝应略高于铸铁件表面，同时将流到焊缝外面的熔渣重熔，待焊缝温度降低收尾
至处于半熔化状态时，用冷的焊丝平行于铸件表面迅速将高出部分刮平，这样得到的焊缝没有气孔、夹渣，且外表平整
2.球墨铸铁型焊条电弧焊焊接球墨铸铁用的同质焊条有两类：一类是球墨铸铁芯外涂含球化剂和石墨剂的药皮，通过焊芯和药皮共同向熔池过渡球化剂使焊缝中石墨球化，如Z258焊条：另一类是低碳钢芯外涂含球化剂和石墨剂的药皮，通过药皮使焊缝中的石墨球化，如Z238焊条。
表9-5列出了铸铁焊接材料与相适应的焊接方法。
表9-5
铸铁焊接材料与相适应的焊接方法焊缝合金抗裂性及类别牌号国标型号焊接方法可加工性类型/%
其他特点纯镍铸铁
EZNi-1
镍85~90
抗裂性好，但焊球
Z308
电弧冷焊好焊条
EZNi-2
硅2.5~4.0
墨铸铁易裂
EZNiFe-1
镍铁铸铁
Z408
镍45~60，
抗裂性好，适应多
EZNiFe-2
电弧冷焊较好焊条
Z438
余量铁种铸铁
EZNiFe-3

[Page 464]
448
实用焊接工艺手册续表焊缝合金抗裂性及类别牌号国标型号焊接方法可加工性类型/%
其他特点抗裂性好，适应镍45~60
多种铸铁，焊芯镀镍铁铜
Z408AEZNiFeCu
铜7，余电弧冷焊较好铜是提高石墨型药铸铁焊条量铁皮保存期的方法之一镍60~70，
焊缝收缩率大、
镍铜铸铁
EZNiCu-1
余量铜
Z508
电弧冷焊较好易裂，但锤击效果焊条
EZNiCu-2
镍50~60，
显著，可防止开裂余量铜纯铁芯
Z112
EZFe-1
易产生热裂纹及碳钢及碳钢电弧冷焊很差
Z100
EZFe-2
剥离，熔合性好铸铁焊条抗裂性较好，焊
Z116
钒8~13，
高钒焊条
EZV
电弧冷焊尚可缝不产生热裂纹，
Z117
余量铁但含硅高时易脆裂
Z607
铜60~80，
抗裂性好，多层铜钢焊条电弧冷焊勉强余量铁焊易产生气孔
Z612
不预热：
半热焊、
灰铸铁
Z208
较好大刚度部位的大
EZC
灰铸铁热焊不焊条
Z248
半预热、
缺陷易裂预热焊预热：很好球墨铸铁铸芯、药皮含钇
EZCQ
Z258
球墨铸铁预热焊焊条基重稀土球化剂球墨铸铁型焊条电弧焊焊接工艺要点如下。
①清理缺陷、开坡口。小缺陷应扩大到p30～40mm，深8mm
以上。
②采用大电流、连续焊工艺。焊接电流按I=（30～60）d（A）
选择，d为焊条直径（mm）。

[Page 465]
第九章铸铁的焊接449
③中等缺陷应连续填满；较大缺陷应采取分段或分区填满再向前推移，保证焊补区有较大的焊接热输入量。
④对大刚度部位较大缺陷的焊补，应采取加热减应区法或焊前预热200～400℃，焊后缓冷，防止裂纹。
5若需焊态加工，焊后应立即用气体火焰加热焊补区至红热状态，并保持3～5min。
3.非球墨铸铁型焊条电弧冷焊异质焊缝电弧冷焊用的焊条主要有镍铁铸铁焊条（如Z408等）
及高钒焊条（如Z116、Z117等）。用Z408焊条焊接，接头强度接近QT450-10球墨铸铁，但塑性相差较大（约1%～5%）；用高钒焊条焊接，焊缝抗拉强度和伸长率都较高，硬度小于250HB，但半熔化区白口较宽，接头加工性能较差，因此主要用于非加工面的焊补，若焊后退火，可降低硬度和改善加工性能。操作要领与灰铸铁焊条电弧冷焊相同。
也可采用CO₂焊焊接球墨铸铁，采用H08Mn2Si细焊丝
（p0.6～1.0mm），低电压、小电流、浅熔深焊接，熔合区白口较小，接头强度有所提高。此外还可采用镍铁合金焊丝氩弧焊。
第三节铸铁气焊焊补实例用气焊焊补铸铁件，在现场应用是较广泛的，下面列举几个气焊焊补的实例，以便于读者掌握铸铁焊补技术。
一、铸铁摇臂柄断裂的焊补图9-14所示为常见的摇臂，铸铁结构的摇臂较多，当有裂纹出现时，一般都是铸铁的。此工件在A、B、C三处都有断裂的情况，但这三处的焊接方法则有所不同。A
处和B处均可以自由收缩，可用冷焊法，C
图9-14摇臂处则必须用热焊法。

[Page 466]
450）实用焊接工艺手册
1.A处和B处的焊接
①清除污物并开坡口。将工件上裂纹处的油污清理干净，如果油污在开坡口时能被磨去，也可在开坡口时一起清除。开90°～
120°坡口。开坡口可用砂轮打磨，当工件在设备上不能卸下时，可以开单边坡口（偏√形坡口）。
②选用工具和材料。选用H01-12焊炬、5号焊嘴。采用铸铁焊丝HS401和CJ201焊剂。
③焊口表面处理。点燃焊炬，调至氧化焰，烘烤焊口表面，
将石墨氧化掉。再调成还原焰烘烤一遍。
④焊接。将火焰调至中性焰，借助氧化石墨和还原表面的余热开始焊接。由于工件不大，应将焊口全部用火焰烧红，撒上焊剂。再将焊炬移至焊缝端部，采用左向焊法焊接，焊接时用焊丝不断搅动熔池，促进熔渣上浮。焊丝不要插人火焰太深，防止焊丝成段落入熔池而降低熔池温度。一道焊缝一次完成，中间不要停止。
③焊接结束后，迅速将焊件放入石棉灰中保温缓冷，待完全冷却后取出。检查工件上是否有裂纹及其他缺陷，检查合格方可投人使用。
该处的焊接还要特别注意，如果已经全部断开，应注意保证焊后三个孔的距离和相对位置（角度），否则摇臂可能无法使用；如果没有完全断开，开坡口前应先钻止裂孔，开坡口时也要注意不要把工件弄断，这样容易保证尺寸。
2.C处的焊接
①清除污物并开坡口。将工件上裂纹处的油污清理干净，如果油污在开坡口时能被磨去，也可在开坡口时一起清除。开90°～
120°坡口。开坡口可用角磨砂轮打磨，配合子开出角磨砂轮磨不到的位置的坡口。
②选用工具和材料。选用H01-12焊炬、5号焊嘴。采用铸铁焊丝HS401和CJ201焊剂。
③用黏土将孔填塞，以免焊接时破坏孔的表面。
④焊口表面处理。点燃焊炬，调至氧化焰，烘烤焊口表面，

[Page 467]
第九章铸铁的焊接451
将石墨氧化掉。再调成还原焰烘烤一遍。
③预热。将工件整体预热到600～650℃，如果是用焦炭炉，
应先将焦炭炉点燃，待焦炭燃烧至无烟程度时，将工件置于火上，
待工件变红时取出立即焊接。此工件预热时间根据工件的整体大小和壁厚而定，当各处厚度不超过15mm时，预热约在30min以上，
不得加热过快。
6焊接。将火焰调至中性焰，将焊口全部用火焰烧红，撒上焊剂。再将焊炬移至焊缝端部，采用左向焊法焊接，焊接时用焊丝不断搅动熔池，促进熔渣上浮。焊丝不要插入火焰太深，防止焊丝成段落入熔池而降低熔池温度。一道焊缝一次完成，中间不要停止。
7焊接结束后，迅速将焊件放人石棉灰中保温缓冷，待完全冷却后取出。去掉孔内的黏土，清除孔内的焊渣，检查工件上是否有裂纹及其他缺陷，检查合格方可投入使用。
开坡口时，要注意贴近孔处要留1mm的钝边，以保证焊后孔的直径。
二、柴油机缸体裂纹的焊补柴油机、汽油机等内燃机，由于工作时产生大量的热，所以必须用水进行冷却。冬季若未放水或水未放净，会使缸体冻裂。图
9-15所示为柴油机缸体裂纹的焊补示意。图中1的位置是最容易断裂的部位。下面分步叙述其焊补过程。
①焊前清理焊前将缸体表面的油污清除干净，尤其是缸体内腔裂纹处的水垢要清除净。
②开坡口用角磨机在裂纹处磨出V形坡口，磨削时注意不要磨透，应留2mm左右的钝边。
③焊接材料的选择选用铸铁焊丝，CJ201气焊熔剂，中性火焰。
④加热减应区当一切都准备好以后，点燃两把焊炬，对2
处和3处加热，随着温度的升高，1处的裂纹间隙增大，待间隙增

[Page 468]
452
实用焊接工艺手册图9-15柴油机缸体裂纹的焊补大至1.5mm时，开始焊接。
③焊接用一把焊炬加热焊缝，另外两把焊炬继续加热2处和3处，当焊缝发红时撒上一些焊剂并使其熔化在坡口上。将焊炬移至焊缝一端继续加热，当被焊部位开始熔化时，将焊丝蘸焊剂送至火焰下，使焊丝熔化填充至焊缝中去。移动焊炬，再将焊丝蘸焊剂送至火焰下，焊丝熔化填充至焊缝中去，如此重复操作，直至焊接结束。焊接结束以后将焊炬关闭，使焊缝和减应区同时冷却至常温。
6磨平表面由于裂纹的两端是水道挡板的工作面，因此，
焊后经检查确认裂缝焊好后，应当用角磨砂轮或手砂轮将水道挡板的工作面磨平。
安装试验由于该处对致密性有严格要求，还要在整个发动机组装完成并加水后才能验证。将发动机组装好，加满冷却水，
发动15min后，水温升至75℃观察焊缝，不从焊缝漏水为合格。
三、大型铸铁齿轮断齿的焊补有些大型铸铁齿轮断齿，可用热焊法修复（图9-16）。其步骤如下。

[Page 469]
第九章铸铁的焊接453
如果油污过多清理不净，可用汽油清洗并控干。但用汽油清洗时要注意安全，工作点附近不得有明火，操作者及附近人员不允许吸烟。
图9-16大型铸铁齿轮断齿的焊补
②焊接材料铸铁齿轮一般采用球墨铸铁制造，故选用焊丝应是HS402或RZCQ-1、RZCQ-2，气焊熔剂为CJ201，中性火焰。
焊炬用H01-12型，4号焊嘴。
③预热将齿轮整体预热到700～800℃，预热方法视条件而定。如果有足够大的炭火炉，用焦炭火加热是最好的。但要注意不要让齿轮把炉子压坏，需制作一个可靠的支架将齿轮架起来，以保护炉体。如果有条件，用燃气炉预热效果更好。
④焊接将预热好的齿轮立起来，断齿位置朝上，使焊接工作处于平焊位置。将焊炬点燃，调成中性焰，对断齿位置加热，撒上焊剂；继续加热至开始熔化时加热焊丝开始焊接，焊第一层时，
应特别注意基本金属的熔透情况。必须在基本金属熔透后再加入焊丝。焊炬不断移动从齿的一端焊到另一端，再往回焊至始端。如此往复进行堆焊至略超过齿高，并达到或略超过齿厚则堆焊完毕。焊接过程不能中断，必须连续完成。
③焊后处理焊接结束后，立即将焊好的齿轮放人石棉灰中
（白灰中也可），经十多个小时缓冷后，便可取出。
6焊后检验冷却至室温后，可对齿轮进行检验，主要检查齿高、齿厚是否符合要求，齿端是否焊满，齿根是否有裂纹。如果各处都完好，焊接任务完成。

[Page 470]
454实用焊接工艺手册机械加工有如下几种方法，一是铣齿，二是插齿，三是在没有条件的情况下磨齿。铣齿和插齿都是用加工齿轮的专用设备进行加工。磨齿时为了保证齿的形状，先用薄板铁板依照没有损坏的齿制作一个齿的样板（图9-16），然后用角磨机的薄砂轮片磨去多余部分，一边磨一边用样板检验，直至形状合适为止。
四、机床耳断裂的焊补许多机床都是用地脚螺栓固定的，而地脚螺栓直接与机床床身的紧固耳连接，当受力不均时，机床耳根部会出现裂纹，如图9-
17所示，若不及时修复，会使机床耳全部断裂，影响机床工作。
因此当发现有裂纹时应及早修复，以免影响生产。用气焊修复步骤如下。
裂纹图9-17机床耳根部裂纹
①焊前清理由于机床的地脚螺栓承担固定机床的任务，因此机床耳受力较大，对焊接质量要求很高。焊前清理应将裂纹两侧的防腐涂料全部除去，背面的油污也要清除十净。之后检查裂纹的走向，找出裂纹的末端，在距裂纹末端5mm处打样冲眼，再钻好止裂孔。
②开坡口由于工件较厚，且只能单面焊，敌只能开U形坡口。由于位置关系，开坡口需要用角磨机、手锤、整子等工具才能完成，尤其是耳根位置，必须开够深度。如果有条件，用碳弧气刨

[Page 471]
第九章铸铁的焊接455
更方便、快捷，但要先预热，再开坡口。
③选择工具和材料由于机床的床身较厚，焊炬选用H01-20
型，3号或4号焊嘴。焊剂用CJ201，焊丝选用铸铁焊丝。
④预热机床的床身一般体积很大，不能将所有零件全部拆下预热，因此不能进行整体预热，只能采取局部预热的方法。预热时先将地脚螺栓全部卸下，将断裂部位垫起来，如果垫起的高度足够，可在下面放置点好的焦炭火炉，并用吹风机助燃，对裂纹附近的部分进行加热。也可以用液化石油气炉、煤气炉或天然气炉进行加热。当焊口附近的温度达到300～400℃时再点燃焊炬，调成中性焰，进行火焰预热。火焰预热的宽度应在焊缝两侧各100mm。
预热至550°℃以上即可进行焊接。
5焊接由于铸铁的流动性好，不利于立、横、仰焊，故应将焊缝置于水平位置。将焊炬点燃并调成中性火焰加热整个焊缝。
待发红时撒上焊剂，然后将焊炬移至工件的边缘加热焊缝，待焊缝开始熔化时，送上焊丝使其熔化填充焊缝。移动焊炬继续焊接一直焊到止裂孔并填满止裂孔，焊接完毕。
如果工件无法放平，焊缝只能置于垂直面上，那么则应尽量使焊缝倾斜，形成上坡焊，并备一些陶质的瓦片和红砖。焊接从工件的边缘开始，先将一片瓦片垫在工件下面，用焊炬加热焊件填充焊丝，靠瓦片托住铁水，然后从侧面用瓦片靠在焊缝上继续焊接，使得在基本金属和瓦片之间形成熔池，待液态金属超出瓦片高度后，
再放上一片瓦片，继续焊接。就这样不断垫瓦片、不断焊接，直到整个焊缝焊完。
?焊后处理焊接结束后，立即对原预热区域加热至700℃进行退火，以防冷却应力的产生而导致裂纹。加热区的边缘与未加热部分，温度梯度不能太大。为保证焊缝上的均匀加热，应多用几把焊炬同时加热，大约每10cm长焊缝一把焊炬。温度达到后，用石棉被将焊缝盖好保温缓冷。

[Page 472]
第十章铝及铝合金的焊接纯铝是银白色的轻金属，密度2.7g/cm，约为钢的1/3。导电性好，仅次于金、银、铜，居第四位。热导率为钢的2.5～4倍。
熔点为660℃，加热熔化时颜色无明显变化。形成合金后更有其优越的性能，因此在工业、农业、国防航空、电力、化工等领域得到广泛的应用。
第一节铝及铝合金的种类和性能纯铝的化学活泼性强，与空气接触时，就会在其表面生成一层致密的Al2O薄膜，这层氧化膜可防止冷的硝酸及醋酸的腐蚀，但在碱类和含有氯离子的盐类溶液中会被迅速破坏而引起强烈腐蚀。
纯铝中含杂质愈少，形成致密氧化膜能力愈强。随着杂质的增加，
其强度增加，而塑性、导电性和耐蚀性下降。
铝合金是在纯铝中加入合金元素如镁、锰、硅、铜、锌等后获得不同性能的金属材料。
一、铝及铝合金的种类铝及铝合金的种类可归纳如下：
高纯铝一纯铝-
工业纯铝非热处理强化铝合金：防锈铝铝及铝合金变形铝合金一硬铝铝合金热处理强化铝合金锻铝铸造铝合金一超硬铝

[Page 473]
第十章铝及铝合金的焊接、457
纯铝分高纯铝和工业纯铝两大类。高纯铝主要用作导电元件和制作要求高的铝合金。工业纯铝含铝在99%以上，其中主要杂质为铁和硅，可制作电缆、电容器，铝箔可制作垫片，很少直接制作受力结构零件。
铝合金按工艺性能特点分为变形铝合金（文称加工铝合金）和铸造铝合金两大类。变形铝合金是单相固溶体组织，它的变形能力较好，
适于锻造及压延。它又分非热处理强化和热处理强化两种类型的铝合金。铸造铝合金中存在共晶组织，流动性好，因而适于铸造。
非热处理强化铝合金主要通过锰、镁等元素的固溶强化提高合金的强度，因而有铝锰合金和铝镁合金两种，统称防锈铝合金。这类铝合金具有很好的焊接性能。
热处理强化铝合金是通过固溶、淬火-时效等工艺提高其力学性能的，有硬铝、锻铝和超硬铝三类。硬铝和超硬铝具有高强度的同时还具有较高的塑性，主要缺点是耐蚀性较差，焊接性也随看强度的提高而变差。合金中含锌量较多则晶间腐蚀及焊接热裂纹倾向较大。锻铝在高温下具有良好的塑性，故适于制造锻件及冲压件，
可以进行淬火-时效强化。铝镁硅锻铝强度不高但有优良的耐蚀性，
没有晶间腐蚀倾向，焊接性能良好。铝镁硅铜锻铝强度较高，但耐蚀性随强度增强而变差。
铸造铝合金分铝硅、铝铜、铝镁和铝锌合金四类，其中铝硅合金用量最大。与变形铝合金相比，铸造铝合金的最大优点是铸造性能优良，耐蚀性较好，机械加工性能好，但塑性低，不宜进行压力加工。
在纯铝中加人各种合金元素后可提高其强度和获得其他性能。
按合金系列，铝及铝合金可分为工业纯铝、铝-铜系、铝-锰系、铝-
硅系、铝-镁系、铝-镁-硅系、铝-锌-镁-铜系和其他系八类。
二、铝及铝合金的牌号、成分与力学性能铝及铝合金的牌号是按合金系列命名的，铝及铝合金可分为：
1XXX系（工业纯铝）、2XXX系（铝-铜系）、3XXX系（铝-锰

[Page 474]
458
实用焊接工艺手册系）、4XXX系（铝-硅系）、5XXX系（铝-镁系）、6XXX（铝-镁系-硅系）、7XXX系（铝-锌-镁-铜系）、8XXX系（其他他）。
我国在1996年前都采用GB/T340一1976规定的铝及铝合金牌号。旧牌号中表示纯铝及铝合金的牌号的第一个符号是用“铝”
的汉语拼音第一个大写字母“L”表示。如果是工业钝铝，就在
“L”后直接加上该系列的顺序号表示；如果是高纯铝，则在“L”
之后加“G”再加上顺序号；如果是防锈铝则在“L”后加“F”，
再加顺序号，见表10-1。为了方便读者阅读以往资料，表10-2中列出了部分新牌号与旧牌号对照。
表10-1铝及铝合金旧牌号的字头工业纯铝名称高纯铝防锈铝硬铝超硬铝锻铝特殊铝硬钎焊铝牌号
代表字铝铝高铝防铝硬铝超铝锻铝特铝钎表10-2
铝及铝合金新旧牌号对照新牌号旧牌号新牌号旧牌号新牌号旧牌号
1070A
L11060
L21050A
L410351A50
LG21A30
L4-1
L5-1
L52A1211001200
LY122A14
LD102A16
LY162A20
LY202219
LY193A21
LF214A01
LT1
LD11
LF154A115A015A02
LF25A03
LF35A05
LF55B05
LF105A06
LF65B06
LF145A12
LF125A13
LF135A30
LF165A33
LF33
LT415A415A43
LF135A66
LT665056
LF5-15083
LT46A02
LD26B02
LD2-16061
LD306063
LD316070
LD2-27A04
LC47A09
LC9
三、铝及铝合金的焊接性铝及铝合金可以焊接并能得到合格的焊接接头，但必须懂得其

[Page 475]
第十章铝及铝合金的焊接459
焊接性，以便采取相应的焊接措施。
（1）极易氧化铝与氧的亲和力很大，任何温度下都易氧化，
在母材表面生成高熔点（2070℃）的AlO2。焊接时，氧化膜影响母材的与熔滴的熔合。此外，氧化膜电子逸出功低，易发射电子，
使电弧漂移不定。因此，焊前需考虑清除氧化膜，焊时需加强保护以防正焊接区被氧化，并不断破除可能新生的氧化膜。
（2）需强热源焊接铝及铝合金导热、导电性高，热容量大，
其热导率为钢的2.5～4倍，焊接时比钢的热损失大。因此，要求用能量集中的强热源焊接。若要达到与钢相同的焊接速度，则需焊接热输入约为钢的2～4倍。
