Repository: fang02272/-

# 焊接工艺专家系统 v2.8

这是一个面向焊接知识问答、工艺参数推荐和机器人焊接工艺卡片生成的本地专家系统。项目以 `saved_knowledge` 中已经学习的书籍为知识底座，优先在本地完成检索、路由和结构化回答；只有本地证据不足并且配置了 LLM 时，才调用 OpenAI 兼容接口补充答案。

## 1. 核心能力

- 多书知识库：保存 PDF 全文、章节、关键词、表格和数据点。
- Jieba 分词：注册焊接专业词，使用搜索模式多粒度分词，替代机械的中文单双字切分。
- 本地检索：关键词匹配、跨书章节检索、特征向量余弦检索和可选语义向量增强；对乱码、短文本和重复章节统一评分、过滤或降权。
- 专家知识库：把规范概念、别名、定义、应用场景和来源整理为可查询条目。
- 意图路由：区分概念、工艺参数、综合和通用问题。
- 工艺卡片：输出母材、板厚、坡口、电参数、热参数、机器人参数、质量检查及装备信息等机器可读 JSON，并标注输入完整度、待确认项和逐参数来源。
- 本地优先：高置信答案或已生成工艺卡片时不调用 LLM。
- LLM 兜底：只注入命中的薄目录和少量相关原文，默认最多生成 2000 Token。
- 答案缓存：LRU + TTL + 相似问题命中，知识源变化后自动失效。
- SSE 流式回答：LLM 内容按增量展示；完成事件仍返回完整结构化结果；请求中断时可取消，失败时可直接重试。
- 检索诊断：页面可查看 Top-5 章节的原始分、质量分、质量问题、命中关键词、可读预览和匹配解释；缺少工艺卡输入时可一键填入待补字段模板。

File: saved_knowledge/实用焊接工艺手册_第二版/full_text.txt (part 8 of 9)
[Page 1]
（3）易产生气孔液态铝可溶解大量氢气，固态时几乎不溶解。因此，氢在焊接熔池快速冷却、凝固结晶过程中来不及逸出，
就会在焊缝中形成气孔。
（4）易形成热裂纹铝高温强度低、塑性差（纯铝在640～
656℃间的伸长率小于0.69%），线胀系数和结晶收缩率却比钢大一倍。焊接时在焊件中会产生较大热应力和变形，在脆性温度区间内易产生热裂纹。此外，焊后内应力大，将影响结构长期使用的尺寸稳定性。
（5）合金元素易蒸发和烧损铝合金含的低沸点合金元素，如镁、锌、锰等，在焊接电弧和火焰作用下，极易蒸发和烧损，从而改变了焊缝金属的化学成分和性能。
（6）固、液态无色泽变化铝及铝合金从固态转变为液态时，
无明显颜色变化，加上高温下强度和塑性低，使操作者难于掌握加热温度，有时引起熔池金属的塌陷与焊穿。
（7）焊接接头的弱化非热处理强化铝合金若在冷作硬化状态下焊接，热影响区的峰值温度超过再结晶温度（200～300℃），冷作硬化效果消失而出现软化；热处理强化铝合金无论是在退火状态还是在时效状态下焊接，焊后不经热处理，其接头强度均低于母材。这种弱化在焊缝、熔合区和热影响区都可能产生。焊接热输入越大，性能降低的程度也越严重。

[Page 476]
460）实用焊接工艺手册总体来说，纯铝、非热处理强化的变形铝合金的焊接性是较好的，只是热处理强化的变形铝合金焊接性较差。只要针对这些问题和特点，正确地选择焊接方法和填充材料，采用合适的工艺措施，
完全能够获得质量良好的焊接接头。
第二节焊前准备及焊后清理由于铝及铝合金焊接的特点，为了获得优良的焊接接头，焊前准备显得非常重要，它直接影响焊接质量；而焊后清理也不可忽视，否则会影响接头的使用寿命。
一、焊前准备焊前准备工作主要是坡口准备和焊前的清理，根据需要，有时要进行工装准备和预热等。焊前必须严格清除焊接区和焊丝表面的氧化膜和油污等，生产上常用化学清洗和机械清理两种方法。详细步骤与内容见表10-3。
表10-3焊前准备清理的步骤与内容步骤工作内容备注
①用丙酮或四氯化碳等有机溶剂除为了保证清理质量，每次应去油污，两侧坡口的清理范围不应小都用新的钢丝刷，如果使用旧工件于50mm
刷，必须先将旧刷清洗干净并清理
②坡口及其附近（包括焊接垫板晾干等）的表面，可用锉、刮、铣或用不焊清理好的焊件和焊丝不得有锈钢丝刷清理至完全露出新茬前水迹、碱迹或被沾污。经清理
①用丙酮或四氯化碳等有机溶剂除清后的工件和焊丝应尽快投入焊去油污理接使用，因存放过程中表面又
②用化学方法去除氧化膜，即用会重新产生氧化膜。如果在气焊丝
5%~10%的NaOH溶液，在70℃下候潮湿情况下，应在清理后4h
清理浸泡30~60s后水洗内施焊，若存放时间过长，需
③再用15%左右的HNO在常温下浸重新清理泡2min，然后用温水洗净，并使其干燥

[Page 477]
第十章铝及铝合金的焊接
461
续表步骤工作内容备注铝及铝合金在高温时强度低，液态流动性能好，单面对接平焊时焊缝金属容易下塌。为了保证焊透同时又不焊缝衬垫致引起塌陷，焊前在接头反面采用带的制作槽的衬垫（板），以便焊接时能托住熔化金属及附近金属。垫板可用石墨、
纯铜或不锈钢等制成，垫板尺寸如图
10-1所示薄小铝焊件一般不必预热。厚度超适当预热可以减少焊接所需过5~10mm的厚大铝件，预热温度不热输人，对大型复杂焊件还可宜过高，一般为100～300℃，多数不以减少其焊接应力，防止裂纹超过150℃
和气孔的产生预热
w（Mg）=3%~5.5%的铝合金预否则会降低其耐应力腐蚀性热温度不应高于120℃，其层间温度也能。预热方法可用氧-乙炔火焰不应超过150°℃
或喷灯对焊件局部加热
5~10
R850~6050~6050~60
(a)
(b)
(c)
图10-1铝及铝合金焊接时反面衬垫的形状和尺寸二、焊后清理焊后残留在焊缝表面及其两侧附近的熔剂、熔渣会在使用中继续破坏铝板表面上的氧化膜保护层，从而引起接头的严重腐蚀。因此，焊后应及时将这些残留物清除干净。清理的方法和步骤如下。

[Page 478]
462
）实用焊接工艺手册
①将焊件浸在40～50℃的热水中用硬毛刷仔细刷洗焊接接头。
②在温度为60～80℃、浓度为2%～3%的铬酐水溶液或重铬酸钾溶液中浸洗约5～10min，并用硬毛刷洗刷。
③在热水中再冲刷洗涤。
④风干、烘干或自然干燥。
第三节焊接工艺熔焊、压焊和钎焊都可以焊接铝及铝合金，但压焊需要专用的设备，钎焊的强度一般都较低，因此熔焊应用还是最普遍的。在铝及铝合金的熔焊中，焊条电弧焊由于质量难以保证而极少应用，故本章不作介绍，应用较多的则是气焊和氩弧焊。
一、气焊气焊主要用于焊接厚度较小、形状复杂、对质量要求不高的焊接结构和铸件的焊补。在没有氩气供应的地区或不便于使用氩弧焊时，可以采用气焊。其缺点是火焰温度低，热量分散，因此焊接热影响区宽，焊接速度慢，焊接变形大，接头晶粒粗大等。
气焊时除焊前准备及焊后清理工作，还需做好以下工作。
1.接头形式和坡口准备气焊铝板接头的坡口准备见表10-4。
表10-4气焊铝板接头的坡口准备板厚/mm
坡口准备板厚/mm
坡口准备
1.5~2.0
卷边接头
2.0~5.0
I形坡口，间隙b=1mm左右单边V形坡口；坡口角度
X形坡口；α=60°~70°，p≤
a=60°~70°，钝边p≤3mm，
5.0~8.0
>8.03mm，6=3mm。有条件也可以间隙6=3mm。也可以开U
开U形坡口形坡口气焊铝及铝合金最适于采用对接，避免采用搭接。必须采用T

[Page 479]
第十章铝及铝合金的焊接463
形接头或角接头时，一定要保证角焊缝能熔透，否则把角焊缝改成对接焊缝，因为这些接头易残留熔剂和熔渣而无法清除。薄板一般不开坡口，有时采用卷边接头。采用卷边接头时，其背面应熔透、
焊匀。若背面有凹坑，缝隙也易残留熔剂和熔渣。图10-2所示为厚度3～5mm以下的接头形式，厚度大于5mm宜开坡口，表10-4
给出了坡口形状和尺寸的建议。图10-3所示为角焊缝改为对接焊缝的例子。
<0.158
(2~3)828
图10-2薄铝板气焊接头的形式
图10-3铝及铝合金角焊缝改为对接焊缝

[Page 480]
464
实用焊接工艺手册
2.焊接材料的选择
（1）焊丝气焊、氩弧焊和等离子弧焊用的填充金属，一般为光铝焊丝。目前常用的焊丝列于表10-5中。在缺乏标准型号焊丝时，可以从母材上切下狭条代用，其长度为500～700mm，厚度与母材相同。
表10-5
铝及铝合金焊丝的类别、型号与牌号类别型号牌号类别型号牌号
SA1-1
SAIMg-1
纯铝
SA1-2
铝镁
SAIMg-2
SA1-3
HS301
SAIMg-5
HS331
SAISi-1
HS311
铝锰
SAIMn
HS321
铝硅
SAISi-2
铝铜
SAICu
纯铝焊丝中铁与硅之比应大于1，以防止形成热裂纹。对具有一定耐蚀要求的纯铝接头，应选用纯度比母材高一级的纯铝焊丝。
较为通用的铝焊丝是SAISi-1（即HS311），该焊丝液态金属流动性好，特别是凝固时收缩率小，故具有较好的抗热裂性能，还能保证其力学性能，常用于焊接除铝镁合金外的其他各种铝合金。
注意，当用SAISi-1焊丝焊接硬铝、超硬铝、锻铝等高强度铝合金时，焊缝虽具有一定抗裂性能，但接头强度只有母材的
50%～60%。因此，对接头强度要求较高时，宜选用与母材成分相近或特殊牌号的焊丝。
焊接铝镁合金时，常选用比母材中w（Mg）高1%～2%的合金作焊丝。用SAIMg5Ti焊接铝镁合金，所得焊缝金属具有较高的强度和韧性。焊丝中加人少量钛、钒、锆等合金元素可作为变质剂，细化焊缝组织。
焊丝选用可参考表10-6。焊丝的性能表现及其适用性应与其预定用途联系起来，以便针对不同材料和性能要求来选择焊丝，如表10-7所示。

[Page 481]
第十章铝及铝合金的焊接
465
SAI-2
SAI-3107010601050
SAI-1
BJ-380A
SAISi-12A122A14
SAICu
2A162B16
SAIMn
SAIMg-3
SAIMn
3A213003
选用指南
SAIAg-5@
SAISi-1@
SAIMg-5③
5A02
母材配用的焊丝①②③
丝选旱接时焊
SAIMg-5@
SAIMg-5@
SAIMg-5?
5A03
般用途焊与
SAIMg-5@
SAIMg-5
SAIMg-5
SAIMg-5
SAIMg-55A06
LF14
LF14
LF14
LF1410-6
SA1Mg-5@
SAIMg-5@
SAIMg-5@
SAIMg-5
ER5356
LF14
表
50835086
SAIMg-50
SAIMg-5@
SAIMg-5@
SAISi-10
SAISi-16A0260616063
SAIMg-5
SAIMg-5?
SAIMg-5@
SAIMg-5?
LF147005
母材之母材之二
2A122A142A162B163A2130035A025A035A0510705A0610601050

[Page 482]
466
实用焊接工艺手册续表
1070106010502A122A14
）本表中的推荐意见适用于性气体保护焊接方法。氧燃气火焰气焊时，通常只采用SAI-1、SAI-2、SAI-3、SAISi-1。
2A162B163A2130035A02
与母材配用的焊丝①②③
本表内未填写焊丝的母材组合不推荐用于焊接设计或需通过试验选用焊丝。
5A03
较高的焊缝强度。SAIMg-1适于在持续的较高温度下使用。
SAIMg-5@
50835086
某些场合可用SAL-1或SAl-2、SA1-3。
SAIMg-5@
SAISi-1@
6A0260616063
某些场合可用SAIMg-3。
某些场合可用SAIMg-3。
某些场合可用SAISi-1。
SAIMg-5@
SAIMg-5
SAISi-1@
X51807005
母材之
6A0260637005508350866061
母材之

[Page 483]
第十章铝及铝合金的焊接
467
表10-7
针对不同的材料和性能要求选择焊丝按不同性能要求推荐的焊丝材料要求焊后阳极化要求耐海要求焊接时裂要求高强度要求高延性后颜色匹配水腐蚀纹倾向低
1100
SAISi-1
SAI-1
SAI-1
SAl-1
SAISi-12A16
SAICu
SAICu
SAICu
SAICu
SAICu
3A21
SAIMn
SAI-1
SAI-1
SA1-1
SAISi-15A02
SAIMg-5
SAIMg-5
SAIMg-5
SAIMg-5
SAIMg-5
LF14
LF14
SAIMg-5
SAIMg-5
LF145A055083
ER5183
ER5356
ER5356
ER5356
ER51835086
ER5356
ER5356
ER5356
ER5356
ER53566A02
SAIMg-5
SAIMg-5
SAIMg-5
SAISi-1
SAISi-16063
ER5356
ER5356
ER5356
SAISi-1
SAISi-17005
ER5356
ER5356
ER5356
ER53567039
ER5356
ER5356
ER5356
ER5356
（2）熔剂在气焊和碳弧焊过程中，
通常熔剂是各种钾、钠、
锂、
钙等元素的氯化物和氟化物的粉末混合物。表10-8列出了气焊、碳弧焊常用熔剂的配方。
表10-8
气焊、碳弧焊常用熔剂的配方
组成铝块氟化氟化氯化氯化氯化氯化硼砂其他备注晶石钠钙钠钾钡锂序号
7.5~927~3049.5~5213.5~15
CJ401124192948330304042040405154530102718
硝酸钾41614

[Page 484]
468
实用焊接工艺手册续表组成铝块氟化氟化氯化氯化氯化氯化硼砂其他备注晶石钠钙钠钾钡锂序号
2040720208252540
硫酸钠10
氯化镁氟化镁
94.814.833.3202.324.8107015
氟化锂15
硫酸钾20119340
硝酸钾2812203050
表10-8中含锂的熔剂熔点低，其熔渣黏度也较低，能大量溶解氧化膜，焊缝表面清渣容易，适用于薄板全位置焊，但易吸湿。
不含锂的熔剂适于较厚的板焊接。
焊接角接或搭接接头时，清渣较困难，建议用表10-8中8号熔剂。焊接铝镁合金时，不宜用含有钠的配方，可选用9、10号熔剂。
熔剂的使用方法是：先把熔剂用洁净蒸馏水调成糊状（每
100g熔剂加人约50mL水），然后涂于焊丝表面及焊件坡口两侧，
厚度约0.5～1.0mm。或用灼热的焊丝端部直接蘸上干的熔剂施焊，这样可以减少熔池中水的来源，避免产生气孔。调好的熔剂应在12h内用完。
3.火焰与焊嘴的选择氧-乙炔焰应取中性焰或轻微碳化焰。若用氧气过多的氧化焰会使铝强烈氧化；而乙炔过多，会促使焊缝产生气孔。焊嘴大小按焊件厚度来选用，薄铝板易烧穿，要选择比焊同样厚度的钢板小一些的焊嘴；厚大铝焊件因散热快，要选择比焊钢件大一些的焊嘴。
表10-9所列资料供参考。

[Page 485]
第十章铝及铝合金的焊接
469
表10-9不同厚度铝板气焊时焊炬和焊嘴的选择板厚/mm
1.21.5~2.03.0~4.05.0~7.07.0~10.010.0~20.0
焊丝直径/mm
1.5~2.02.0~3.02.0~3.04.0~5.05.0~6.05.0~6.0
射吸式焊炬型号
H01-6
H01-6
H01-6
H01-12
H01-12
H01-20
焊嘴号码
11~23~41~32~44~5
焊嘴孔径/mm
0.90.9~1.01.1~1.31.4~1.81.6~2.03.0~3.24.操作要领
（1）焊嘴与焊丝的倾角焊薄板时，焊嘴倾角约30°～40°，焊丝倾角约为40°～50°，如图10-4所示；焊厚板时，焊嘴倾角应在
50°左右，焊丝倾角为40°～50°。起焊时，工件冷，焊嘴倾角宜大些；终焊时工件处于高温，倾角应小一些。避免倾角过大，否则吹不开熔渣。
焊丝焊接方向焊嘴
图10-4气焊焊丝、焊嘴与工件的夹角
（2）定位焊焊前用定位焊将焊件的相对位置固定。表10-10
列出了按焊件厚度确定定位焊的参考数据。可以用比焊接时稍大的火焰焊接，焊嘴倾角50°左右。
表10-10气焊各种厚度铝板定位焊的参考数据板厚
<1.51.5~2.03.0~4.10~16
>167.0~10
定位焊间距
10~3030~5050~80100~120120~180180~24080~100
定位焊缝长度
5~86~1010~1520~3030~4040~5050~60
焊缝高度
1.0~1.211.2~2.02.5~3.03.0~5.03.0~5.05.0~7.06.0~8.0
（3）焊接方向薄铝板宜用左向焊法，如图10-4所示，有利于防止熔池过热和热影响区晶粒长大。焊接厚度大于5mm的焊件则用右向焊法，右向焊法允许用较高的温度加热焊件，以加速熔

[Page 486]
470
实用焊接工艺手册化，也便于观察熔池和操作。
成形和内外质量的关键。焊接时，焊炬一边前进，一边上下跳动。
当运动到下方时，火焰加热母材使其熔化，并利用火焰吹力形成熔池；当运动到上方时，火焰加热焊丝，使端头熔化形成熔滴。这样，焊丝与坡口处的母材周期性地受热、熔化，从而形成焊缝。送丝时，焊丝末端应插人熔池前部，并随即将其向熔池外拖出，靠外加焊丝时的机械作用去破坏熔池表面的氧化膜，搅拌熔池金属，使杂质排出，并使熔滴金属与熔池金属熔合。
当厚度不同或熔点不同的材料焊在一起时，应将火焰指向厚度大的或熔点高的一侧。焊前也应将厚大零件用焊炬预热适当温度后再焊。
二、钨极氩弧焊（TIG）
钨极氩弧焊已成为焊接铝及铝合金的主要方法，有手工钨极氩弧焊和自动钨极氩弧焊两种。其优点是热量集中，电弧稳定、焊缝成形美观、组织致密，接头强度和塑性高，可获得优质接头。
1.接头形式和坡口准备钨极氩弧焊铝及铝合金的接头形式有对接、搭接、角接和T
形接等，接头几何形状与焊接钢材相似。但因铝及铝合金的流动性更好并且焊枪喷嘴尺寸较大，因而一般都采用较小的根部间隙和较大的坡口角度。表10-11列出了几种常用坡口形式和尺寸。
表10-11几种常用坡口形式和尺寸坡口尺寸焊件厚坡口形式间隙钝边角度备注度/mm
b/mm
p/mm
α/(°)
不加填
1~2
<12~3
充焊丝

[Page 487]
第十章铝及铝合金的焊接
续表坡口尺寸焊件厚坡口形式钝边备间隙角度度/mm
b/mm
p/mm
α/(°)
1~3
0~0.5
双面焊，
反面铲焊根
3~51~23~50~11~1.570±5
双面焊，
6~101~31~2.570±5
反面铲焊根
12~201.5~32~370±5
双面焊，
80±5
反面铲焊
14~251.5~32~3
根，每面
α2:
焊2层以上
70±5
用于管管子壁子可旋转
1.5~2.5
厚≤3.5
的平焊管子壁管子内厚3~10
<275±5
壁可用固
（外径30
定垫板
~300)
共焊1~
4~121~250±53层

[Page 488]
实用焊接工艺手册
472
续表坡口尺寸焊件厚坡口形式角度备注间隙钝边度/mm
b/mm
p/mm
α/(°)
每面焊28~251~21~250±5
层以上铝及铝合金工件坡口加工方法包括剪切、锯切、机械加工（铣边、刨边）、等离子弧切割、凿和锉等。厚度在12mm以下铝板可剪切，但剪切刃应保持清洁和锋利，以提供清洁光滑的边缘。
板边可用等离子切割，其切割速度高且精确。加工U形坡口可用碳弧气刨，但最好用机械加工，即用铣边机和刨边机加工。
坡口角度、钝边高和间隙三者相互关联，当厚度相同，而坡口角度较小时，间隙就要增大；坡口角度较大钝边较小时，间隙应适当减小，以防止烧穿。
2.焊接电源用钨极氩弧焊焊接铝及铝合金时，由于直流正接没有“阴极破碎”
作用不能焊铝，反接又太容易烧钨极，故采用交流电源为宜。如果用方波交流电源是最理想的，如果没有就只能用正弦交流电源。为了保证消除直流分量，应使用专门用于焊铝的交流钨极氩弧焊机。
3.焊接工艺要点
（1）手工钨极氩弧焊根据工件厚度和接头形式，有加焊丝的和不加焊丝的两种操作。
①焊接工艺参数包括钨极直径、焊丝直径、焊接电流、电弧电压、氩气流量、喷嘴直径、钨极伸出长度、喷嘴与工件间距离等。表10-12列出了手工T1G焊焊接铝及铝合金板的工艺参数。
表10-13列出了手工TIG焊焊接对接铝合金管工艺参数。

[Page 489]
第十章铝及铝合金的焊接
473
卷边或单面对接焊
V形坡口对接
V形坡口对接
V形坡口对接
V形坡口对接
V形坡口对接
V形坡口对接
V形坡口对接
V形坡口对接
V形坡口对接
V形坡口对接
V形坡口对接
X形坡口对接
X形坡口对接备卷边焊对接焊
(3~4)/(1~2)
(3~4)/(1~2)
(3~4)/(1~2)
(4~5)/(1~2)
(4~5）/(1~2)
(4~5)/(1~2)
(2~3）/(2~3)
（3~4)/(3~4)
（正面/反面）
焊接层数
(1~2)/1
(1~2)/1
(1~2)/1
正1
正1
正1
正12/1
表10-12手工TIG焊焊接铝及铝合金板的工艺参数喷嘴直径
8~1210~1214~1614~1614~1616~2016~2016~2016~2020~2216~2020~228~128~12
/mm
/L·min-1
氩气流量
8~1210~1510~1516~2016~2016~2018~2220~2420~2425~3025~308~1225~3030~357~97~9
焊接电流
150~180180~240260~320280~340300~360340~380130~200240~280340~380360~400360~400300~380360~40090~12045~6008~0S
预热温度
100~150150~200180~200200~220200~240200~260200~260200~260100
钨极直径
9~g
5~66~722355666
焊丝直径
1.6~22~2.52~33~44~54~54~55~65~65~69~g
9~g
1.65~64
板材厚度
16~2022~251.5910121416418203
一一

[Page 490]
474
实用焊接工艺手册喷嘴直径
/mm
1222188818822682
氩气流量
/L.·min-110~1212~1610~1212~1414~1812~1412~1414~1812~1414~1516~2014~1614~1616~2014~1614~1616~2014~16
焊丝直径
/mm
3~43~43~44~52223334
五手工TIG焊焊接对接铝合金管工艺参数钨极直径
/mm
3.03.03.03.03.03.03.03.03.04.04.04.04.04.04.05.05.05.0
焊接电流
100~115125~150120~140125~145140~180130~150135~155170~210160~180165~185210~250195~205200~220250~290245~255250~27090~11095~115
焊接层数
~21~21~22~33~43~43~52~32~33~522222
表10-13
焊件位置水平旋转水平固定垂直固定水平旋转水平固定垂直固定水平旋转水平固定垂直固定水平旋转水平固定垂直固定水平旋转水平固定垂直固定水平旋转水平固定垂直固定衬环厚度
2.02.52.53.04.55.0
管子尺寸/mm
壁厚
103567
外径
10015030025
$5060

[Page 491]
第十章铝及铝合金的焊接475
②操作要领注意焊丝、焊嘴与工件三者处于正确的空间位置，如图10-5所示。平板对接焊时，焊嘴与工件间的角度为70°～
80°；角接时为35°～45°。焊丝与工件间的角度约10°。一般采用左向焊法，焊炬均匀平稳地向前直线移动。弧长应恒定，不加焊丝对接焊时，弧长为0.5～2mm；加焊丝时，弧长为4～7mm。焊丝和焊嘴的运作需协调配合。母材尚未达到熔化温度时，焊丝端部应处在电弧附近的氩气保护层内预热待焊，当熔池形成并具有良好流动性时，立即从熔池边缘送进焊丝，焊丝熔化而滴入熔池形成焊缝。
焊接方向
80°
图10-5手工钨极氩弧焊焊丝、焊嘴与工件的位置当可旋转的铝管对接平焊时，焊嘴应稍处于上坡焊的位置，如图10-6所示，以利于焊透。厚壁管子焊接第一层时不填丝，直接用焊炬熔透根部，以后儿层再填充焊丝。
焊接结束时要注意填满弧坑才能断弧，否则会引起弧坑裂纹。
有些焊接设备设有焊接电流衰减装置，能很好解决此问题，当按下停焊按钮（或松开按钮）后，焊接电流逐渐减小，使弧坑处再补充少量焊丝金属。无电流衰减装置时，在接近熄弧处加快焊接速度和送丝速度，将弧坑填满后，逐渐拉长电弧而实现熄弧。
（2）自动钨极氩弧焊焊枪是由焊接小车自动行走时带其移动，
焊丝由送丝机构从氩弧前方自动送进。
①焊接工艺参数比手工TIG焊多送丝速度和焊接速度两项工艺参数。同样厚度的铝板，自动焊比手工焊所用的焊接电流、喷嘴直径、氩气流量和焊接速度大。表10-14列出了自动钨极氩弧焊铝及铝合金的焊接工艺参数。

[Page 492]
476
实用焊接工艺手册
10°
75°~85
转动方向图10-6管子对接焊时焊丝、焊嘴和管子之间的位置表10-14
自动钨极氩弧焊铝及铝合金的焊接工艺参数板厚坡口钨极直径焊丝直径焊接电流焊接速度送丝速度氩气流量焊接
/mm
形式
/mm
/mm
/m·h-1
/m·h-1
/L·min
层数
3~41.6~2170~1801918~2216~18134~52200~2201520~2418~20114~52210~23541120~2418~2016
V(60°)
4~52230~260822~2618~2028~10
V(60°)
5~63280~3007~625~3020~223~4
②操作要领因焊枪自动移行，
故对装配质量比手工钨极氩弧焊要求更高，而且要保证焊炬与工件之间相对位置恒定，并与焊缝轴线严格对中。焊前应将钨极尖端调节在焊缝中心线上，它与焊件间的距离保持在0.8～2mm的范围内，钨极伸出喷嘴长度为6~
10mm，如图10-7所示。
按工件厚度和工艺要求，可加人焊丝或不加焊丝。卷边接头、
端接接头或厚板第一层焊缝，一般不加焊丝，后面各层均需加人焊丝。焊丝与工件夹角10°左右，焊丝伸出长度10～13mm（见图10-
7）。送丝速度应等于焊丝熔化速度，且焊丝端部恰好位于氩气保护区内。随着焊件厚度增加，焊接速度适当减慢；随着焊接速度加

[Page 493]
第十章铝及铝合金的焊接 477
快，应适当加大氩气流量。
焊丝导丝嘴
1010~13
图10-7自动钨极氩弧焊焊丝、焊嘴与工件之间的相对位置三、熔化极氩弧焊（MIG）
熔化极氩弧焊有自动焊和半自动焊两种形式，主要用于中等厚度以上铝及铝合金的焊接。自动焊适于形状规则的纵缝或环缝且处于水平位置的焊接；半自动焊较机动灵活，适于短焊缝、断续焊缝或较复杂结构的全位置焊缝的焊接。
熔化极氩弧焊通常使用直流电源，而且是直流反接（即焊丝接正）。半自动焊多用小直径焊丝，这时应采用恒压（即平特性）电源和等速送丝。通过调节送丝速度来获得所需的焊接电流，以达到良好的熔合和所熔深；需通过调节电弧电压来达到焊丝熔滴的喷射过渡。大直径焊丝只能用于平焊位置的自动焊，这时应采用恒流
（陡降特性）电源和变速送丝。焊接时主要调节电流大小，而送丝速度是由自动系统调节来保持弧长。
1.坡口准备铝板厚度小于6mm不需开坡口，间隙应小于0.5mm；厚度在
6mm以上需加工成V形或X形坡口。自动焊时，钝边较大，这时坡口角度应加大达100°左右，或采用窄间隙等特殊坡口和焊接工艺。自动焊的装配质量要高于半自动焊，间隙大于1mm时可用半自动焊预堆一层焊缝，以免引起焊穿。

[Page 494]
实用焊接工艺手册
478
正反面均焊一层形单面焊双面成开也可采用双
J形坡口，
钝边6~8mm
注备
恒
24~282017~1913~1516~1915~18
接度
2472518151817~
18.18
焊速日
21~22310~33027~28320~34028~2929~31490~55029~31560~57029~31320~35028~3026~2726~27380~40029~3129~31450~470|28~3028~3029~3124~27
弧压V
电电艺参数
300~320230~260380~420450~500450~500490~520450~500
接流
240
及氩弧焊焊电
30~3530~3530~3530~3540~4540~4509~0S
50~6050~6030~3509~0S
50~6050~60
动熔化极
min
汽量
氩流儿嘴径
/mm
222282828282828222828282828
喷直铝直
2.53.02.02.53.04.04.04.04.04.03.04.04.04.04.2
金丝铝、铝镁合
0~0.50~0.50~0.51~01~00~10~10~1
隙
/mm
0~10~10~11~0
[~00~1
间接寸纯角
()/
焊
100100100100100100100100120120120120
口口面表10-15
进行反坡度坡
8~9
边
101216211614816
，然后钝
口式
V形
V形形形形形形形
V形形形形形根一坡形清
须
728~30
材度
/mm
必
10°
101214162025218205255068
后板厚、焊炬向前倾斜完
SAIMg-5
正面焊
SAISi-11060
(L2)
(LF3)
丝号
(LF5)
焊牌注：1
5A022A12
(LY12)
(L2)、
1050A
(LF2)
5A03
(LF3)
材号
1060
(L3)
板牌

[Page 495]
第十章铝及铝合金的焊接
4792.焊接工艺要点
（1）自动MIG焊自动熔化极氩弧焊的主要工艺参数有焊丝直径、焊接电流、电弧电压、送丝速度、焊接速度、喷嘴直径和氩气流量等。通常是先根据焊件厚度选择坡口形状和尺寸，再选焊丝直径和焊接电流。
电弧电压一般控制在27～31V，电流较大，使熔滴呈亚喷射状过渡。这种过渡形式可使电弧稳定、飞溅少、熔深大、阴极破碎区宽、焊缝成形美观等。氩气流量也相应加大。
表10-15列出了纯铝和部分铝合金自动熔化极氩弧焊工艺参数。
在平板对接或筒体纵缝的焊接前，应在接缝两端焊上与母材成分和厚度相同的引弧板和收弧板。焊接时，喷嘴端部至焊件间的距离应保持在12～22mm之间。距离过高，气体保护不良；过低则会恶化焊缝成形。焊接环焊缝时收弧处可与起弧处重叠100mm左右，这种重熔起弧处有利于排除可能存在的缺陷。收弧处过高的部分用风铲修平。
（2）半自动MIG焊焊接工艺参数除焊接速度由操作者控制外，其余和自动MIG焊相似。表10-16列出了纯铝半自动MIG焊的工艺参数。对于相同厚度的铝锰、铝镁合金，焊接电流应降低
20～40A，而氩气流量应增大10~15L/min。
表10-16纯铝半自动MIG焊的工艺参数氩气流量焊接电流电弧电压坡口形式板厚焊丝直径直流反焊道数
/mm
钝边/mm间隙/mm
/mm
形式
/L·min
接）/A
3.21形
~01.2141102014.860°V形
1.60~1.61.2141702016.460°V形
1.60~31.6192002519.560°V形
1.60~41.62429025212.760°V形
1.60~32.42432025~31260°V形
1.60~4.82.4281935025~29425.490°V形
3.20~4.82.42838025~316

[Page 496]
480）实用焊接工艺手册半自动熔化极氩弧焊的焊接速度，即焊枪向前移动的速度，与板厚、焊接电流和电弧电压等有关。焊枪移动速度应使得电弧保持在熔池上面，移动过快易熔合不良，过慢易烧穿或熔宽过大。一般采用左向焊法，焊枪喷嘴略向前倾，倾角约15°～20°，如图10-8
所示。焊厚板时角度小些，近于垂直，以获得较大熔深；焊薄板时角度宜大些。喷嘴端部与工件间的距离宜保持在8～20mm之间，
焊接铝镁合金时宜短，以减小镁合金的烧损。焊丝伸出喷嘴的长度
10~25mm。
15°~20m
焊丝焊接方向焊枪喷嘴图10-8半自动MIG焊焊枪的倾斜角度
（3）脉冲熔化极氩弧焊和脉冲钨极氩弧焊原理上是相似的，
脉冲特征参数也相同。但是，脉冲熔化极氩弧焊用的电源是直流脉冲，而脉冲钨极氩弧焊用的是交流脉冲。
利用脉冲MIG焊除了可实现对焊丝熔化及熔滴过渡的控制、
改善电弧稳定性、可用小的平均焊接电流实现熔滴喷射过渡、可以进行全位置焊接外，脉冲MIG焊还有一重要优点是可用粗焊丝焊接薄铝板。例如，普通熔化极氩弧焊焊接2mm厚的铝板时，一般使用40.8mm的铝细焊丝，这样的焊丝刚度小，送丝很困难，焊接过程不稳定，而脉冲熔化极氩弧焊可用1.6mm的粗铝焊丝焊接，
能实现稳定送丝要求，并且粗丝比细丝焊接气孔倾向小。

[Page 497]
第十章铝及铝合金的焊接481
双面成形工艺，厚度大于6mm的铝板（或铝管），一般需开坡口。
脉冲熔化极氩弧焊主要工艺参数有脉冲电流、基值电流、脉冲通电时间、脉冲休止时间、焊丝直径、送丝速度、焊接速度和氩气流量等。选择这些参数时需考虑母材的种类、厚度及焊缝的空间位置、熔滴过渡形式等。熔化极氩弧焊是以喷射过渡为主要熔滴过渡形式，为此，焊接电流一定要大于喷射过渡临界电流值，才能实现稳定的焊接过程。在脉冲焊接情况下，无论脉冲电流是什么样的波形，其脉冲峰值电流一定要大于在此条件下喷射过渡的临界电流值。脉冲电流和脉冲通电时间都是决定焊缝形状和尺寸的主要参数，随着脉冲电流增大和脉冲通电时间的延长，焊缝熔深和熔宽增大，调节这两个参数，就可以获得不同的焊缝熔深和熔宽。基值电流主要是用于维持电弧稳定燃烧，在脉冲MIG焊中还可用于调节焊接热输人，以控制预热和冷却速度。平焊对接焊缝时，宜用较大基值电流。空间位置焊时宜用较小的基值电流。脉宽比宜选25%～
50%。对于空间位置焊缝应选择较小的脉宽比，以保证电弧有一定的挺直度。对于热裂倾向大的铝合金也宜选用较小的脉宽比。根据实现稳定的喷射过渡要求，脉冲频率可在30～120Hz范围选取。表
10-17列出了纯铝、铝镁合金半自动脉冲熔化极氩弧焊工艺参数。
表10-17纯铝、铝镁合金半自动脉冲熔化极氩弧焊工艺参数合金牌号板厚焊丝直基值电脉冲电电弧电脉冲频氩气流量备注
/mm径/mm
流/A
流/A
压/V
率/Hz
/L·min-
新旧喷嘴直径
1035L41.61.020110~13018~195018~2016mm：焊丝牌号1035（L4)
喷嘴直径
1035L43.01.220140~16019~20502016mm，焊丝牌号1035（L4)
喷嘴直径
5A03LF31.81.020~25120~14018~19502016mm，焊丝牌号5A03（LF3)
喷嘴直径
5A05LF54.01.220~25160~18019~205020~2216mm，焊丝牌号5A05（LF5)

[Page 498]
第十一章铜及铜合金的焊接铜及铜合金是生产和生活中常用的有色金属。在纯铜中加入合金元素后就成为铜合金。根据金属的颜色和成分，铜及铜合金可分为纯铜、黄铜（铜-锌合金）、青（铜-锡合金、铜-铝合金等）、白铜（铜-镍合金）四大类。由于各种铜合金的化学成分不同，其物理和化学性能也不同，其焊接性也各不相同。
第一节纯铜的焊接一、纯铜的特性与牌号
1.特性纯铜是含铜量不低于99.9%的工业纯铜。纯铜密度为
8.89g/cm，熔点为1087℃，具有面心立方晶格的晶体结构。它有以下特性。
①优良的导电性，在金属中仅次于银，纯度越高导电性越好。
②导热性好，仅次于金和银，约是铝的1.5倍。
③在大气、海水中有良好的耐蚀性。
④有良好的常温和低温塑性，但在400～700℃高温下，其强度和塑性显著降低。
③退火状态强度和硬度低，经冷加工变形后强度可成倍增加而塑性成倍降低。再经500～600℃退火，又能恢复其塑性。
由于纯铜强度低，一般不用作结构元件，主要用于制造导线和导电元件，以及散热器、热交换器中的传热元件。

[Page 499]
第十一章铜及铜合金的焊接483
纯铜的性能与所含杂质有关。即使含铅、铋量很少，也会使铜产生热脆性，在焊接过程中极易形成裂纹；硫和氧在铜中形成脆性化合物，如硫化铜（Cu2S）和氧化亚铜（CuzO），大大降低铜的塑性，使铜在热加工和焊接时产生困难。所有杂质都会降低铜的导电性，其中磷最显著，但磷却是铜及铜合金的良好脱氧剂。
2.牌号、化学成分和性能纯铜的牌号（代号）与用途是根据其含氧量不同划分的，有工业纯铜、磷脱氧铜和无氧铜等。普通工业纯铜的牌号以“T”为首，
后接级别数字，如T1、T2、T3等；其纯度随顺序号增加而降低，w
（O2）在0.02%～0.1%之间；磷脱氧铜的牌号以“TP”为首，后接顺序号，如TP1、TP2等，是以磷、硅、锰等元素作脱氧剂，w（O2）
<0.01%；无氧铜的牌号以“TU”为首，后接顺序号，如TU1、
TU2等，是用高纯度铜经真空熔炼而获得，w（O）<0.003%。
纯铜的种类、牌号及杂质总量见表11-1。
表11-1
纯铜的种类、牌号及杂质总量杂质总杂质总类别牌号代号类别牌号代号量/%
量/%
一号铜
T10.05
号无氧铜
TU10.03
无氧铜纯铜二号铜
T20.1
二号无氧铜
TU20.05
三号铜
T30.3
号脱氧铜
TP10.1
磷脱氧铜
0.1银铜银铜
TAg0.10.3
二号脱氧铜
TP20.15
二、
纯铜的焊接特点纯铜中以无氧铜比较易焊，含氧铜焊接性略差。厚度小于
6mm的焊件多用气焊、焊条电弧焊、TIG焊和等离子弧焊，大厚度多用MIG焊和理弧焊。因纯铜对氢和氧敏感，焊前需将填充金属和待焊的表面清理干净。接头形式主要是对接接头，因为搭接接头和T形接头散热快，很少应用。为防止铜液流失，焊缝背面常用衬垫，如铜垫、石墨垫、石棉垫或黏结软垫等。因铜热导率高，
焊前通常需预热300℃以上。

[Page 500]
484
实用焊接工艺手册三、纯铜的气焊
1.焊前准备按铜板厚度开不同玻口，见表11-2。经清理后进行定位焊，
定位焊缝长度取20～30mm，间距约150～300mm。定位焊所用焊丝与焊接时相同，焊前应在坡口间隙内涂一层熔剂，火焰功率比焊接时稍大，对大焊件定位焊宜用分段对称定位焊法，焊缝余高不得超过坡口深度的2/3。
表11-2纯铜对接接头气焊的坡口形式与尺寸板厚/mm
坡口形式与尺寸/mm
板厚/mm
坡口形式与尺寸/mm
60°~90°
0~210~2060°~90°
2~43~102-4
为了减少焊接应力，防止出现气孔、裂纹和未焊透等缺陷，焊前需预热，薄板、小尺寸焊件取400～500℃，厚大件预热达600～
700℃。小件作整体预热，大件可局部预热，局部预热用氧-乙炔焰或煤气火焰等进行。
2.焊丝和熔剂选用HSCu（即HS201）焊丝。如果接头不要求具有良好的导电性和导热性，则可以采用青铜焊丝，如HSCuSi和HSCuSn。采用CJ301熔剂，如果采用一般纯铜丝或从母材的切条，应在熔剂中加人脱氧剂。
熔剂的用法是用水把焊剂调成糊状涂在焊道或焊丝上，用火焰烤干后即可施焊。
3.工艺要点
（1）工艺参数纯铜热导率高，一般用比焊碳钢大1～2倍的火焰能量进行焊接。火焰能量通过选用焊炬及其焊嘴号和调节可燃

[Page 501]
第十一章铜及铜合金的焊接
485
气体流量来控制。表11-3列出了磷脱氧铜气焊工艺参数。
表11-3
磷脱氧铜气焊工艺参数板厚焊丝直径根部间隙乙炔气流量预热气流量焊炬及焊嘴号
/mm
/mm
/mm
/L·min-1
/L·min-11.51.6
无
无
H01-2焊炬，4~5号焊嘴
2.03.01.56
无
H01-6焊炬，3~4号焊嘴
4.53.02.0812
H01-12焊炬，1~2号焊嘴
6.04.03.01212
H01-12焊炬，2~3号焊嘴
9.05.04.51416
H01-12焊炬，3~4号焊嘴
12.06.04.51616
H01-12焊炬，3~4号焊嘴
（2）操作技术纯铜气焊操作技术见表11-4。
表11-4
纯铜气焊操作技术步骤操作内容具体操作的详细说明备注氧化焰会使熔池氧化和合金元素烧损：碳化焰会产生一氧
火焰选择用中性焰化碳和氢气，进人熔池易形成气孔气焊紫铜多为薄平板对接，
有利于防止金属过热和晶粒长大倾向一般采用左向焊法焊法选择
得到较厚的焊道，又能防止当焊件厚度大于6mm时，宜铜液流到熔池前方，减少夹渣采用右向焊法倾向焊接过程中，要控制好熔池焊接速度宜快，每条焊缝最温度：可以通过改变焊炬与焊好单道焊，一次焊完。若多次件的距离及焊炬倾斜的角度来焊接加热，接头晶粒粗大并增调节。为了提高火焰能量的利加变形。中断焊接和终焊时，
操作手法
用率和增加熔深，焰芯离焊件火焰应缓慢离开熔池，防止熔不大于6mm。焊炬运动要快，
池过快冷却而产生裂纹。长焊火焰绕熔池上下左右运动、划缝宜采用逆向分段退焊法以减圈，靠火焰吹力防止铜液流散少焊接应力和变形

[Page 502]
486
实用焊接工艺手册续表步骤操作内容具体操作的详细说明备注为了改善接头性能，可以对接头进行锤击或热处理。对厚度小于5mm的焊件在冷态下锤紫铜气焊后力学性能比母材击，用球形或平面铁锤沿焊缝低，脱氧铜焊后可达母材退火焊后处理两侧约100mm范围内均匀锤状态的强度，含氧铜焊后只能击；厚度5mm以上焊件可在达母材强度的70%~80%
250～350℃锤击。锤后再加热焊件到550~650°℃，在水中急冷四、纯铜的焊条电弧焊
1.焊前准备按铜板厚度制备不同的坡口。厚度小于或等于5mm的不开坡口；厚度大于5mm可开V形或X形坡口，见表11-5。其他准备工作如定位焊和坡口清理与气焊基本相同。当板厚超过3mm时，焊前必须预热，预热温度一般为400～600℃，随板厚和外形尺寸增大而相应提高，最高可达750～800℃。为了控制焊缝背面成形，
接头背面常用衬垫。
表11-5纯铜对接接头焊条电弧焊的坡口形式与尺寸板厚/mm
坡口形式与尺寸/mm
板厚/mm
坡口形式与尺寸/mm
≤40~460°~80°
60°~70°210~200-25~100~2
铜焊条都是碱性低氢型的，用前需经350～400°℃烘干1～2h。

[Page 503]
第十一章铜及铜合金的焊接4872.工艺要点应选用ECu（即T107）焊条，也可选用ECuSn-B（即T227）
焊条。电流为直流反接，焊条接正极。表11-6列出了纯铜焊条电弧焊的推荐工艺参数。随着预热温度的提高，焊接电流相应取低值。
表11-6纯铜焊条电弧焊的推荐工艺参数板厚/mm
焊条直径/mm
焊接电流/A
板厚/mm焊条直径/mm
焊接电流/A
23.2110~15065~6200~35033.2或4120~20085~6250~38044150~220105~6250~38054或5180~300
焊接时应用短弧，焊条不宜作横向摆动，可沿焊缝作往复直线运动，使熔池存在时间较长，有利于气体逸出。长焊缝应采用逆向分段退焊法，焊接速度尽可能快，以减少焊件变形和接头过热。更换焊条的动作要快，应在熔池后（距弧坑10～20mm处）重新引弧，然后逐渐填满弧坑再向前焊接。多层焊时应彻底清除层间熔渣。结束时要缓慢熄弧以填满弧坑。焊后最好用平头锤锤击焊缝，
以消除焊接应力和改善接头性能。
焊接场地要求空气流通或有人工通风设施，以排除焊接烟尘及有害气体。
五、纯铜TIG焊
TIG焊纯铜有手工和自动两种，自动只适用于焊缝规则的焊件。
1.焊前准备
TIG焊受钨极载流能力限制，焊接电流增大是有限度的，故主要用于薄板和厚件底层焊道的焊接。对接板厚小于或等于3mm
时，不开坡口；板厚在4～10mm时，一般开V形坡口；板厚大于或等于10mm开X形坡口，见表11-7。其他准备工作同焊条电弧焊。

[Page 504]
488
实用焊接工艺手册表11-7纯铜对接接头手工钨极氩弧焊的坡口形式与尺寸板厚/mm
坡口形式与尺寸/mm
板厚/mm
坡口形式与尺寸/mm
0~2
。06~。080~270°~80°
≥104~101~3-
0~32.工艺要点一般选用HSCu（即HS201）焊丝作填充金属，如果采用不含脱氧元素的普通纯铜丝作填充金属，焊时需用CJ301熔剂，焊前用无水乙醇（酒精）调成糊状，刷涂于待焊表面。使用恒流（陡降特性）直流电源。为了减少电极烧损、保证电弧稳定和有足够熔深通常采用直流正接（钨极接负）。小于1mm的薄纯铜件可用直流脉冲电源，如WSM-250脉冲TIG焊机。表11-8列出了纯铜手工
TIG焊的工艺参数。
表11-8
纯铜手工TIG焊的工艺参数钨极直径焊丝直径板厚电流氩气流量预热温度备注
/mm
/mm
/mm
/L·min
0.3~0.5130~608~10
不预热卷边接头
121.6~2120~16010~12
不预热
1.52~31.6~2140~18010~12
不预热
2~322160~20014~16
不预热
33~42200~24014~16
不预热单面焊双面成形
43220~26016~20300~350
双面焊
4543~4240~32016~20350~400
双面焊
3~464~5280~36020~22400~450340~400450~500105~64~520~22125~64~5360~42020~24450~500

[Page 505]
第十一章铜及铜合金的焊接
489
通常采用左向焊法，焊前用高频振荡器引弧或在炭块、石墨块上接触引弧，然后移人坡口区焊接。操作时注意不同焊缝情况下焊炬、焊丝和工件之间的位置，如图11-1～图11-3所示。喷嘴与工件之间的距离以10～15mm为宜，既便于操作、观察，又可获得良好保护。加焊丝时，弧长取2～5mm，焊丝一般不离开熔池，但不能接触钨极，钨极表面沾了铜会影响电弧稳定。厚板多层焊的层数不宜过多，底层焊道必须熔合良好，防止产生气孔、裂纹等缺陷。层间温度不应低于预热温度。焊下一层前，要用钢丝刷清理焊缝表面的氧化物。
焊接方向
10°
8080
图11-1手工钨极氩弧焊平焊操作示意图11-2环缝焊接示意
1—焊丝；2-焊炬；3-焊缝；4—工件
1一工件转动方向；2一焊丝；
3-焊炬；4一工件
°~80°
10°~20°
焊接方向图11-3搭接横焊示意
1—焊丝；2—焊炬；3一工件

[Page 506]
490）实用焊接工艺手册六、纯铜的 MIG 焊厚度大于12mm的纯铜，一般都采用熔化极氩弧焊（MIG）。
MIG焊可用更大的焊接电流，因而电弧功率大、熔敷率高、熔深大。
MIG焊的坡口形式与TIG焊相似，由于MIG焊的穿透力强，
不开坡口的厚度极限尺寸及钝边尺寸比TIG焊大，坡口角度可减小，一般不留间隙。
应选用含脱氧元素的纯铜焊丝HSCu（即HS201）。为提高焊接效率，一般采用大电流高焊速的工艺参数。与TIG焊相比，焊接同样厚度的纯铜件，焊接电流增加30%以上，焊速可提高一倍，
由于熔池增大，氩气流量也相应加大。表11-9列出了纯铜MIG焊的工艺参数。通常采用恒压（平特性）电源，直流反接。
MIG焊熔滴过渡形式与电流密度有关，随着电流密度增大，
熔滴过渡从短路转为喷射。只有喷射过渡才能获得稳定的电弧、较大的熔深和良好的焊缝成形，通常用于平焊和横角焊位置的焊接，
而滴状和短路过渡适于立焊或仰焊。
七、纯铜的等离子弧焊等离子弧焊比TIG焊和MIG焊具有更高的能量密度和温度，
很适合具有高热导率纯铜的焊接。厚度6～8mm的焊件对接可不预热和不开坡口，且一次焊成，其质量达到母材水平。厚度在10～
16mm时需加工成60°～70°的V形坡口，钝边2～3mm。
通常采用氩气作等离子气和保护气体。采用转移型电弧，钨极接负极（直流正接）。焊接纯铜常用熔透（即非小孔）法，因纯铜传热快，虽不用小孔穿透法，仅靠熔融金属的热传导也易焊透。纯铜液表面张力小，自重大，铜液极易流失，为防止烧穿，常用平面石墨衬垫于焊缝背面施焊。
可以采用自动焊和手工焊，前者主要用于平直焊缝或环缝焊接，后者的操作与手工1IG焊相似。手工等离子弧焊时弧长变动范围较大，若添加焊丝时，弧长可在6一10mm间变化。

[Page 507]
第十章铜及铜合金的焊接
491
预热温度
250~300400~500450~500350~400
100250100250450009009
层数
1~22
一
22~42~322~42~3221-y.u/
40~45
速
20~2318~2115~213023~253030521820
/L·min-116~20
气流
16~2016~2020~2525~3025~3025~3025~3025~3025~3025~3030~40
氩纯铜MIG焊的工艺参数电压/V
25~3025~3032~3425~3032~3525~3032~3528~3230~3530~3528~3032~36
电流/A
300~350350~400400~425450~480460~480480~500550~650350~400009~00S
700~750500700
焊丝直径
/mm
1.61.62.5~32.5~31.62.5~3552.51.6
表11-92i
钝边/mm|角度α/(°)
70~9070~9006~0806~0806~0806~0870~8006~0800
坡口形式及尺寸
1~32~32~33
一
2~332~43
形式|间隙/mm
0~10~20~20~2001~21~20
I形
I形
V形
I形
V形
V形
V形双U形
V形
X形
V形
V形板厚
22~30356681091221520

[Page 508]
实用焊接工艺手册
表11-10列出了纯铜等离子弧焊的工艺参数。
表11-10纯铜等离子弧焊的工艺参数铜材钨极钨极喷嘴保护罩与保护气离子气焊接内缩量流量流量备注厚度直径直径焊件间的电流/A
/mm
/mm
/mm
/mm
距离/mm/L·min
/L·min-1
开I形坡正：4~4.5正：140~170口的对接
53~3.58~106412~14
反：4.5~5反：160~190焊，正反面各焊1层
V形坡口，角度正：4~4.5正：210~22060°，钝边
103~3.58~10520~22
又反：4.5~5反：220~240（2±0.5）
mm，正反面各焊3层正：210~240
正面焊4层
63~3.58~1021~235~5.54
反：240~260
反面焊3层超薄（0.1～1mm）的纯铜件宜用微束等离子弧焊，因能量高度集中，可使变形减到最小。
等离子弧焊除要求工艺参数稳定外，焊前对焊件坡口加工精度、装配精度以及薄件所用夹具的精度要求很高，工件越薄要求就越严格。这与等离子束很细、能量密度大有关，通常对接间隙的均匀性、错边和背面垫板紧贴度，误差一般不允许超过1mm，薄件不超过0.3~0.5mm。
八、纯铜的埋弧焊
1．焊前准备许多准备工作与焊接钢件相同。铜的埋弧焊通常采用单道焊，

[Page 509]
第十一章铜及铜合金的焊接493
厚度小于20～25mm的可不开坡口单面焊或双面焊，厚度更大的焊件最好开U形坡口，钝边取5～7mm。厚度在20mm以下可不预热，超过20mm可以局部预热300～400℃进行焊接。
理弧焊使用较大的热输人，焊缝熔化金属量大，为防止铜液流失和获得良好的反面成形，单面焊或双面焊的第一面，焊前均应在反面使用反面衬垫，如石墨垫板、不锈钢垫板、型槽焊剂垫、布带焊剂垫等。垫板属刚性件，需按焊缝尺寸要求开成形槽，垫板与铜板的接触面要很吻合，它适于厚度不大和较短的直线焊缝使用；厚度较大或环焊缝适用柔性的焊剂垫，使用时务必与铜件底面紧密贴合。宜选用颗粒稍粗的焊剂（约2一3mm）作垫剂层，其厚度一般不应小于30mm。
为了保证始末端焊缝质量，也和其他金属埋弧焊一样，焊前在焊缝两端焊上铜引弧板和收弧板，也可采用石墨板。引弧板和收弧板与工件接合要好，间隙不大于1mm，其尺寸一般取100mm×
100mm，厚度与母材相同。
2.工艺要点焊接纯铜可用HJ431、HJ260、HJ150等焊剂。高硅高锰的
HJ431工艺性能较好，但氧化性强，易向焊缝过渡硅、锰，使接头导电性能降低；若对接头导电性能要求高时，可选用氧化性小些的HJ260和纯铜焊丝配合。焊接纯铜的焊丝主要是HSCu（即
HS201），也可以用硅青铜焊丝，如HSCuSi等。
由于纯铜的热导率高、热容量大，理弧焊时宜选用大电流、高电压的焊接工艺参数，以改善焊缝的冷却条件，让熔池有一定时间进行还原反应以获得良好的焊缝质量。表11-11列出了纯铜理弧焊的工艺参数。
理弧焊机一般选用陡降外特性的直流电源，反接法，工件接负极。焊丝伸出长度为35～40mm。焊丝与焊件表面互相垂直，为了提高熔透度，也可将焊丝向前倾斜10°。焊件常置于水平或倾斜
（5°～10°）位置。在倾斜位置采用上坡焊，这时铜液略向下流，电弧易深入熔池底部，有利于根部焊透。

[Page 510]
494
实用焊接工艺手册焊剂垫上进行双面自动焊焊剂垫上进行双面自动焊单面单层焊，也可采用单层焊，也
500℃，可开
400~
便为用垫板的单面单层焊用垫板的单面单层焊难，
口进行焊接度坡困形温单面较注热
接
400
预用焊的备加板采口进行板度坡口可垫垫形温坡也用焊用用热
形
500°℃
坡采采在在采开采采预
于加面形双可
232017~191818~2212~16262420
接度
22~
18~
14~
焊速
231818
日
34~3634~3834~3834~3840~42
~4240~4236~4240~4240~42
弧压N
数电电艺参
320~380380~420460~500460~540510~580530~620580~650650~700
~650680~720
接流焊电的
009
焊接数
3~43~47~8
焊层一
221
埋铜
.5~3
纯
4~54~545
焊直
2211-11
HS201
HS201
HS201
HS201
HS201
HS201
丝号
焊牌表
60~7060~7060~7060~7060~7060~655~15
坡口形式及尺寸
1.5~3
/mm
333320~1.53
/mm
0~3
ε~02~31~3
隙
1~255
间
式形形形形形
V形
X形
U形口形形坡形
121~2535~40
/mm
610214228
板

[Page 511]
495
第十一章铜及铜合金的焊接第二节黄铜的焊接黄铜是铜和锌组成的二元合金。因表面颜色随含锌量增加由黄红色变成淡黄色，故称黄铜。它的强度、硬度和耐蚀性都比纯铜高，并能进行冷、热加工，因而在工业上应用广泛。
一、黄铜的组成与性能铜中只含锌的称简单(普通)黄铜，当w(Zn)=30%时，为单一的α相组织，塑性最好；当w(Zn)>39%时，就出现金属间化合物β
相，这时强度提高而塑性下降。为了进一步提高黄铜的力学性能、
耐蚀性能、铸造或切削的工艺性能，在简单黄铜中再加人少量的锡、
锰、铝、硅、铁等元素，就获得系列多元铜合金，称复杂（特殊）黄铜，所加人的w(Me)≤4%，且大都固溶在铜中，因而没有改变黄铜的基本组织。常用黄铜的代号及用途见表11-12。
表11-12常用黄铜的代号及用途组组代号用途代号用途别别钟表、汽车、拖拉机及一般
H96
冷凝管、散热器及导电件
HPb63-3
机器零件
06H
奖章、双金属片、供排水管虹吸管、蛇形管、冷却设备钟表、汽车、拖拉机及一般
H85
HPb63-0.
制件铅机器零件黄造纸网、薄壁管
H80
HPb62-0.8
钟表零件铜简
H70
弹壳、机械及电气零件
HPb61-1
结构零件单复杂的冷冲件、散热器外黄热冲压及切削加工零件，如
H68
壳、导管
HPb59-1
销子、螺钉、垫圈等铜
H65
小五金、小弹簧、机械零件海船冷凝器管及其他耐蚀销钉、铆钉、垫圈、导管、
HA167-2.5
铝零件
H62
散热器黄齿轮、蜗轮、衬套、轴及
H59
其他耐蚀零件接件

[Page 512]
496
实用焊接工艺手册续表组组代号用途代号用途别别铝船舶电动机等常温下工作的锰黄HA159-3-2
黄HMn58-2
船舶和弱电用零件高强度耐蚀零件铜铜铁
HFe59-
在摩擦及海水腐蚀条件下工
HSn90-1
汽车、拖拉机弹性套管等黄
1-1
作的零件，如垫圈、衬套等铜锡船舶、热电厂中高温耐蚀冷硅黄HSn62-1
黄HSi80-3
耐磨锡青铜的代用品凝器管铜铜与海水和汽油接触的船舶镍
HSn60-1
黄HNi65-5
压力计管、船舶用冷凝管零件铜按工艺性能、力学性能和用途不同，可将黄铜分为加工黄铜和铸造黄铜两类。
加工黄铜的代号：简单黄铜用“H”加基元素铜的平均含量表示；复杂（三元以上）黄铜用“H”加第二个主添元素符号及除锌以外的成分数字组表示。例如：
H68
58-2
平均w(Cu)= 68%
w(Mn)= 2%
黄铜平均w（Cu）=58%
锌以外的合金元素复杂黄铜铸造黄铜牌号的表示方法，与所有铸造非铁合金牌号表示方法相同，由“Z”和基本金属的化学元素符号、主要合金化学元素符号以及表明合金化元素名义百分含量的数字组成，以铸造铝黄铜为例说明其标准规则：
ZCuZn31A12
w（A1）=2%（若小于1%不标其含量）
铝的化学符号
w（Zn）=31%（若大于1%应标出其含量）
锌的化学符号铜的化学符号铸造代号

[Page 513]
第十一章铜及铜合金的焊接497
二、黄铜的焊接特点黄铜焊接的主要问题一是难熔合，焊缝成形能力差；二是焊接应力与变形大；三是易产生热裂纹。此外，黄铜焊接时锌的蒸发和烧损也是很严重的。锌沸点低，仅904℃，在焊接高温下大量蒸发，气焊时蒸发量达25%，焊条电弧焊达40%。焊缝含锌量减少，会引起接头耐蚀性能和力学性能下降；锌的蒸发，易使焊缝产生气孔；锌蒸气氧化成白色烟雾状的氧化锌，
妨碍焊接操作，且对人体健康有害，焊接时要求有较好的通风条件：
锌是有效脱氧剂，且易蒸发，于是焊接黄铜时氢的溶解和熔池金属的氧化问题不突出。由于黄铜的结晶区间小，在焊接过程中不易引起偏析及低熔点共晶，所以形成热裂纹的倾向比纯铜和青铜小。但黄铜线胀系数大，易引起较大的焊接应力和变形，焊接厚大焊件或在刚性拘束下焊接易引起冷裂纹。黄铜焊后在海水或氨气等腐蚀性介质中工作，会产生应力腐蚀。因此，这类焊件焊后需加热到350～400℃退火处理，以消除焊接应力。
黄铜热导率比纯铜小，焊时预热温度比纯铜低得多。黄铜的导热性随含锌量的增加而降低，因此，焊接高锌黄铜要求的预热温度比低锌黄铜低。但前者锌的蒸发比后者严重。
铅黄铜不适于焊接，因具有热脆性，焊接裂纹儿乎不可避免。
黄铜焊接的坡口形式及焊前清理所用设备、操作方法等与纯铜焊接相似。
三、黄铜的气焊气焊黄铜可以减少和防止锌的蒸发和烧损，因而被广为应用。
黄铜气焊的方法与步骤见表11-13。表11-14和表11-15分别列出了气焊黄铜的接头坡口形式和焊接工艺参数。

[Page 514]
498
实用焊接工艺手册表11-13黄铜气焊的方法与步骤步骤工作内容详细说明备注气焊黄铜用的填充焊丝有焊丝中若含有少量合金元素
HSCuZn-1、HSCuZn-2、HSCuZn-3
硅，焊接时形成氧化硅薄膜覆焊丝选择和HSCuZn-4，相当于统一牌号盖在熔池表面，可以阻止锌的
HS220、HS221、HS222 和HS224
蒸发，同时又减少气孔的生成最好含适量的硅粉状熔剂以硼砂为主，常用的粉配方（质量分数）有状
①硼砂94%、镁粉6%
焊前用水玻璃将熔剂涂于焊熔丝上
②硼砂95%、磷酸氢钠5%
剂
③氯化钾50%、氯化钠12.5%、
冰晶粉35%、木炭粉2.5%
焊焊接时由乙炔气带此蒸气进剂
人焊炬再与氧气混合，经燃烧选气体熔剂是硼酸甲酯后在火焰内形成硼酐蒸气择气
[（CH）BO]66%~75%和甲
（B2O）凝聚到母材金属和焊丝体醇（CHOH）25%~34%的混上，与金属氧化物起作用而生熔合液，放在发生器内汽化成成硼酸盐，如CuO·BO及剂蒸气
ZnO·B2O等，以薄膜形式浮在熔池表面，有效地防止锌的蒸发及熔池金属被氧化
气焊火焰轻微氧化焰使熔池表面生成ZnO和SiO2
小件不预热；一般厚度大于
12mm的黄铜焊件才需要预热，
直接用氧-乙炔焰焊炬垂直于预热温度为300~450℃：16mm以
焊件，在始焊端往复移动加热上或较大焊件预热温度应提高到500~550°℃
焊接时使用轻微的氧化焰，以使熔池表面形成一层氧化锌薄所用焊炬功率比焊纯铜的小，
膜，防止熔池中锌进一步蒸发和在保证焊透的前提下，应尽可
操作氧化，使用气体熔剂时也可用中能采用高的焊接速度，减少锌性焰，采用左向焊法，焰芯与焊的蒸发件表面距离约6～10mm

[Page 515]
第十一章铜及铜合金的焊接
499
表11-14
气焊黄铜的接头坡口形式板厚/mm
坡口形式与尺寸/mm
板厚/mm
坡口形式与尺寸/mm
≤2卷边
1~30~2
不加焊丝单面焊
3~670°~90°
双面焊
3~415~252~470°~90°
X形坡口
6~15
V形坡口
2~470°~90°
表11-15
气焊黄铜的焊接工艺参数焊丝直径乙炔气流量/L·h-1
板厚焊接层数焊炬型号
/mm
/mm
焊嘴预热嘴
1~2.512
H01-2100~150
一
H01-2或H01-63~4100~300
一
4~524
H01-6225~350225~3506~10
正面2层，反面1层
H01-12500~7004500~700
>12
正面3层，反面1层
H01-12750~1000750~1000
四、黄铜的电弧焊
1.焊条电弧焊焊条电弧焊黄铜是用青铜焊条，如ECuSi-B（T207）、ECuSn-B
（T227）或ECuA1-C（T237）等，这些焊条焊接时熔滴不存在锌的蒸发与烧损问题。为了减少熔池上锌的蒸发，建议采用焊条与焊件基本垂直，
短弧小电流快速焊，尽量不作横向及前后摆动。黄铜流动性好，故尽量采取平焊位置。表11-16列出了黄铜手弧焊接的参考工艺参数。

[Page 516]
500
实用焊接工艺手册表11-16
黄铜手弧焊接的参考工艺参数板厚/mm
接头间隙/mm焊条直径/mm
焊接电流/A
电弧电压/V
备注
2.00.5~0.62.542~4623
背面衬垫板
2.50.8~1.02.565~7025
背面衬垫板
3.01.03.270~7524~25
背面衬垫板
2.氩弧焊用情性气体保护电弧焊接黄铜较普遍，小焊件多用TIG焊，
厚度较大的焊件用MIG焊，焊接工艺与焊接纯铜基本相同。为了减少锌的蒸发及烟雾对保护气体破坏的影响，最好选用不含锌的焊丝。对普通黄铜宜采用锡青铜焊丝HSCuSn；对高强度黄铜宜采用硅青铜或铝青铜焊丝如HSCuSi和HSCuAI等。
TIG焊用直流正接或交流电源，用交流电源时锌的蒸发比直流正接程度小。MIG焊用直流反接，薄焊件一般不预热，厚度大于10mm时需预热。低锌黄铜推荐用100～300℃预热，高锌黄铜预热温度可低些。焊接时焊丝尽量置于电弧与母材之间，避免电弧对母材直接加热，母材主要靠熔池金属的传热来加热熔化，目的也是减少锌的蒸发。尽可能单层焊，板厚小于5mm的接头，最好一次焊成。表11-17和表11-18分别列出了TIG焊和MIG焊焊接黄铜的工艺参数。
表11-17
TIG焊焊接黄铜的工艺参数板厚坡口焊丝焊接电流（直氩气流量预热温备注
/mm
形式号直径/mm
流正接）/A
VL·min-1
牌度/℃
I形
HSCuSi、
HSCuSn
1.6170~19010~12
不预热单面焊
1~31形
HSCuSi、HSCuSn
1.6190~23010~12
不预热单面焊或双面焊表11-18
MIG焊焊接黄铜的工艺参数坡口焊丝焊接电流（直电弧电压氩气流量板厚预热温度
/mm
形式牌号直径/mml
流反接）/A
/L·min-1
3~6
V形
1.6270~30023~2812~14
不预热
HSCuSi
9~12
V形
HSCuSn
1.6270~30023~2812~14
不预热

[Page 517]
第十一章铜及铜合金的焊接501
第三节青铜的焊接按加入铜中的主要合金元素分有锡青铜、铝青铜、硅青铜、铍青铜等。如果在此基础上再加入少量其他合金元素，就会获得某些特殊性能的青铜。
一、青铜的特点与牌号
1.主要特点
①所加人的合金元素含量都控制在α铜的溶解范围内，所得的合金基体是单相组织，在加热和冷却过程中无同素异构转变。
②与纯铜和黄铜相比，具有较高的强度、耐磨性、耐蚀性和铸造性，并保持一定的塑性。
③除铍青铜外，其他青铜的导热性比紫铜和黄铜低很多，并具有较窄的结晶区间，因而具有较好的焊接性能。
由于青铜有上述特点，在机械制造业中应用很广泛。
青铜也可分为加工青铜和铸造青铜两类，在工业上用得较多的是铸造青铜，常用来铸造各种耐磨、耐蚀（耐酸、碱、蒸汽等）的零件，如轴瓦、轴套、阀体、泵壳、蜗轮等。
2.青铜的代号加工青铜代号是用“Q”加第一个主漆合金元素符号及除基元素铜外的成分数字组表示。例如，QSn4-3表示锡平均w（Sn）=4%
和锌平均w（Zn）=3%的锡青铜，QA19-2为铝平均w（A1）=9%和锰平均w（Mn）=2%的铝青铜。铸造青铜的牌号表示方法和铸造黄铜相似。
加工青铜的代号与用途见表11-19，常用的铸造青铜有
ZCuSn10Pb、ZCuSn10Zn2、ZCuSn3Zn8Pb6Nil、ZCuSn5Pb5Zn5、
ZCuPb15Sn8、ZCuAli9Mn2、ZCuAl10Fe2Mn3

[Page 518]
502
实用焊接工艺手册表11-19
加工青铜的代号与用途代号用途组别组别代号用途弹性元件、化工机械
QA15
弹簧
QSn4-3
耐磨零件和抗磁零件
QA17
弹簧航空、汽车、拖拉机海轮上的零件，在
QSn-4-4-2.5用承受摩擦的零件，如
250℃以下工作的管配
QA19-2
轴套等件和零件锡航空、汽车、拖拉机船舶零件及电气青用承受摩擦的零件，如
QA19-4
QSn4-4-4
零件铝铜轴套等青船舶用高强度耐蚀弹簧接触片、精密仪铜
QA110-3-1.5
零件，如齿轮、轴
QSn6.5-0.1器中的耐磨零件和抗磁承等元件高强度耐磨零件和金属网、弹簧及耐磨
QSn6.5-0.4
QA110-4-4400℃以下工作的零零件件，如齿轮、阀座等重要的弹簧和弹性元
QBe2
件，耐磨零件以及高压、
高强度耐磨零件和
QA111-6-6
高速、高温轴承
500℃以下工作的零件铍弹簧、耐蚀零件以各种重要的弹簧和弹青
QSi3-1
及蜗轮、蜗杆、齿轮、
QBe1.7
性元件，可代用QBe2.5
硅铜制动杆等青发动机和机械制造铜各种重要的弹簧和弹
QSi1-3
中结构零件及300℃以
QBe1.9
性元件，可代用QBe2.5
下的摩擦零件青铜种类很多，化学成分和性能差别甚大。总体来说，由于青铜导热性比纯铜小，合金蒸发烧损比黄铜弱，故其焊接性比纯铜和黄铜好。
二、硅青铜的焊接硅青铜是铜合金中最易焊接的一种，因导热性比其他铜合金低，焊前不需预热，液态金属流动性好，且硅还具有良好的脱氧作用。但是，硅青铜约在815～955℃温度区间具有热脆性，若在此

[Page 519]
第十一章铜及铜合金的焊接
503
区间受到过大应力作用可能引起裂纹。
气焊时，应选用硅青铜焊丝HSCuSi作填充金属，采用中性焰或轻微氧化焰。焊时需使用熔剂，焊剂配方（质量分数）有：硼砂
90%加氯化钠10%；硼砂72%、磷酸钠15%和氯化钠13%。
焊条电弧焊时，一般选用硅青铜焊条ECuSi-B（即T207），也可选用铝青铜焊条ECuAl-C（即T237）。焊接时保持短弧、小熔池、细焊道快速施焊，以防止过热。多层焊时注意清渣和焊道表面的氧化物。
手工TIG焊时用硅青铜焊丝HSCuSi作填充金属，有时也可用HSCuAl。一般采用直流正接或交流电源。用交流电源时，在负半周时有阴极破碎作用，可去除覆盖在熔池表面的氧化硅薄膜。焊接时用左向焊法，尽可能采取小熔池快速焊。多层焊时也需清除焊道表面的氧化膜层，当焊件厚度大于6mm时宜采用MIG焊以提高效率和焊接质量。
表11-20和表11-21分别列出了手工TIG焊和MIG焊焊接硅青铜的工艺参数。
表11-20
手工TIG焊焊接硅青铜的工艺参数板厚坡口焊丝钨极直焊接电流氩气流量备注形式径/mm
/L·min-1
/mm
牌号直径/mm
种类范围/A
1.6
I形交流
100~1201.61.673.2
I形
130~1506.4
I形
HSCuSi
250~350
不预热直流正接
9.5
V形
3.23.2230~280912.7
V形
250~300
表11-21
MIG焊焊接硅青铜的工艺参数钝边间隙焊丝直焊接电氩气流量焊接板厚备注坡口形式
/mm
/mm
径/mm
流/A
/L·min-1
层数
/mm
电弧电压
1.6~218~203
I形
2280~200126~27V

[Page 520]
504
实用焊接工艺手册续表板厚钝边间隙焊丝直焊接电氩气流量焊接坡口形式备注
/mm
/mm
径/mm
流/A
/L·min-1
层数
/mm
V形反面用
5~62~2.522~2.5280~34020~25260°~70°
铜衬垫
V形
124~52~32.5320~34022~262~3
电弧电压
60不对称
27~28V
X形
2~3204~52.5350~38026~303~5
三、锡青铜的焊接锡青铜液-固温度范围宽，偏析较严重，易生成粗大而脆弱的枝晶组织，使焊缝疏松，甚至构成气孔。此外，锡青铜高温强度和塑性低，具有较大热脆性，故焊接时易产生热裂纹。一般不推荐用气焊，因接头过热区宽、冷速慢，易产生裂纹。需用气焊时，应用中性焰，火焰功率与焊接碳钢相同。选用HSCuSn焊丝或与母材成分相近的青铜棒，但含锡量应比母材高出1%～2%，以补偿焊接时锡的烧损，所用熔剂与焊接纯铜相同。
焊条电弧焊时选用ECuSn-B（即T227）焊条。焊补厚壁或刚性大的锡青铜铸件前应预热100～200℃，表11-22的工艺参数可供参考。焊接时焊条不宜作横向摆动，以窄焊道施焊，要保持层间温度在150～200℃范围内。
表11-22
锡青铜焊条电弧焊的工艺参数焊件厚度/mm
焊条直径/mm
焊接电流/A
电弧电压/V
1.53.260~10020~243.03.2或4.080~16022~264.53.2或4.0160~28024~286.04.0~5.0280~32026~30126.0380~40028~32
用手工TIG焊焊接锡青铜时选用与气焊相同的焊丝作填充金属。可以采用交流或直流正接，焊前预热170～200°℃。焊接时尽

[Page 521]
第十一章铜及铜合金的焊接
505
可能保持小熔池和快速施焊，对多层焊每焊一道进行热锤击可减少焊接应力和防止产生裂纹。焊接厚截面或大型焊件，宜选用MIG
焊，用直流反接。表11-23和表11-24分别列出了TIG焊和MIG
焊焊接锡青铜的工艺参数。
表11-23
TIG焊焊接锡青铜的工艺参数板材厚度钨极直径焊丝直径氩气流量焊接电流焊接层数
/mm
/mm
/mm
/L·min-1
3112~14100~15033543114~16160~240744216~20240~2501255220~24260~34019563~422~26310~38025664~626~30400~450
表11-24
MIG焊焊接锡青铜的工艺参数板材厚度接头设计焊丝直径电弧电压焊接电流
/mm
/mm
坡口形式根部间隙/mm
1.5
I形
1.30.825~26130~1403.3
I形
2.30.926~27140~1606.4
V形
1.51.127~28165~18512.7
V形
2.31.629~30315~33519
X形或双U形
2.031~32365~3850~2.325.4
X形或双U形
0~2.32.433~34440~460
四、铝青铜的焊接焊接铝青铜的主要困难是铝的氧化，生成致密而难熔的Al2O
薄膜覆盖在熔滴和熔池表面，易在焊缝中产生夹渣、气孔和未熔合等缺陷。清除铝的氧化物和防止铝的氧化成为焊接铝青铜成功的关键。此外，w（Al)<7%的单相铝青铜具有热脆性，在热影响区易产生裂纹，比较难焊。w（A1)≥7%的单相合金和双相合金，采取一些防裂措施是可以焊接的。

[Page 522]
506
）实用焊接工艺手册一般不推荐采用气焊，因为很难完全消除铝的氧化物的有害作用。如果必须采用气焊，则需对焊丝、焊接坡口进行彻底清理，使用含氯化盐和氟化盐的熔剂，严格采用中性焰等。
焊条电弧焊一般用于铝青铜锻件或铸件的焊补，采用ECuAl-
C（即T237）焊条。除薄件（厚度不大于3mm）外，需采用70°～90°
的V形坡口；薄件常不预热，对于w（A1)<10%的合金，预热和层间温度一般不应超过150℃；焊接含铝量为10%～13%的铝青铜，厚件推荐预热和层间温度约260℃，焊件宜快速冷却。采用直流反接，短弧和窄焊道施焊。多层焊时层间必须彻底清渣。表11-
25列出了铝青铜焊条电弧焊工艺参数。
表11-25铝青铜焊条电弧焊工艺参数焊条直径/mm
焊接电流/A
板厚/mm
板厚/mm
焊条直径/mm
焊接电流/A
23.280~12065.0~6.0300~36033.2~4.0120~20075.0~7.0320~4003.2~4.0160~2401246.0~7.0340~42055.0280~340
对焊接质量要求高的推荐采用TIG焊。可以用稳定的交流或直流电源焊接，交流电弧有净化作用，可去除坡口氧化物。使用
HSCuAl焊丝作填充金属。铝青铜热导率较低，接近碳钢，焊接时不需要很高的热输人。厚度不大于6mm一般不用预热，其余同上述焊条电弧焊的预热情况。表11-26列出了铝青铜TIG焊焊接工艺参数。
表11-26铝青铜TIG焊焊接工艺参数坡口焊丝板厚氩气流量焊接电流/A
备注
/mm
形式直径/mm
/L·min-
牌号
<1.6
I形
1.6
交流25~8010~12
不预热，单面焊不预热，单面多
3~6
V形
3~4
交流150~25012~16
HSCuAl
层焊预热150℃，单面多
9~12
V形
4~5
交流250~35012~16
层焊，反面封底焊

[Page 523]
第十一章铜及铜合金的焊接
507
当厚度大于12mm应采用MIG焊以提高效率。由于熔化焊缝金属表面张力较大，且母材热导率较低，可以进行各种位置的焊接。立焊或仰焊时，采用滴状或短路过渡形式。表11-27列出了铝青铜MIG焊焊接工艺参数。
表11-27铝青铜MIG焊焊接工艺参数板厚丝焊接电流电弧电压氩气流量预热温度坡口形式
/mm
牌直径/mm
/L·min
号
3~6
V形
280~300
不预热
9~12
V形
HSCuAl
1.6300~32027~3016~20
>16
V形、X形
300~350150~200

[Page 524]
第十二章异种金属的焊接当需要制作一个在不同工作部位上具有不同工作性能的机件，
却找不到一种同时能满足这些性能要求的金属材料时，最合理而又经济的方法是，哪个部位最需要具有某种工作性能，就在该部位使用最具这种工作性能的金属材料，然后用焊接方法把这些各具特殊性能的金属材料连接成一个整体机件。这种把化学性能或物理性能有差异的金属焊接在一起的工艺过程称异种金属的焊接。
异种金属焊接的意义在于充分利用金属的特殊性能，扬长避短和物尽其用，达到节约稀贵金属，减轻结构重量和降低制造成本等目的。这也充分发挥了焊接技术在机械制造中的特殊作用。
金属种类繁多，性能各异，按工程实际需要，它们之间的组合极其多样。若按材料种类归纳，有如下三种组合类型。
①异种钢的焊接又称异种黑色金属的焊接，如珠光体钢和奥氏体钢的焊接等。
②异种有色金属的焊接如铜和铝的焊接等。
③钢和有色金属的焊接如钢和铝的焊接等。
若按接头组成归纳，也可分成以下三种组合类型。
①只有两种不同金属材料组合的接头如铜与铝摩擦焊；用纯镍焊条焊补铸铁缺陷；在碳钢基体上堆焊不锈钢层；用奥氏体钢焊条进行中碳调质钢对接焊等。
②由三种或三种以上不同金属材料组合的接头应用最多的是利用第三种金属材料把另外两种不同金属（母材）焊接成整体。第三种金属多是用来改善异种金属（母材）的焊接性和提高接头质量与性能的，在接头中起到中间过渡、隔离或缓冲作用，有时也是填充

[Page 525]
第十二章异种金属的焊接509
金属。例如，用奥氏体钢焊条对珠光体钢与铁素体钢进行焊条电弧焊接；钢和铝扩散焊时使用铜或镍作中间层；异种金属钎焊等。
③复合钢板（即双金属）结构的接头典型的例子是以珠光体结构钢为基层以奥氏体不锈钢为覆层的复合钢板焊接接头。这类接头有同种金属焊接和异种金属焊接。
第一节异种钢的焊接常用钢材按其金相组织大致可分为珠光体钢、铁素体钢、铁素体-马氏体钢、奥氏体钢和奥氏体-铁素体钢。每一类型按其合金化程度不同又分为多种类别，见表12-1。
表12-1钢按金相组织分类金相类型类别钢号低碳钢：Q195、Q215、Q235、Q255、08、10、15、20、25
破冰船用低温钢、锅炉钢：20g、22g
中碳钢和低合金钢：30Q275、14Mn、15Mn、20Mn、25Mn、
30Mn、09Mn2、10Mn2、15Mn2、18MnSi、25MnSi、15Cr、
20Cr、30Cr、18CrMnTi、10CrV、20CrV
珠
潜艇用特殊低合金钢：AK25の、AK27の、AK28、AJ15①
光体高强度中碳钢和低合金钢：35、40、45、50、55、35Mn，
钢
40Mn、45Mn、50Mn、40Cr、45Cr、50Cr、35Mn2、40Mn2、
45Mn2、50Mn2、30CrMnTi、35CrMn、40CrMn、35CrMn2、
40CrSi、40CrV、25CrMnSi、30CrMnSi、35CrMnSiA
铬钼热稳定钢：12CrMo、15CrMo、20CrMo、30CrMo、
35CrMo、38CrMoAlA
铬钼钒、铬钼钨热稳定钢：12Cr1MoV、25CrMoV、20Cr3MoWVA
铁素体
高铬不锈钢：0Cr13、Cr14、1Cr13、2Cr13、3Cr13
钢和铁素
高铬耐酸耐热钢：Cr17、Cr17Ti、Cr25、1Cr28、1Cr17Ni2
氏体-马
高铬热强钢：1Cr11MoV@、1Cr11MoVNb、1Cr12WNiMoV①
体钢

[Page 526]
510
实用焊接工艺手册续表金相类型类别钢号奥氏体耐酸钢：00Cr18Ni10、0Cr18Ni9、1Cr18Ni9、2Cr18Ni9、
0Cr18Ni9Ti、1Cr18Ni9Ti、1Cr18Ni11Nb、Cr18Ni12Mo2Ti
1Cr18Ni12Mo3Ti
奥氏体高强度耐酸钢：0Cr18Ni12TiV、Cr18Ni22W2Ti2
奥氏体钢和奥氏体奥氏体耐热钢：0Cr23Ni18、Cr18Ni18、Cr23Ni13、
铁素体钢
0Cr20Ni14Si2、Cr20Ni14Si2
奥氏体热强钢：4Cr14Ni14W2Mo、Cr16Ni15Mo3Nb@
铁素体-奥氏体高强度耐酸钢：OCr21Ni5Ti、
0Cr21Ni6Mo2Ti①、1Cr22Ni5Ti①
①前苏联钢号。
异种钢焊接基本上就是表12-1中三种类型的钢组合的焊接，
因此可以归纳为金相组织相同，仅合金化程度不同的异种钢焊接和金相组织不同的异种钢焊接两种情况。
一、金相组织相同的异种钢焊接由于金相组织相同，两者之间热物理性能没有很大差异，仅仅是合金化程度不同。因此，为了获得优质焊接接头，应按异种钢中合金化程度较高的钢（一般也是焊接性较差的钢）来选择焊接方法和制定相应的工艺措施；按合金成分较少的钢选择填充材料。
1.不同珠光体钢的焊接碳（或碳当量）是决定珠光体钢在焊接时淬火倾向的主要因素，一般应按异种钢中碳（或碳当量）最低的钢来选择焊接材料。
与高温下工作的铬钼耐热钢焊接时，为了保证接头的热强性，则选用耐热的焊接材料。焊前是否预热，视异种钢中碳（或碳当量）最高的钢及其厚度来决定。淬火倾向大的珠光体钢除焊前需预热外，
焊后还需热处理，以防止产生焊接裂纹，并改善焊缝及热影响的组织和性能，同时也可消除焊接残余应力。若产品不允许预热和焊后热处理，则采用可获得奥氏体钢焊缝的焊接材料。表12-2列出了

[Page 527]
第十二章异种金属的焊接
不同珠光体钢焊接时的焊接材料及预热和回火温度。
表12-2
不同珠光体钢焊接时的焊接材料及预热和回火温度焊接材料母材预热温度/℃
回火温度/℃
备注组合焊条焊丝
A+B
J427
H08A,
H08MnA
100~200600~650
J426
A+C
H08A
150~250640~660
J427
J426
H08A
200~250600~650
焊后立即热处理
J427
A+D
A402
焊后不能热处理时
H1Cr21Ni10Mn6
不预热不回火
A407
选用
J427
A+E
R207200~250
焊后立即热处理
640~670
R407
J427
A+F
200~250640~670
焊后立即热处理
R207
J506
H08Mn2SiA
150~250640~660
B+C
J507
J506
H08Mn2SiA
200~250600~650
J507
B+D
A402
H1Cr21Ni10Mn6
不预热不回火
A407
J506
B+E
H08Mn2SiA
200~250640~670
J507
B+F
R317200~250640~670
J506
H08Mn2SiA
200~250640~670
C+D
J507
A507
不预热不回火

[Page 528]
512
实用焊接工艺手册续表焊接材料母材预热温度/℃回火温度/°℃
备注组合焊条焊丝
J506
H08Mn2SiA
200~250640~670
J507
C+E
不预热
A507
不回火
J506
H08Mn2SiA
200~250640~670
J507
C+F
A507
不预热不回火
J707200~250640~670
焊后立即热处理
D+E
A507
不预热不回火
J707200~250670~690
焊后立即热处理
D+F
A507
不预热不回火
R207200~250700~720
焊后立即热处理
R407
E+F
A507
不预热不回火
2.不同铁素体钢和铁素体-马氏体钢的焊接这类钢中含有强烈的碳化物形成元素铬，且含量较高。焊接时要防止焊接熔池受大气作用，避免铬和其他合金元素氧化烧损，宜选用低氢型焊条。对于纯铁素体钢的焊接，要注意铁素体晶粒过分长大使接头韧性下降。低碳的铁素体钢焊前可不预热，但焊接线能量应尽量低，层间温度在100°℃以下。含碳量较高的铁素体钢其组织内有相当数量的马氏体，焊接时要注意近缝区马氏体脆化而引起裂纹。通常是焊前预热，焊后立即高温回火。当受条件限制而不能预热和焊后热处理时，可以采用奥氏体钢焊缝。但这时焊缝金属的强度大大低于母材，应考虑能否满足使用要求。表12-3列出了不同铁素体钢和铁素体-马氏体钢焊接材料、预热和焊后热处理温度。

[Page 529]
第十二章异种金属的焊接
513
表12-3不同铁素体钢和铁素体-马氏体钢焊接材料、
预热和焊后热处理温度母材组合焊接材料预热温度/℃
回火温度/℃
备注
G207,H1Cr13200~300700~740
G+H
A307,H1Cr25Ni13
不预热不回火
G207,R817,R827350~400700~740
焊后保温缓冷后立即回火
G+I
A307
不预热不回火
G307,R817,R827350~400700~740
焊后保温缓冷后立即回火
H+I
A312
不预热不回火
3.不同奥氏体钢的焊接各种奥氏体钢无论如何组合，几乎都可以用各种焊接方法进行焊接。因为具有单相奥氏体组织的钢在任何温度下不会发生相变，
而且这种组织具有良好的塑性和韧性。由于焊条电弧焊适应性强，
奥氏体钢焊条的品种多，能满足不同组合的需要，目前仍以焊条电弧焊焊接不同奥氏体钢组合的为多。它们主要是奥氏体的耐酸、耐热和热强钢之间组合的焊接。
焊接时应注意防止热裂纹、晶间腐蚀和o相析出脆化等问题。
必须根据母材的化学成分和对接头使用（耐酸或耐热）性能的要求，正确地选择焊接材料、工艺参数以及采取相应的工艺措施（严格控制焊缝金属含碳量和硫、磷等杂质的含量；限制焊接热输人及高温停留时间；添加稳定化元素；采用双相组织的焊缝；进行固溶处理或稳定化热处理等）。焊接时一般都不需要预热，当需要消除焊接残余应力时，焊后要进行回火处理。表12-4列出了不同奥氏体钢组合焊接时的焊条型号、预热和热处理温度。
表12-4不同奥氏体钢组合焊接时的焊条型号、预热和热处理温度母材组合焊条焊后回火温度备注需要消除焊接残余应力时才回火，在不
E318V-15
不回火或
J+L
含硫的气体介质中，在750～800℃时具有
(A237)
780~920℃回火热稳定性

[Page 530]
514
实用焊接工艺手册续表母材组合焊条焊后回火温度备注用于温度在360℃以下的非氧化性液体介
E316-16
质，焊后状态或奥氏体稳定化处理后，具不回火或
(A202)
950~1050℃
有耐晶间腐蚀性能奥氏体稳定用于氧化性液体介质中，经过奥氏体稳
J+M
E347-15
化处理定化处理后，可通过X法试验，在610℃
(A137)
以下具有热强性
E318V-15
用于无浸蚀性的液体介质中，在600℃以
(A237)
下具有热强性能在不含硫化物介质中或无浸蚀性液体介
E309-16（A302)
质中，在温度1000℃以下具有热稳定性，
E309-15（A307)
焊缝不耐晶间腐蚀不回火或用于w（Ni）<16%的钢，在650℃以下
E347-15870~920℃
具有热强性，在不含硫的气体介质中，温
(A137)
L+M
回火度在750~800℃具有热稳定性用于w（Ni）<16%的钢，600℃以下具
E318V-15
有热强性，在750～800℃的不含硫的气体
(A237)
中具有热稳定性
E16-25MoN
用于w（Ni）<35%，而不含Nb的钢
(A507)
材，700℃以下具有热强性二、金相组织不同的异种钢焊接被焊两种钢因金相组织不同，无论是否使用填充金属，焊后所形成的焊缝金属化学成分和金相组织至少与其中的一种钢不相同。
这种差异必然影响到焊接接头的工作性能。因此，当使用填充金属时，应选择在焊接过程中所产生的过渡层小而塑、韧性好的材料；
焊前是否需要预热，取决于焊缝金属的合金化程度；所选用的焊接工艺参数应使熔合比尽量小，以减小稀释。
1.珠光体钢与铁素体钢的焊接珠光体钢与铁素体钢进行异种钢焊接时，既可用珠光体钢焊条又可用铁素体钢焊条，但都不很理想，因在焊缝过渡层产生脆性组

[Page 531]
第十二章异种金属的焊接
515
织，有较大裂纹倾向。往往需焊前预热和焊后回火处理，当条件不允许预热和焊后热处理时，应采用奥氏体钢焊条焊接。当与
w（Cr)≥17%铁素体钢焊接时，必须使用奥氏体钢焊条。焊接时要用小线能量。多层焊时层间温度应控制在100℃以下，防止过热。表12-5列出了珠光体钢与铁素体钢组合焊接的焊接材料、预热和回火温度。
表12-5
珠光体钢与铁素体钢组合焊接的焊接材料、预热和回火温度母材组合焊条预热温度/℃
回火温度/℃
备注
G207200~300650~680
焊后立即回火
A+G
A302,A307
不回火不预热
G307200~300650~680
焊后立即回火
A+H
A302,A307
不预热不回火
G207200~300650~680
焊后立即回火
B+G
A302,
不预热不回火
A307
B+H
A302,A307
不预热不回火
C+G
A507
不预热不回火不回火
A507
不预热工件在浸蚀性介质中工
C+H
作时，在A507焊缝表面堆
A207
不预热不回火焊A202
D+G
R202,R207200~300620~660
焊后立即回火
D+H
A302,A307
不预热不回火
E+G
R307200~300680~700
焊后立即回火
E+H
A302,A307
不预热不回火
E+I
R817,
350~400720~750
R827
焊后保温缓冷并回火
F+G
350~400720~750
焊后立即回火
R307,
R317
F+H
A302,
R307
不预热不回火
F+I
350~400
R817,R827720~750
焊后立即回火珠光体钢和奥氏体钢的焊接
珠光体钢和奥氏体钢组合的异种钢焊接最为多见，复合钢板的焊接，也多属这种类型。

[Page 532]
516实用焊接工艺手册
（1）焊接的主要问题
①焊缝成分的稀释异种钢焊缝成分是由填充金属成分、母材成分及其熔合比所确定的。当珠光体钢和奥氏体钢焊接时，通常是使用含高铬、镍的奥氏体钢或镍基合金等作填充金属。熔焊时，
母材的熔人，使填充金属受到稀释，经热源的搅拌后所形成的焊缝金属成分大体是均匀的。通常过度稀释的焊缝金属中就会形成脆性的马氏体组织，有产生裂纹的可能。
②形成脆化过渡层在邻近珠光体一侧熔合线附近的奥氏体焊缝中，存在一个窄的低塑性过渡带（层），宽度一般为0.2～
0.6mm，会严重影响接头的冲击韧度。出现这一过渡层的原因是熔化的母材金属和熔化的填充金属，在熔池内部和熔池边缘相互混合情况不同，在熔池靠边界的这一部位不完全混合，在化学成分分布上有很大的浓度梯度。越靠近熔合线稀释率越高，铬、镍含量极低，该区可能是硬度很高的马氏体或奥氏体加马氏体。这一过渡层的存在对珠光体钢与奥氏体钢焊接接头的抗裂性能影响很大。提高填充金属中奥氏体形成元素镍的含量，该过渡层的宽度就可以减小。
③形成碳的扩散迁移层异种钢接头在焊后热处理或在高温条件下工作时，在熔合线的珠光体钢一侧的碳，通过焊缝边界向奥氏体钢焊缝一侧扩散迁移，结果在珠光体钢一侧产生脱碳层，在相邻的奥氏体焊缝侧形成增碳层。脱碳层硬度低，质软，晶粒粗大；
增碳层中的碳以碳化物形态析出，硬度高。其后果是接头的高温持久强度和耐腐蚀性能下降，脆性增大，使接头可能沿熔合区产生破坏。这一扩散迁移层的宽度随加热温度提高和加热时间增长而增大。
如果在珠光体中减少含碳量，增加碳化物形成元素（如Cr、Mo、
V、Ti等），而在焊缝金属中减少这些元素，或提高镍的含量，则可以阻止碳的迁移。接头工作温度愈高，焊缝金属中含镍量应愈高。
在珠光体钢和奥氏体钢焊接时，通常都采用奥氏体型填充金属，形成的也是奥氏体型焊缝组织。这样，马氏体过渡层和碳扩散的迁移层都在珠光体钢母材一侧的熔合线附近形成。这一侧熔合线就是整个接头的最薄弱部位，焊接缺陷和使用中的破坏，多在这一

[Page 533]
第十二章异种金属的焊接517
部位发生。马氏体过渡层是珠光体钢（母材）对奥氏体钢焊缝稀释不均，在快速凝固中形成的，对接头抗裂性能、冲击性能发生影响；
而碳扩散迁移是由于熔合线两侧金属对碳的溶解度及亲和力存在差别所致，多在高温时发生，对高温使用性能（持久强度）发生影响。
④热应力及其影响奥氏体钢线胀系数比珠光体钢约大
30%～40%，而热导率只有珠光体钢的1/3。这种异种钢接头在焊后冷却、热处理和运行中将产生热应力。在周期性加热和冷却条件下工作时，在熔合区珠光体钢侧，尤其在脱碳层，可能产生热疲劳裂纹，引起接头过早断裂。采用线胀系数与珠光体钢较为接近的高镍基焊条（如Ni370）堆焊过渡层，就可减小热应力及热疲劳应力的不利影响。
（2）焊接工艺要点焊接这类异种钢应选择熔合比小、稀释率低的焊接方法和工艺参数。熔焊中以焊条电弧焊、钨极氩弧焊和熔化极气体保护弧焊比较合适，用理弧焊需注意控制热输入。焊接材料的选择需考虑焊接接头的使用要求、稀释作用、碳迁移、抗热裂和残余应力等问题。表12-6列出了珠光体钢与奥氏体钢各种组合焊接用的焊接材料及其预热和焊后热处理温度。为了减小熔合比，
接头坡口面角度宜大些，焊条或焊丝直径则应小一些。采用小电流、高电弧电压和快速焊。遇到淬火倾向大的珠光体钢时，焊前需对它进行预热。
表12-6焊接珠光体钢与奥氏体钢时焊接材料、
焊前预热和焊后热处理温度被焊材料焊前预热焊后热处焊接材料备注类别
理/℃
不耐晶间腐蚀，工作温度不超
A402,A407
过350℃
不耐晶间腐蚀，工作温度不超
A+J
A502,A507
不预热不回火过450℃
用来覆盖A507焊缝，可耐晶间
A202
腐蚀

[Page 534]
518
实用焊接工艺手册续表被焊材料焊前预热焊后热处焊接材料备注类别
理/℃
不耐晶间腐蚀，工作温度不超
A502,A507
过350℃
A+K
不预热不回火用来覆盖A507焊缝，可耐晶间
A212
腐蚀不得在含硫气体中工作，工作
A502,A507
温度不超过450℃
A+M
不预热不回火用来覆盖A507焊缝，可耐晶间镍307
腐蚀不耐晶间腐蚀，工作温度不超
A+N
A502,A507
不预热不回火过350℃
不耐晶间腐蚀，工作温度不超
A402,A407
过350℃
不耐晶间腐蚀，工作温度不超
B+J
A502，A507
不预热不回火过450℃
B+K
用A402、A407、A502、A507
A202,A212
覆盖的焊缝表面可以在腐蚀性介质中工作
A502,A507
工作温度不超过450°℃
B+M
不预热不回火在淬火珠光体钢坡口上堆焊过镍307
渡层不耐晶间腐蚀，工作温度不超
B+N
A502,A507
不预热不回火过300℃
不耐晶间腐蚀，工作温度不超
A502,A507
过500℃
C+J
不预热不回火
C+K
用来覆盖A502、A507焊缝，
A202
可耐晶间腐蚀

[Page 535]
519
第十二章异种金属的焊接续表焊前预热焊后热处被焊材料备注焊接材料
理/ ℃
类别不耐晶间腐蚀，工作温度不超不回火
A502,A507
不预热
C+M
过500℃
不耐晶间腐蚀，工作温度不超不预热不回火
C+N
A502,A507
过300℃
不耐晶间腐蚀，工作温度不超
A502,A507
D+J
过450℃
200~300
不回火
D+K
在淬火钢坡口上堆焊过渡层镍307
不耐晶间腐蚀，工作温度不超
A502,A507
过450℃
200~300
不回火
D+M
在淬火钢坡口上堆焊过渡层镍307
不耐晶间腐蚀，工作温度不超
A502,A507
过300℃
200~300
不回火
D+N
在珠光体淬火钢坡口上堆焊过镍307
渡层工作温度不超过400℃，w（C)
A302,A307
<0.3%者，焊前可不预热
A502,A507
不预热或
200~300
用于珠光体淬火钢坡口上堆焊
E+J
镍307
不回火过渡层，工作温度不超过500°℃
E+K
如要求A502、A507、A302、
A307的焊缝耐腐蚀，用A212焊
A212
不预热条焊一道盖面焊道在无液态浸蚀性介质中工作，
不预热或
720~
焊缝不耐晶间腐蚀，在无硫气氛
F+J
A302,A307150~250760
中工作温度可达650°℃
在浸蚀性气体介质中的工作温
150~250
不回火
F+K
A202,A217
度不超过350℃

[Page 536]
520
实用焊接工艺手册续表被焊材料焊前预热焊后热处焊接材料备注类别
理/℃
在无液态浸蚀性介质中工作，
F+K
A237150~250720~760
焊缝不耐晶间腐蚀，在无硫气氛中工作温度可达650℃
w（Ni）=35%而不含Nb的钢，
A507
不能在液态浸蚀性介质中工作，
工作温度可达540℃
不预热或
F+M
720~760
w（Ni）<16%的钢，可在液态
150~250
浸蚀性介质中工作，未经热处理
A137
的焊缝不耐晶间腐蚀，工作温度可达570℃
3.铁素体钢与奥氏体钢的焊接铁素体钢与奥氏体钢焊接工艺和珠光体钢与奥氏体钢焊接工艺基本相同。无论采用高铬钢焊条还是奥氏体钢焊条，其焊缝金属的金相组织与熔敷金属的金相组织相同，故都可以采用。为了防止碳的迁移，也可采用镍基合金为焊接材料。表12-7列出了铁素体钢与奥氏体钢组合焊接的焊接材料及其预热、回火温度。
表12-7
铁素体钢与奥氏体钢组合焊接的焊接材料及其预热、回火温度被焊焊接焊前预热焊后热处理备注材料材料
在液态浸蚀性介质中的工作温度可达
G+N
A122250~300750~800300℃，回火后快速冷却的焊缝耐晶间腐蚀回火后快速冷却的焊缝耐晶间腐蚀，但
H+J
A122
不预热
720~750
不耐冲击载荷
A202
回火后快速冷却的焊缝耐晶间腐蚀，但不
H+K
A217
耐冲击载荷不预热不回火
A302
在无液态浸蚀性介质中工作，焊缝不耐晶
H+L
A307
间腐蚀，在无硫气氛中工作温度可达1000℃

[Page 537]
第十二章异种金属的焊接
521
续表焊接被焊焊前预热焊后热处理备注材料材料
/°℃
w（Ni）=35%而不含Nb的钢，不能在液
A507
不回火态浸蚀性介质中工作，不耐冲击载荷
H+M
不预热不回火或
w（Ni）<16%的钢，可在液态浸蚀性介质中
A137720~800
工作，焊缝耐晶间腐蚀，但不耐冲击载荷在液态浸蚀性介质中的工作温度可达
720~
A122
H+N
不预热
300°℃，回火后速冷，焊缝耐晶间腐蚀，不
760
能承受冲击载荷
A302150~
750~
不能在液态浸蚀性介质中工作，焊缝不
I+J
A307200800
耐晶间腐蚀，工作温度可达580°℃
