Repository: fang02272/-

# 焊接工艺专家系统 v2.8

这是一个面向焊接知识问答、工艺参数推荐和机器人焊接工艺卡片生成的本地专家系统。项目以 `saved_knowledge` 中已经学习的书籍为知识底座，优先在本地完成检索、路由和结构化回答；只有本地证据不足并且配置了 LLM 时，才调用 OpenAI 兼容接口补充答案。

## 1. 核心能力

- 多书知识库：保存 PDF 全文、章节、关键词、表格和数据点。
- Jieba 分词：注册焊接专业词，使用搜索模式多粒度分词，替代机械的中文单双字切分。
- 本地检索：关键词匹配、跨书章节检索、特征向量余弦检索和可选语义向量增强；对乱码、短文本和重复章节统一评分、过滤或降权。
- 专家知识库：把规范概念、别名、定义、应用场景和来源整理为可查询条目。
- 意图路由：区分概念、工艺参数、综合和通用问题。
- 工艺卡片：输出母材、板厚、坡口、电参数、热参数、机器人参数、质量检查及装备信息等机器可读 JSON，并标注输入完整度、待确认项和逐参数来源。
- 本地优先：高置信答案或已生成工艺卡片时不调用 LLM。
- LLM 兜底：只注入命中的薄目录和少量相关原文，默认最多生成 2000 Token。
- 答案缓存：LRU + TTL + 相似问题命中，知识源变化后自动失效。
- SSE 流式回答：LLM 内容按增量展示；完成事件仍返回完整结构化结果；请求中断时可取消，失败时可直接重试。
- 检索诊断：页面可查看 Top-5 章节的原始分、质量分、质量问题、命中关键词、可读预览和匹配解释；缺少工艺卡输入时可一键填入待补字段模板。

File: saved_knowledge/实用焊接工艺手册_第二版/full_text.txt (part 9 of 9)
[Page 1]
A202150~200
不回火在液态浸蚀性介质中的工作温度可达
I+K
A217150~200
不回火
360°℃，焊缝耐晶间腐蚀
A237150~200720~760
A302
不能在液态浸蚀性介质中工作，不耐晶间
I+L
150~200720~760
A307
腐蚀，在无硫气氛中，工作温度可达650°℃
150~
720~
w（Ni）>35%而不含Nb的钢，不能在浸
A507200760
蚀性介质中工作，工作温度可达580°℃
1+M
150~
750~
w（Ni）<16%的钢，可在液态浸蚀介质
A137200800
中工作，焊缝耐晶间腐蚀
250~
750~
在液态浸蚀性介质中的工作温度可达
I+N
A122300800300℃，回火后快速冷却的焊缝耐晶间腐蚀第二节钢与有色金属的焊接一、钢与铝及其合金的焊接
1.焊接性由于钢与铝的热物理性能相差极大（表12-8），故钢与铝熔焊

[Page 538]
522
实用焊接工艺手册困难。冶金方面铝能与钢中的铁、锰、铬、镍等元素形成有限固溶体，但也会形成金属间化合物，还能与钢中的碳形成化合物。这些化合物对接头性能有不利影响。钢与铝焊接的困难如下。
①两者熔点相差达800～1000℃，同时达到熔化很困难。
②热导率相差2～3倍，同一热源很难加热均匀。
③线胀系数相差1.4～2倍，在接头界面两侧必然产生热应力，无法通过热处理消除。
④铝及铝合金表面受热能迅速生成氧化膜，给金属熔合造成困难。
表12-8
钢与铝的热物理性能比较材料熔点/℃
热导率/W·m-1·K-1
线胀系数/10-6K-1
碳钢
150077.511.8
钢
1Cr18Ni9Ti不锈钢
145016.316.61060纯铝
658217.324.0
铝
5A03（LF3）防锈铝
610146.523.5
及
5A06（LF6）防锈铝
580117.224.7
铝
5A12（LF12）防锈铝
690163.323.2
合
2A12（LY12）硬铝
502121.422.7
金
2A14（LD10）硬铝
510159.122.52.焊接工艺要点钢与铝的熔焊宜采用钨极氩弧焊，其焊接步骤见表12-9。
表12-9钢与铝的氩弧焊步骤工作内容详细说明备对接焊时使用K形坡口，
开坡口坡口开在钢板一侧焊前焊前在钢件坡口表面镀上对碳钢或低合金钢中准备钢表面镀层一层与铝相匹配的第三种金间层多为锌、银等，对属作中间层奥氏体不锈钢最好渗铝电源准备用交流电源

[Page 539]
第十二章异种金属的焊接
523
续表步骤工作内容详细说明备注钨极准备钨极直径2~5mm
焊前焊丝用含少量硅的纯铝焊丝准备保护气体
焊接电流的板厚3mm取110~130A，
焊接电流按板厚确定选择
6~8mm取130~160A
焊接对氩弧与焊丝的操作是使操作铝为熔焊，而钢为钎焊，熔操作技术化的铝漫流到已镀层的钢表面上若在钢的坡口表面先镀一层铜或银，然后再镀锌，效果更好，
能提高接头强度。若用摩擦焊比熔焊更容易些，但接头只能对接且为圆截面。
二、钢与铜及其合金的焊接
1.焊接性钢与铜焊接性较好，因为铜与铁不形成脆性化合物，相互间有一定溶解度，晶格类型相同，晶格参数相近，但由于两者熔点、热导率、线胀系数等热物理性能差别大，且铜在高温时极易氧化和吸收气体等，给熔焊工艺带来许多困难，主要是：铜一侧熔合区易产生气孔和母材晶粒长大；由于存在低熔点共晶和较大热应力，故有裂纹倾向；钢一侧熔合区经常发生液态铜向钢晶粒之间渗透导致形成热裂纹，含镍、铝、硅的铜合金焊缝金属对钢的渗透较少，而含锡的青铜则渗透较严重。液态铜能浸润奥氏体却不能浸润铁素体，
所以铜与奥氏体不锈钢焊接易产生热裂纹，与奥氏体-铁素体双相钢焊接则不易产生热裂纹。焊缝金属的塑性随铁的含量增加而下降，
因此要求铁的含量控制在w（Fe）<20%。铜母材含氧量应尽量低。
填充金属除与单相奥氏体钢焊接外，一般选用铜或铜合金焊丝。
铜与钢用摩擦焊、扩散焊、爆炸焊等固态焊均能获得优良的焊

[Page 540]
524
实用焊接工艺手册接接头。
2.熔焊工艺要点大多数熔焊方法都可用于钢与铜及其合金的焊接，这里介绍常用的几种焊接方法。
（1）焊条电弧焊当板厚大于3mm需开坡口，坡口形状和尺寸与焊钢时大体相同。X形坡口一般不留钝边，以保证焊透。焊前严格清理待焊表面油污和水分。选用低氢型药皮的铜焊条。单道焊缝施焊时，焊条偏向铜侧，必要时对铜件适当预热。表12-10列出了低碳钢与纯铜焊条电弧焊的工艺参数。
表12-100低碳钢与纯铜焊条电弧焊的工艺参数母材厚度焊条直径焊接电流电弧电压材料组合接头形式
/mm
/mm
Q235A+T1
对接
3+33.2120~14023~25
Q235A+T1
对接
4+44.0150~18025~27
Q235A+T2
对接
2+22.080~9020~22
Q235A+T2
对接
3+33.0110~13022~24
Q235A+T3
T形接
3+83.2140~16025~26
Q235A+T3
T形接
4+104.0180~21027~28
（2）埋弧焊板厚大于3mm就可以采用埋弧焊。当厚度大于
10mm时，需开V形坡口，坡口角为60°～70°。由于钢与铜导热性能差别大，坡口角度可不对称，钢侧略大。焊接时，焊丝要偏向铜侧5～8mm（图12-1），目的是控制热量和焊缝含铁量。在坡口中放置铝丝可以脱氧、减小液态铜向钢侧晶界渗入的倾向。此外，A1
与Fe形成微小的FeAl质点，使铜的晶粒细化。
表12-11列出了钢与铜不预热单面焊双面成形埋弧焊的工艺参数。
表12-11
钢与铜不预热单面焊双面成形理弧焊的工艺参数（用T107焊条）
母材及厚度焊丝材料及焊接电电弧电压焊接速度焊丝伸出焊剂极性
/mm
直径/mm
流/A
/m·min-1
长度/mm
TI，4，填充
Q235，0=12;
HJ431650~70040~420.235~40
直流反接
T2，8=12
铝丝1根，3

[Page 541]
第十二章异种金属的焊接5254030°
Q235
~12
图12-1铜-钢埋弧自动焊示意
1一焊剂垫；2一铝丝；3—焊丝
（3）钨极氩弧焊主要适用于薄件焊接，也常用在纯铜-钢的管与管、板与板、管与板的焊接以及在钢上衬纯铜的焊接。焊前焊件必须彻底清理，通常铜要酸洗，而钢件要去油污。
当纯铜与低碳钢焊接时，可选用HS202焊丝作填充金属；纯铜与不锈钢焊接时，可用B30白铜丝或QA19-2铝青铜焊丝。用直流正接焊，电弧偏向铜侧。
第三节异种有色金属的焊接一、铝与铜的焊接
1.铝与铜的焊接特点铝与铜可以用熔焊、压焊和钎焊，其中以压焊应用最多。
铝与铜熔焊的主要困难是铝和铜的熔点相差很大（达423℃），
焊接时很难同时熔化。高温下铝强烈氧化，焊接时需有防止氧化和清除熔池中的氧化物的措施。铝和铜在液态下无限互溶，在固态下有限固溶。铝和铜能形成多种由金属间化合物为主的固溶体相，其中有AlCuz、Al2Cu3、AlCu、AlCu等。铝铜合金中含铜量在
12%～13%以下时，综合性能最好。因此，熔焊时应设法控制焊缝金属的铝铜合金中的含铜量不超过这个范围，或者采用铝基合金。

[Page 542]
526实用焊接工艺手册铝和铜均为塑性很好的金属，因此两者很适于用压焊焊接，尤其是冷压焊、摩擦焊、扩散焊等。
2.焊接工艺要点
（1）熔焊铝与铜组合最好采用氩弧焊。焊时，电弧中心要偏向铜板一侧，偏移量相当于厚度的1/2，以达到两侧同时熔化。可采用纯铝或铝硅合金作填充焊丝。焊缝金属中加人合金元素可改善铝铜熔焊接头质量，加入锌、镁能限制铜向铝中过渡；加入钙、镁能使表面活化，易于填满树枝状结晶的间隙；加人钛、锆、钼等难熔金属有助于细化组织；加入硅、锌能减少金属间化合物。加入方法为在焊前涂到铜的待焊表面上。
采用理弧焊时，接头形式如图12-2所示。电弧与铜件坡口上缘的偏离值1=（0.5～0.6）0（0为焊件厚度）。铜侧开J形坡口，
铝侧为直边。在J形坡口内预置3mm的铝焊丝。当工件厚度为
10mm时，采用焊丝直径p2.5mm，送丝速度332m/h，焊接电流
400～420A，电弧电压38～39V，焊接速度21m/h。焊后焊缝金属中含铜量为8%～10%，可得到满意的接头力学性能。表12-12列出了几种不同铝-铜埋弧自动焊的焊接工艺参数。
铝焊丝铝焊剂预置铝焊丝
图12-2铝-铜埋弧自动焊示意
（2）熔焊-钎焊这是熔焊和钎焊联合用于铝-铜接头的一种焊接技术。通常是对铜用钎焊，即在铜的待焊表面先塘一层锌基钎料或镀一层50～60um的锌层，然后与铝进行熔焊，只熔化铝一侧。
如果用气焊，则用CJ401焊剂和纯铝焊丝进行焊接；用钨极氩弧焊时，只需填充铝焊丝。

[Page 543]
第十二章异种金属的焊接
527
表12-12
铝-铜埋弧焊焊接工艺参数焊件厚焊丝直电弧电压焊接速度焊道焊剂层焊接电流焊丝偏离度/mm
径/mm
/m·h-1
/mm
数目宽度/mm
高度/mm
2.58360~38035~3824.44~513212102.5380~40038~4021.55~613812122.6390~41039~4221.56~714012520~550203.240~4418.68~1234614
钛与铜的焊接二、
钛与铜两者之间互溶性很小，能形成多种脆性金属间化合物
（TiCu、TiCu、TiCu）等。此外还形成多种共晶体，其中TiCu十
TiCu4共晶的熔点最低，只有860℃。这是焊接中的主要问题。
熔焊时常加人含有钼、锯或钽的钛合金过渡段，目的使α→β
转变温度降低以获得与铜组织相近的单相B的钛合金，这样与铜焊接可以得到较为满意的焊接接头。表12-13列出了TB2（β型钛合金）与T2（2号纯铜）熔焊的工艺参数及接头性能。
表12-133TB2与T2熔焊工艺参数及接头性能焊接电流电弧电压填充材料电弧偏离母材组合板厚/mm
/mm
牌号直径/mm
325010
QCr0.81.22.5
TB2+T24.5540012
QCr0.882.0
第四节复合板的焊接复合钢板也称“双层钢”。通常是以珠光体钢（如碳钢或普通低合金高强度钢等）作基层材料，以满足复合钢板强度、刚度和韧性等力学性能的要求，其厚度一般在40mm以内。覆层材料则根据需要，一般有不锈钢（如奥氏体不锈钢或铬不锈钢等）、铝及其合金、铜及其合金和钛及其合金等，其厚度一般只占复合钢板厚度的10%～20%，多为

[Page 544]
528）实用焊接工艺手册
1～5mm。覆层主要是满足耐蚀性、导电性或其他特殊性能要求。
复合钢板是一种制造成本低、具有良好综合性能的金属材料，
在石油、化工、食品、医药、海水淡化领域广泛应用。
为了保证复合钢板不因焊接而失去原有优良的综合性能，通常都是对基层和覆层分别进行焊接，即把复合钢板接头的焊接分为基层的焊接、覆层的焊接和过渡层的焊接三个部分。
一、焊接方法鉴于基层有力学性能要求，故均采用焊接性能较好的结构钢，
如碳钢和普通低合金钢等作基层材料，且相对较厚，采用焊条电弧焊、埋弧焊和CO₂气体保护焊；不锈钢复合钢板的覆层目前应用较多的是奥氏体不锈钢，其次是铁素体不锈钢，对这种覆层及过渡层的焊接常用焊条电弧焊和氩弧焊；而对于以铜、铝等为覆层的复合钢板焊接，应选择电弧功率较高的情性气体保护焊，如He十Ar
混合气体保护焊、He弧焊等。
二、焊接材料基层用的焊接材料，务必保证接头具有预期的力学性能，一般按等强度原则来选择，表12-14列出了复合板基层的焊接材料。
表12-14复合板基层的焊接材料焊条电弧焊埋弧焊气体保护焊基层材料焊条焊丝焊剂焊丝气体
H08Mn2Si
Q235、20、20g、
E4303、E4315、
H08、H08A、
、HJ431、
H10Mn2、
20R、22g、30
E4316
H08MnA
SJ101
H08Mn2SiA
16Mn、16MnR、
E5003、E5015、
CO₂或
H08MnA,
HJ431、
16Mng
E5016
H10Mn2、
CO₂+Ar
HJ430.
H08Mn2SiA,
15MnV、
15MnVR
、E5003、
E5015、H10MnSi、
HJ350
H08Mn2MoA
15MnVN、15CrMo
E5016、
E5501-G、H08Mn2SiA、
SJ101、
H10MnSi
16MnNb
E5515-G、E5516-G
H08Mn2MoA
SJ301

[Page 545]
第十二章异种金属的焊接
529
复层焊接材料的成分应与复层相近，过渡层的焊接材料则应按异种钢焊接来选用。表12-15列出了过渡层和复层的焊接材料。
表12-15
过渡层和复层的焊接材料过渡层焊道填充焊道覆层金属药皮焊条光焊条和焊丝药皮焊条光焊条和焊丝奥氏体Cr-Ni不锈钢
0Cr18Ni9
E309、E309L
ER309、ER309L
E308、E308L
ER308、ER308L
E309L
00Cr18Ni10
ER309L
E308L
ER308L
E309L
ER309L
E309L
0Cr23Ni13
ER309L
0Cr25Ni20
E310、E310Nb
ER310
E310、E310Nb
ER310
E316、
ER316、
0Cr17Ni11Mol
E309Mo
ER309
E316L、E318
ER316L、
ER31800Cr17Ni14Mo2
E309L、
E309MoER309L
E316L、
E318
ER316L、
ER3180Cr19Ni13Mo3
E309Mo
ER309
E317、E317L
ER317、ER317L
ER309L
E317L
00Cr19Ni13Mo3
E309Mo
ER317L
0Cr18Ni11Ti
E309L、E309Mb
ER309L
E347
ER3210Cr18Nil1Nb
E309Nb
ER309L
E347
ER347
铬不锈钢
ENiCrFe-2
或ERNiCrFe-5或
ENiCrFe-2或
ERNiCrFe-5或
0Cr13Al
ENiCrFe-30
ERNiCrFe-6②
ENiCrFe-3①
ERNiCrFe-601Cr17
E3090
ER3090
E309@
ER3090
E3100
ER310G0
E3100
ER31001Cr15
E430?
ER430②
E430?
ER4300
ENiCrFe-2或
ERNiCrFe-5或
ENiCrFe-2或
ERNiCrFe-5或
1Cr13
ENiCrFe-3①
ERNiCrFe-6①
ENiCrFe-3@
ERNiCrFe-6①
E3090
ER309G0
E309?
ER3090
E310?
ER3100
E310@
ER31000Cr13
E410②
ER4100
E430?
ER430?
ER410NiMoO
E410NiMoO
ER4302
E430③

[Page 546]
530
实用焊接工艺手册续表过渡层焊道填充焊道覆层金属药皮焊条光焊条和焊丝药皮焊条光焊条和焊丝镍合金镍
ENi-1
ERNi-1
ENi-1
ERNi-1
镍-铜
ENiCu-7
ERNiCu-7
ENiCu-7
ERNiCu-7
ENiCrFe-1、
ENiCrFe-1、
镍-铬-铁
ENiCrFe-2、
ERNiCrFe-5
ERNiCrFe-5
ENiCrFe-3
ENiCrFe-3
铜合金
ERCu
铜
ENiCu-7
ERNiCu-7
铜
ECuAl-A2
ERCuAl-A2
铜
ENi-1
ERNi-1
ERNiCu-7
铜-镍
ENiCu-7
ECuNi
ERCuNi
ERNi-1
铜-铝
ECuAl-A2
ERCuAl-A2
ECuAl-A2
ERCuAl-A2
铜-硅
ECuSi
ERCuSi-A
ECuSi
ERCuSi-A
ERCuAl-A2
ERCuAl-A2
铜-锌
ECuAl-A2
ECuAl-A2
RBCuZn-CO
RBCuZn-C④
铜-锡-锌
ECuSn-A
ERCuSn-A
ECuSn-A
ERCuSn-A
①不推荐在温度低于10℃的材料上进行焊接。
②推荐最小预热温度150℃，尤其是厚度大于12mm的钢板
③ERNiCrFe-6焊缝金属可时效硬化。
④采用氧-乙炔焰熔焊。
三、焊接接头结构设计复合钢板焊接接头设计除应遵循一般接头设计原则外，还必须考虑便于分别对基层、覆层及过渡区的焊接施工和避免或减少焊接第一焊道时被稀释的问题。
图12-3所示为不锈钢复合钢板、铜及铜合金复合钢板对接接头常用坡口形式，图12-4所示为钛及钛合金或铝及铝合金复合钢

[Page 547]
第十二章异种金属的焊接
531
板对接接头常用坡口形式。图12-5所示为角接头常用坡口形式。
65°±565°±5°
65°±5°
R101±12±1(1±165°±5
图12-3不锈钢、铜及铜合金复合钢板对接接头的常用坡口形式
（括号内为埋弧焊用）
对接接头尽可能采用X形坡口双面焊。先焊基层，再焊过渡层，最后焊覆层，以保证覆层焊缝具有较好的耐蚀性能。同时考虑过渡层的焊接特点，尽量减少覆层一侧的焊接工作量。当焊接位置受限，需单面焊时，可用单面V形坡口。尽量先焊覆层，再焊过渡层，最后焊基层，要使覆层中少熔人基层成分。
角接头的覆层无论位于内侧或外侧，均先焊基层。覆层位于内侧时如图12-5（a）所示，在焊覆层前应从内角对基层焊缝进行清根。覆层位于外侧时，如图12-5（b）所示，应对基层最后焊道表面进行修光。焊覆层时，可先焊过渡层，也可直接焊覆层，视复合钢板厚度而定。
钛及钛合金或铝及铝合金覆层与钢基层冶金上相容性差，因此在接头设计上尽量避免或减少基层金属熔人覆层金属。所以在构造上与不锈钢复合钢板有较大区别，如图12-4所示。
四、焊接工艺要点
①一般情况下焊接程序是先焊基层并清根，然后按规定质量

[Page 548]
实用焊接工艺手册层填板
65°±5
基层
50+
20+!
填板信板
65°
40-1
半圆管槽型盖板
6565°±5°
图12-4
钛及钛合金或铝及铝合金复合钢板对接接头的常用坡口形式
（括号内为理弧焊用）
~31.5min
（a）覆层位于内侧
（b）覆层位于外侧图12-5复合钢板角接头的常用坡口形式

[Page 549]
第十二章异种金属的焊接533
要求检验合格后，再焊过渡层，最后焊覆层，如图12-6所示。
(a）装配
（b）焊基层
（c）清焊根开覆层坡口
AEEEEY
（d）焊过渡层
（e）焊覆层图12-6焊接顺序
②焊接基层时，应防止覆层的过热和熔化。
③可以用碳弧气刨、铲削或磨削法进行清根，焊过渡层前必须清除焊根坡口内任何残留物。
④焊接过渡层时，应尽量减小稀释率，用小直径焊条和窄焊道；采用合金元素含量比覆层更高的填充金属，以保证其化学成分
（合金含量）。
5焊接覆层时，焊缝表面应平整、美观。
6需要焊后热处理消除焊接残余应力时，最好在焊完基层焊缝后进行，基层热处理后焊过渡层和覆层。一般热处理温度宜取下限，适当延长保温时间。对覆层喷丸处理也有利于降低应力。
7当不锈钢复合钢板总厚度不大于10mm时，在不影响接头力学性能和耐蚀性的前提下，可以考虑采用与焊接覆层相同的填充金属焊接整个接头，这样工艺可以简化，成本可能会降低。

[Page 550]
第十三章堆焊第一节概述堆焊是为了增大或恢复焊件尺寸，或使焊件表面获得具有特殊性能的熔敷金属层而进行的焊接。它是表面工程中的一个主要技术手段。堆焊的最大优点是充分发挥金属材料的独特性能，达到节约用材和延长机件使用寿命等目的。堆焊在各个领域得到广泛的应用。
应用堆焊技术，必须解决好下面两个主要问题。
①正确选用堆焊金属（或合金）即根据机件的工作条件及对堆焊金属使用性能的要求，选用恰当的堆焊材料。
②选定合适的堆焊方法及相应的堆焊工艺选好堆焊材料后，
必须解决好堆焊工艺问题，否则，将影响堆焊质量。为此，应掌握所选堆焊方法的工艺特点及其在堆焊时可能出现的技术问题，尤其要解决好堆焊金属与母材之间异种金属焊接的问题。
一、堆焊的主要用途
①零件的修复机器零件经过一段时间运行后总会发生磨损、
腐蚀等，可利用堆焊方法将其修复继续使用，起到延长机件使用寿命的作用。修复所花费用，往往比制造或购买新机件的费用低得多。
②零件的制造利用堆焊工艺作为生产手段去制造具有综合性能的双金属机器零件，可以节约大量贵重的金属材料，并获得更理想的性能。

[Page 551]
第十三章堆焊535
二、堆焊的类型按使用目的分，堆焊有下列类型。
①耐蚀堆焊或称包层堆焊，是为了防止腐蚀而在工作表面上熔敷一定厚度具有耐腐蚀性能金属层的焊接方法。
②耐磨堆焊是为了减轻工作表面磨损和延长其使用寿命而进行的堆焊。
③增厚堆焊是为了恢复或达到工件所要求的尺寸，需熔敷一定厚度金属的焊接方法，多属于同质材料之间的焊接。
④隔离层堆焊在焊接异种金属材料或有特殊性能要求的材料时，为了防止母材成分对焊缝金属的不利影响，以保证接头性能和质量，而预先在母材表面（或接头的坡口面上）熔敷一定成分的金属层（称隔离层）。熔敷隔离层的工艺过程，称隔离层堆焊。
耐蚀堆焊和耐磨堆焊应用最多也最广，是本章介绍的主要内容。
三、堆焊的特点堆焊的热过程、治金过程以及堆焊金属层的凝固结晶和相变过程与普通熔焊是相同的，但是，堆焊是以获得具有特殊性能的表面层为目的，因此在工艺上应注意对堆焊性能的影响因素。影响堆焊层质量的因素如下。
①堆焊层的稀释堆焊时，熔敷金属因母材的熔人而被稀释，
因此影响堆焊层的性能。在选择堆焊金属时，既要考虑与母材之间相溶性问题，又要充分估计这种稀释给堆焊层的性能带来的影响。
尤其是在修复工作中母材的材质复杂，儿乎包括了所有类型的金属，也许待堆焊面原先就是堆焊层，必须弄清楚其化学成分。在选择堆焊方法和制定堆焊工艺时，应以减小稀释率为主要选择原则。
②堆焊层与基体性能的差别由于基体与堆焊层合金成分和物理性能存在差别，焊接过程或焊后使用过程中将会出现类似异种金属焊接时的一些不利影响。例如，在堆焊层的熔合区上可能出现

[Page 552]
536）实用焊接工艺手册脆性层；在高温条件下工作，熔合区上可能出现碳迁移层；由于线胀系数差别大，堆焊后的冷却、热处理和运行过程中产生的热应属时，有色金属将受到铁的污染等。因此，在选择堆焊金属时，尽量选择与母材金属有相近的性能；否则，就需考虑预置中间（过渡）层，以减小化学成分和物理性能上的差别。
③多次加热的影响当多道或多层堆焊时，先焊焊道受多次热循环作用，其化学成分、金相组织变得不均匀；晶粒可能粗化；
碳化物或o相可能析出；由于热应力作用而引起热疲劳、应变时效等。这些也影响堆焊层的工作性能。
④焊接性的匹配在制造业中当工件采用堆焊结构时，母材
（即基体）是可以选择的。选择时，除需满足结构设计（通常是强度和刚度）和成形方式的要求外，还需考虑与堆焊金属的焊接性和匹配性问题。如果工件的堆焊层性能是主要的，而对母材没有特殊要求，这时宜选择易焊的金属材料作母材，如低碳钢。若兼顾焊接性和强度，则宜选用中碳钢，或者是碳当量较低的普通低合金高强度钢。有高韧性要求的工件，可以考虑选用奥氏体高锰钢作母材。
四、堆焊金属的使用性能堆焊金属（又称堆焊合金）必须能满足机件工作表面使用性能的要求，这些要求主要是耐磨、耐蚀、耐冲击和耐高温等。
1.堆焊金属的耐磨性及其磨损类型堆焊金属的耐磨性是指堆焊金属表面抵抗各种磨损的能力。磨损是材料在使用过程中，由于表面被固体、液体或气体的机械作用引起的材料脱离或转移而造成的损伤。
磨损主要有四种类型：粘着磨损、磨料磨损、冲击浸蚀和微动磨损。
①粘着磨损摩擦副相对运动时，由于粘看作用使材料由一表面转移至另一表面所引起的磨损，又称金属间磨损。按作用应力大小又分为氧化磨损、金属性磨损、撕脱或“咬死”等。

[Page 553]
第十三章堆焊537
粘着磨损约占工程磨损损失总重中的15%。常用于粘着磨损的堆焊金属有铜基合金、钴基合金和镍基合金等。
②磨料磨损是由于外来的金属或非金属磨料粒子的切削造成的磨损。根据作用应力大小可分为低应力磨料磨损、高应力磨料磨损和凿削式磨料磨损等类型。
对于磨料磨损，堆焊层的耐磨性能取决于该层经磨损一段时间后的硬度和磨料硬度的比值。若磨料硬度远高于堆焊层的硬度，则发生快速磨损；反之，则磨损率很低。当两者硬度相当时，适当提高堆焊层硬度，对提高其耐磨性具有最显著的作用。
③冲击浸蚀含有硬颗粒的流体对固体表面高速冲击，使固体表面产生的磨损称冲击浸蚀。其破坏程度取决于质点的大小、形状、浓度、速度和冲击角等。在小冲击角时，冲击浸蚀由质点的切削作用产生，其浸蚀速度取决于工作表面的硬度。采用含有大量硬质相的过共晶合金，如合金铸铁堆焊层等，能有效地减缓这种冲击浸蚀。在大冲击角时，质点的冲撞使工作表面发生变形，从而导致剥离或凹痕。因此，宜采用能吸收较多冲击能而不产生变形或开裂的材料作堆焊金属。
④微动磨损机械零件配合较紧的部位，在载荷和一定频率振动条件下，使零件表面产生微小滑动而引起的磨损，如紧配合轴颈的磨损。
2.堆焊金属的耐蚀性金属受周围介质作用而引起的损坏称腐蚀。按腐蚀机理可分为化学腐蚀和电化学腐蚀。化学腐蚀是金属与介质发生化学反应而引起的损坏，腐蚀产物在金属表面形成表面膜。如果该表面膜致密、
完整，强度和塑性好，线胀系数与金属相近，膜与金属的粘着力强等，则表面膜就能对金属提供有效的保护。铝、铬、锌、硅等能生成这样的氧化膜，因而能减缓金属的腐蚀。
电化学腐蚀是金属与电解质溶液相接触时，由于形成原电池而使其中电位低的部分遭受的腐蚀。例如，金属在潮湿大气中的大气腐蚀、不同金属接触处的电偶腐蚀等均属电化学腐蚀。

[Page 554]
538
）实用焊接工艺手册常用的耐腐蚀堆焊合金有铜基、镍基、钴基合金和奥氏体不锈钢等。
3.堆焊金属的耐冲击性金属表面由于外来物体的连续高速度地冲击而引起的磨损称冲击浸蚀。一般表现为表面变形、开裂和凿削剥离，常和磨料磨损同时出现。按金属表面所受应力大小及造成损坏情况分为三类。
①轻度冲击动能被吸收，金属表面的弹性变形可恢复。
②中度冲击金属表面除发生弹性变形外，还发生部分塑性变形。
③严重冲击金属破裂或严重变形。
堆焊金属的耐冲击性与它的抗压强度、延性和韧性有关。一种材料的耐冲击性和耐磨性有矛盾，往往两者不可兼得。表13-1列出了几种堆焊金属耐磨料磨损性能与冲击韧度的比较。
表13-1几种堆焊金属耐磨料磨损性能与冲击韧度比较磨料磨损量①
堆焊金属冲击韧度在湿石英砂中在干石英砂中管装料状碳化钨（气焊）
0.200.60
低高铬合金铸铁（气焊）
0.030.35~0.400.02
铬钨马氏体合金铸铁（气焊）
铬镍或铬钼马氏体合金铸铁（气焊）
0.35~0.400.04
马氏体低合金钢（弧焊）
0.65~0.70
铬钼或5%铬马氏体钢（弧焊）
0.40
珠光体钢（气焊）
0.800.06
高高锰奥氏体钢（弧焊）
0.75~0.80
一
①以20钢磨损量为1计算。
第二节堆焊方法及用途一、堆焊方法的选择熔焊、钎焊、热喷涂和喷熔等方法均可用于堆焊，其中熔焊在

[Page 555]
第十三章堆焊（
539
堆焊工作中用得最多。选择堆焊方法时，应着重考虑下列因素。
①具有较低的稀释率。
②具有高的熔敷速度和效率。
③综合考虑工件尺寸、形状复杂程度和批量大小。
④与堆焊材料形状相适应（表13-2）。
③尽量降低综合成本。
表13-2堆焊材料的形状及适用的焊接方法堆焊材料形状适用的焊接方法氧-乙炔焰堆焊、气体保护电弧堆焊、埋弧堆丝（实芯）状（d=0.5~5.8mm）
焊、等离子弧堆焊、振动堆焊带状（t=0.4~0.8mm，B=30~
埋弧堆焊、电渣堆焊
300mm)
铸条状（d=2.2~8.0mm）
氧-乙炔焰堆焊、钨极氩弧堆焊、等离子弧堆焊粉（粒）状等离子弧堆焊、氧-乙炔焰堆焊堆焊用焊条（钢芯、铸芯、药芯）
焊条电弧堆焊气体保护电弧堆焊、自保护电弧堆焊、理弧堆药芯焊丝焊、氧-乙炔焰堆焊、钨极氩弧堆焊、等离子弧堆焊表13-3列出了几种常用堆焊方法的特点比较。
表13-33几种常用堆焊方法特点比较稀释率熔敷速度最小堆焊熔敷效率堆焊方法
/kg·h-1
厚度/mm
手工送丝
1~100.5~1.80.8100
氧-乙炔焰自动送丝
1~100.5~6.80.8100
堆焊粉末堆焊
1~100.5~1.80.885~95
焊条电弧堆焊
10~200.5~5.43.265
钨极氩弧堆焊
10~200.5~4.52.498~100
熔化极气体保护电弧堆焊
10~400.9~5.43.290~95
其中：自保护电弧堆焊
15~402.3~11.33.280~85

[Page 556]
540
实用焊接工艺手册续表稀释率熔敷速度最小堆焊熔敷效率堆焊方法
/ %
/kg·h-1
厚度/mm
单丝
30~604.5~11.33.295
多丝
15~2511.3~27.24.895
埋弧堆焊串联电弧
10~2511.3~15.94.895
单带极
10~2012~363.095
多带极
8~1522~684.0950.5~6.80.885~95
自动送粉
5~150.5~3.62.498~100
等离子弧手工送丝
5~15
堆焊自动送丝
5~150.5~3.62.498~100
双热丝
5~1513~272.498~100
二、焊条电弧堆焊
1.特点焊条电弧堆焊是目前主要的堆焊方法。其优点是设备简单、轻便、机动灵活，适于现场堆焊；适应性强，可以在任何位置焊接；
可达性好，小型或形状不规则零件尤为适合。其缺点是生产率低，
稀释率较高，不易得到薄而均匀的堆焊层，劳动条件差。焊条电弧堆焊用的堆焊条多以冷拔焊丝作焊芯，也可用铸芯或管芯。药皮主要有钛钙型、低氢型和石墨型三种。为了减少合金元素烧损和提高堆焊金属抗裂性，多采用低氢型药皮。表13-4列出了根据被焊工件的工作条件和所需堆焊合金类型来选用堆焊焊条的参考资料。
2.堆焊工艺要点堆焊时主要注意以下要点：尽量减小稀释，保持电弧稳定，使堆焊层质量均匀。操作要点如下：常通过调节焊接电流、电弧电压、焊接速度、运条方式和弧长等工艺参数控制熔深以达到降低稀释率。
①推荐采用直流反接，这样稀释率低，电弧较稳定。
②电流不宜大，以防熔深增加。

[Page 557]
第十三章堆焊
D557(Cr18Ni8Si5Mn),D547Mo(Cr18Ni12Si4Mo4)
D322(5CrW9Mo2V),D377(1Cr12V)
D172(4Cr2Mo),D217(4Cr9Mo3V)
T237(A18Mn2),T227(Sn8P0.3)
D107(1Mn3Si),D112(2Cr15Mo)
D107(1Mn3Si),D127(2Mn4Si)
堆焊材料
D337(3Cr2W8),D802,D812
D502,D507(1Cr13)
D397(5CrMnMo)
Ni337,Ni112
D802,D812
D207,D212
D337
表13-4堆焊焊条的选用中碳中合金钢（马氏体钢）、钻低碳低合金钢（珠光体钢）
中碳低合金钢（马氏体钢）
中碳中合金钢（马氏体钢）
中碳低合金钢（马氏体钢）
铬镍合金钢（奥氏体钢）
高碳低合金(马氏体钢)
堆焊合金类型中碳中合金钢低碳低合金钢铜基合金镍基合金钴基合金高铬钢基合金轴瓦、低压阀密封面典型零件热剪刃、热拔伸模阀门密封面阀门密封面压路机链轮轴类、车轮冲模剪刃热锻模热轧辊排污阀齿轮工作条件中粘着磨损十磨料磨损粘着磨损

[Page 558]
542
实用焊接工艺手册续表
D608(Cr4Mo4),D667(Cr28Ni4Si4)
D256(Mn13),D266(Mn13Mo2)
堆焊材料
D812,D822(Co 基Cr30W12)
D642(Cr27),D678(W9B)
D547(Cr18Ni8Si5),D802
D707(W45MnSi4)
D207,D212,D217
D212,D207
D256,D266
D642,D667
D256,D266
T237,T227
A062
Ni307
D217
堆焊合金类型铬镍不锈钢、钻基合金钴基合金、镍基合金高锰钢(奥氏体钢)
铬镍钢（奥氏体钢）
中碳中合金钢高铬合金铸铁中碳中合金钢中碳中合金钢合金铸铁合金铸铁铜基合金镍基合金碳化钨高锰钢高锰钢典型零件铁道岔、履带板锅炉、压力容器混凝土搅拌机高炉装料设备内燃机排气阀螺旋输送机水轮机叶片颚式破碎机挖掘机斗齿船舶螺旋桨水轮机叶片推土机板炉子零件铲斗齿热剪机高应力低应力海水水蚀氧化耐耐工作条件算磨料磨损十温常温温冲击磨损常低温中温常温祛汽蚀磨料磨损耐腐蚀

[Page 559]
第十三章堆焊543
③弧长不能太大，以减少合金元素的烧损。
④大面积堆焊时，注意调整堆焊顺序，以控制焊件变形。
③为保证堆焊层硬度和耐磨性，一般需焊2～3层。
6堆焊层数多时，易导致开裂和剥离，故对工件应进行预热和缓冷。预热温度由堆焊金属的成分、基体材质、堆焊面积大小及堆焊部位的刚性等因素来确定。堆焊金属为珠光体钢时，工件预热温度常按碳当量来估算，见表13-5。当该温度与工件所需的预热温度有矛盾时，则采用其中高的预热温度。
表13-5预热温度与碳当量的关系碳当量/%
0.40.50.60.70.8
预热温度/℃
100150200250300
表13-5中的碳当量用下式计算：
6245
w(Mo) ±w(Ni)
415
三、氧-乙炔焰堆焊
1.特点氧-乙炔焰是具有多种用途的堆焊热源，可进行熔焊、针焊，
也可采用合金粉末进行喷涂和喷熔。氧-乙炔焰堆焊的优点如下。
①稀释率低。主要是火焰温度较低（3050～3100℃），而且可以调整火焰能率，其熔深可控制到0.1mm以下。
②碳化焰有渗碳作用。虽然会降低堆焊层韧性，但可提高以碳化物为主要抗磨相堆焊层的耐磨性。
③不受堆焊材料形状的限制，甚至边角料也能使用。
④易于操作，可见度大，复杂小件、任何空间位置均可施焊。
5设备简单，使用灵便。可与气焊、气割设备通用，只是焊炬的喷嘴孔径比气焊用的大些，所以堆焊成本低。
氧-乙炔焰堆焊的缺点是手工操作，劳动强度大，生产率低，

[Page 560]
544）实用焊接工艺手册对焊工操作技能要求高。
2.堆焊工艺要点关键在于火焰的运用与能率的控制，很大程度上取决于焊工的操作技能。
①火焰的类型除镍基合金外一般应采用碳化焰，乙炔过量的大小视堆焊金属而定。铁基合金宜用2倍的乙炔过剩焰（内焰与焰芯长度比为2）；高铬铸铁或钴基合金，其含碳量高、熔点较低，
可用3倍乙炔过剩焰；用碳化钨堆焊金属时，所用的火焰由基体材料的成分决定。镍基合金通常用中性焰。
②预热和缓冷能减少裂纹。预热后可用较小火焰能率，有利于减小稀释率。小件直接用焊炬加热，大件应在炉中加热，尽量使温度均匀。
③堆焊层的厚度每层堆焊最大厚度以1.6mm为宜，再厚可用多层堆焊。为提高质量和改善表面成形，堆焊后可以用氧-乙炔焰重熔。
四、埋弧堆焊
1.特点埋弧堆焊无飞溅和电弧辐射，劳动条件好，堆焊层成形光滑，
易实现机械化和自动化，生产率高，堆焊层成分稳定。但埋弧堆焊的热输人较大，故稀释率较其他电弧焊高。埋弧堆焊有图13-1所示的多种形式。堆焊熔池大，并需焊剂覆盖，故只能在水平位置堆焊，适用于形状规则且堆焊面积大的机件，如在化工容器和核反应压力容器衬里等大、中型零部件上得到大量应用。
2.单丝埋弧堆焊如图13-1（a）所示，单丝埋弧堆焊熔深大，稀释率高达30%～
60%，常需堆焊2～3层才能保证所需性能，因此在应用上受到了限制。为减小稀释率，可采用下坡堆焊、增加电弧电压、降低焊接电流、减小焊接速度、电弧向前吹和增大焊丝直径等措施。还可以摆动电极使焊道加宽、稀释率下降，并改善与相邻焊道的熔合。

[Page 561]
第十三章堆焊
545
焊丝
送粉送焊剂导电嘴堆焊方向焊剂熔渣堆焊层合金粉粒
（a）单丝埋
（b）多丝埋
（c）带极埋
（d）粉末埋弧堆焊工件弧堆焊弧堆焊弧堆焊图13-1埋弧堆焊的形式焊丝直径为1.6～5.0mm，焊接电流为160～500A，交、直流电源均可，直流时用反接法（焊丝接负极）。这种方法主要是通过焊剂或药芯向堆焊层过渡合金元素，所采用的焊剂一般都是烧结
（或黏结）的，把堆焊层所需的合金元素加人到焊剂内。只需用一种标准成分（如H08A）的焊丝（或带极）就可以得到不同成分的堆焊层。
3.多丝埋弧堆焊如图13-1（b）所示，采用两根或两根以上的焊丝并列地同时向焊接区送进。电弧将周期地从一根焊丝转移到另一根焊丝，这样，每次起弧都有很高的电流密度，可获得较大的熔敷率。电弧位置的不断变动，也实现了较浅熔深及较宽的堆焊焊道。
还可以采用两丝两弧堆焊法，即两根焊丝沿堆焊方向前后排列。这两根焊丝可用一个或两个电源分别供电，前一个电弧用小焊接电流以少量熔化母材；后一电弧用大电流，起堆焊作用，以提高生产率。此法的焊接材料与单丝方法相同。此法对焊接设备的要求是各个电弧均可单独控制，且各焊丝之间的距离不可过大，保证焊后达到图2-77的排列状态，即相邻两焊丝所形成的焊道应重合
1/3～1/2，以保证堆焊层各处的厚度。
4.带极埋弧焊如图13-1（c）所示，带极理弧堆焊熔敷速度高，熔深浅而均

[Page 562]
546实用焊接工艺手册匀，稀释率低，焊道宽而平整。一般带板厚约0.4～0.8mm，宽约
60mm。若采用外加磁场来控制电弧，则带极宽度达180mm。所用设备可用一般埋弧焊机改装，也可用专用设备。例如，国产MU1-
1000-1型自动带极堆焊机为小车式，适用带极厚度0.4～0.6mm、
宽度30~80mm，堆焊电流400～1000A，堆焊速度7.5～35m/h；
MU2-1000型悬臂式带极自动理弧焊机技术性能也大体相似，主要用于堆焊内径大于1.5m的大型管道、容器、油罐、锅炉等大型专用设备。带极理弧堆焊的堆焊层由于合金含量较低，其硬度是有限的。
5.添加合金粉粒理弧堆焊如图13-1（d）所示，这种埋弧堆焊是通过在焊接区添加合金粉粒，以提高堆焊层的性能。堆焊时，焊丝（电弧）摆动，电弧熔化焊丝的同时熔化合金粉粒而形成堆焊层。对于不能加工成丝极或带极的合金材料，宜采用此法堆焊。所添加粉粒质量约为熔化焊丝质量的1.5～3倍。这样，在不增加焊接电流的情况下，其熔敷率约为单丝埋弧堆焊的4倍，一般都大于45kg/h，且熔深浅，稀释率低。但必须严格控制堆焊过程，尤其是粉粒堆放量要均匀，工艺参数要稳定，才能达到预期的要求。这种方式的堆焊层成分受粉末层高度、堆焊工艺参数的影响而波动较大，故对堆焊条件要求严格。
五、钨极氩弧堆焊钨极氩弧堆焊的特点是可见度好，电弧稳定，飞溅少。由于情性气体保护，堆焊层质量优良，适用于不锈钢和有色金属的堆焊。
有手工和自动两种堆焊方法。
①手工钨极氩弧堆焊此法工件吸热少，熔深浅，堆焊层形状易控制，可进行全位置堆焊，变形小。缺点是熔敷率低，不适于大批量生产。宜堆焊小而质量要求高且形状较复杂的零件。
②自动钨极氩弧堆焊此法能准确控制焊接工艺参数，可获得性能稳定、质量高的堆焊层。堆焊材料有实芯焊丝、药芯焊丝和

[Page 563]
第十三章堆焊
547
合金铸条，也可用粉粒状堆焊料，焊时将焊料输送到电弧区内。适用于形状规则，堆焊面积大的零件。
六、熔化极气体保护和自保护电弧堆焊熔化极气体保护电弧堆焊用的气体有CO₂、Ar及混合气体。
实芯焊丝气体保护焊主要用于合金含量较低的、金属与金属摩擦磨损类型的零件堆焊。对于高合金的堆焊金属，可采用药芯焊丝堆焊。
CO₂气体保护电弧堆焊成本低，但堆焊质量较差，只适合堆焊性能要求不高的工件。
自保护电弧堆焊采用专制的药芯焊丝。堆焊时，不外加保护气体。其优点是设备简单、操作方便，并可以获得多种成分的合金。
表13-6列出了熔化极情性气体保护电弧堆焊用的硬质合金堆焊焊丝的主要成分、堆焊层的硬度和用途。
表13-6硬质合金堆焊焊丝的主要成分、堆焊层的硬度和用途主要化学成分牌号名称堆焊层硬度主要特性及用途的质量分数/%
C 2.5~3.3
常温堆焊层具有优良的抗氧化和耐
Mn 0.5~1.548~54HRC
汽蚀性能，硬度高，耐磨性好，
Si 2.8~4.2300°℃483HV
但工作温度不宜超过500℃，否高铬铸铁
Cr 25~31400°℃ 473HV
HS101
则硬度急剧降低。主要用于堆焊堆焊焊丝
Ni 3.0~5.0500C460HV
要求耐磨损、抗氧化或耐汽蚀的
Fe余量
600C289HV
场合，如铲斗齿、泵套、排气叶片、气门等
C3.0~4.0
常温堆焊层具有优良的抗氧化性
Mn≤3.058~64HRC
能，硬度高，耐磨性好，但抗冲高铬铸铁Si≤3.0300℃C857HV
击性能差，难以进行切削加工，
HS103堆焊焊丝Cr25~32400°℃ 848HV
只可研磨。主要用于要求耐强烈
（含B)
Co 4.0~6.0500°℃798HV
磨损的场合，如牙轮钻头小轴、
B0.5~1.0600°℃520HV
煤孔挖掘器、破碎机辊等
Fe余量

[Page 564]
548
实用焊接工艺手册续表主要化学成分牌号名称堆焊层硬度主要特性及用途的质量分数/%
C 0.9~1.4
常温是Co-Cr-W堆焊合金中C及W
钴基堆焊Mn≤1.040~45HRC
含量最低、韧性最好的一种。能焊丝（低碳Si0.4~2.0500°℃365HV
承受冷热条件下的冲击，产生裂
Co-Cr-W
堆Cr26~32600℃C310HV
纹的倾向小，具有良好的耐蚀、
HS111
焊合金）
W3.5~6.0700℃C274HV
耐热和耐磨性能。主要用于要求
800°℃250HV
相当Fe≤2.0
在高温工作时能保持良好的耐磨
AWSRCoCr-ACo余量性及耐蚀性，如高温、高压阀门，热剪切刀刃，热锻模等在Co-Cr-W堆焊合金中具有中
C1.2~1.7
常温钴基堆焊等硬度，耐磨性比HS111好，但
Mn≤1.045~50HRC
焊丝铸造塑性稍差。具有良好的耐蚀、耐
Si0.4~2.0500℃C410HV
中碳热及耐磨性能，在650℃左右高
Cr26~32600°℃390HV
HS112|Co-Cr-W
温下仍能保持这些特性。主要用合金
W7.0~9.5700℃C360HV
当Fe≤2.0
于高温、高压阀门，内燃机阀，
相
800℃C295HV
AWSRCoCr-A Co余量高压泵轴套和内衬套筒，热轧辊等
C 2.5~3.3
常温硬度高，耐磨性非常好，但抗
Mn≤1.055~60HRC
冲击性较差，堆焊时产生裂纹倾钴基堆焊
Si 0.4~2.0500℃C623HV
向大。具有良好的耐蚀、耐热、
焊丝（铸造
Cr27~33600°℃550HV
HS113
耐磨性能，在650℃左右仍可保高碳Co-Cr
W15~19700°℃485HV
持这些性能。主要用于牙轮钻头
W合金）
Fe<2.0800°℃320HV
轴承、锅炉的旋转叶片、粉碎机
Co余量刃口、螺旋送料机等
C2.4~3.0
常温高碳Co-Cr-W合金堆焊焊丝，
钴基堆焊Mn≤1.0
≥52HRC
耐磨性、耐蚀性好，但冲击韧性焊丝
（高Si<2.0500C623HV
差，主要用于牙轮钻头轴承、锅碳Co-
Cr26~30600℃530HV
炉旋转叶片等磨损部件
HS114
Cr-W合金）
Ni 4.0~6.0700℃485HV
相当W11~14800C320HV
AWSRCoCr-C|Fe≤2.0
Co余量

[Page 565]
第十三章堆焊549
七、等离子弧堆焊等离子弧堆焊的堆焊材料的送进和等离子弧的工艺参数分别独立控制，所以熔深和表面形状容易控制。改变电流、送丝（粉）速度、堆焊速度、等离子弧摆动幅度等就可以使稀释率、堆焊层尺寸在较大范围内发生变化。稀释率最低可达5%。堆焊层厚度为
0.8～6.4mm，宽度为4.8～38mm。所以等离子弧堆焊是一种低稀释率和高熔敷速度的堆焊方法，因而被广泛应用。
等离子弧堆焊按堆焊材料形状分主要有填丝和粉末两种堆焊形式。其中粉末等离子堆焊发展较快，应用更广。
1.填丝等离子弧堆焊填丝等离子弧堆焊又分冷丝和热丝两种，后者送进焊接区的焊丝是热的，且必须自动送进。用热丝的自的是提高熔敷速度和减小稀释率。冷焊丝既可手工送进，也可自动送进。焊丝可以单根也可以数根并排送进，在等离子弧摆动过程中熔敷成堆焊层。焊丝可以是实芯或药芯的。
图13-2所示为双热丝等离子弧堆焊示意。焊丝由单独的预热电源8进行电阻预热。因采用热丝，稀释率很低（约5%），并大大提高了熔敷速度（可达13～27kg/h）。而且热丝表面已去氢，所以堆焊层气孔也很少。
还可把堆焊合金制成环状或其他形状，预置在被焊表面，然后用等离子弧熔化堆焊。
2.粉末等离子弧堆焊粉末等离子弧堆焊是将合金粉末自动送人等离子弧区实现堆焊的方法。由于各种成分的堆焊合金粉末制造比较方便，因此在堆焊时合金成分的要求易于满足，堆焊工作易于实现自动化，能获得稀释率低的薄堆焊层，且平滑整齐，不加工或稍加工即可使用，因而可以降低贵重材料的消耗。该方法在我国发展很快，应用很广，适于在低熔点材质的工件上进行堆焊，特别适于大批量和高效率地堆焊新零件。

[Page 566]
550
实用焊接工艺手册图13-2双热丝等离子弧堆焊示意
1一工件；2-电源；3-焊枪；4一气体保护罩；5-焊丝预热接头；
6一电动机；7-填充焊丝；8一预热电源国产粉末等离子弧堆焊机有多种型号，如LUF4-250型粉末等离子弧堆焊机可以用来堆焊各种圆形焊件的外圆或端面，也可进行直线堆焊，最大焊件直径达500mm，直线长度达800mm，一次堆焊的最大宽度为50mm，可进行各种阀门密封面的堆焊，高温排气阀门堆焊，以及对轧辊、轴磨损后的修复等。
等离子弧堆焊用的合金粉末有镍基、钴基和铁基等，见表
13-7。镍基合金粉末主要是镍铬硼硅合金，熔点低，流动性好，具有良好的耐磨、耐蚀、耐热和抗氧化等综合性能，用于堆焊阀门、
泵柱塞、转子、密封环、刮板等耐高温、耐磨零件。钴基合金粉末耐磨，耐腐蚀，比镍基合金粉末具有更好的红硬性、耐热性和抗氧化性，主要用于高温高压阀门、锻模、热剪切刀具、轧钢机导轨等。铁基合金粉末是为降低成本而研制的，具有耐磨、耐蚀、耐热性能，堆焊受强烈磨损的零件如破碎机辊、挖掘机铲齿、泵套、排气叶片、高温中压阀门等。此外，还有铜基合金粉末，减摩性好，
耐金属间磨损。表13-8列出了儿种合金粉末等离子弧堆焊工艺参数。

[Page 567]
第十三章堆焊
5580~120HBS
36~4540~5040~4540~4548~5435~4540~5036~4536~4240~45
/HRC
≥55
≥55
≥55
硬度
W4.0~6.0
W4.0~6.0
Mo 4.0~4.5
W 1.0~2.0
W4.0~6.0
W7.0~9.0
W7.0~9.5
Mo4.0~4.5
W1.0~2.0
Mo 1.5~2
W13~17
其他余量余量余量余量余量再
余
3.5~5.03.0~5.011~1512~1510~1310~13
余量余量
等离子弧堆焊用的合金粉末
Sn 9.0~11,P0.10~0.50,Cu余量分（质量分数）/%
余量余量量余量余量余量余量余量
余量
余
3.0~4.50.5~1.01.8~2.51.5~2.01.2~1.72.5~3.51.3~1.81.5~2.00.5~1.03.0~4.02.5~3.51.0~1.51.0~2.01.4~2.01.7~2.51.8~2.6
学成
3.5~5.51.0~3.01.0~3.01.0~3.02.8~4.23.4~4.03.0~4.01.0~2.02.0~3.03.5~4.04.0~4.52.5~4.51.0~3.01.5~3.01.0~3.00.5~1.54.0~5.0
化表13-712.5~14.58.0~1219~2318~2021~2514~1824~2826~3219~2325~3216~1827~3317~1919~2325~3118~2118~210.1~0.180.6~1.00.5~1.00.6~1.00.3~0.50.5~1.00.7~1.31.3~1.80.3~0.72.5~3.50.8~1.22.0~3.04.0~5.00.1~0.2
<0.15
<0.15
'0>
F221A
F222A
F323A
F327A
F323
F324
F327B
F122
F221
F222
F223
F224
F321
F322
F325
F326
各
F121
F422
铜基类别镍基钻基铁基

[Page 568]
552
实用焊接工艺手册释%
3320.40.41.22.01.60.4
焊
17.52.4
焊
16141616
uu.
100190150150150
无摆次
min-1
几种合金粉末等离子弧堆焊工艺参数
12.713.212.720.3
接度
12.725.4
焊速
/g·min-1
送粉量
15152.52425111.751.751.751.75
无无
0.4250.3680.3680.1980.3680.368
送
0.2540.1430.1430.1700.1430.143
表13-8
稳压/V
141313141313
弧弧移电转电流/A
焊接
5580
弧电压/V
2733272953
弧电转移焊接电流/A
130135130150110130
CoCrWB
+%06
NiCrBSi
10%AI
CoCrw
碳铬合金合金铸铁合金铜堆材高

[Page 569]
附录1
关于一些名词的称谓一、焊接接头的名称与名词焊接技术近年来有很大的进步，在这个进步过程中，同时也伴随着一些名词的修正。例如“焊缝厚度”和“余高”，在1980年以前称为“熔深”和“加强高”，但随着焊接技术的发展觉得这两个名称不够准确，将其改为“焊缝厚度”和“余高”，而“熔深”一词又赋予新的意义，即母材焊接面（或坡口面）垂直方向的熔化深度，从附图1中可以明确这两个名称的变化。
高加强缝厚度深
（a）过去的名称
（b）现在的名称附图1焊缝上名称的变化除此之外，还有一些名称也发生了变化，各书不大统一，在此，对本书所用的一些名称作以下说明，见附表1。
附表1焊缝的结构简图曾用名称本书用的名称备注不开坡口、
I形坡口
I形坡口

[Page 570]
554
实用焊接工艺手册续表简图曾用名称本书用的名称备注
Y形坡口、V
带钝边的V
形坡口、带钝边形坡口的V形坡口用X表示是
X形坡口、双
X形坡口最形象的，且与
Y形坡口国标一致双Y形坡口、
用K表示是
K形坡口
K形坡口最形象的单边U形坡
J形坡口口、J形坡口二、金属材料的有关名称焊接结构是离不开金属材料的，但金属材料的称谓在各个资料上有所差异，主要有如下内容。
①有色金属与非铁金属有色金属是用了多年的名称，近年来的某些资料上将有色金属称为非铁金属，本书仍称为有色金属。
②非合金钢与碳钢碳钢或碳素钢是用了多年的名称，近年来某些资料上将碳钢改称非合金钢，本书仍称为碳钢。
③工字钢与H型钢工字钢是刚度较大的型材，用途很广。
近年来某些资料上称其为H型钢，但工字钢的往往是腹板垂直，
故本书仍称其为工字钢。
④百分比含量与质量分数过去经常称作的含碳量、含锰量等，近年来均改为质量分数。不过这个称谓企业工人应用还不习惯，故本书没有严格规定，故有的地方称质量分数，有的地方称含

[Page 571]
附录 1  关于一些名词的称谓  555
碳量，其他元素的含量也是如此。例如，书中经常提到的硫磷含量，就是钢中硫和磷的质量分数。
③再热裂纹与消除应力裂纹这是焊缝焊后消除应力处理时产生的裂纹，过去称为再热裂纹，近年来有的书称为消除应力裂纹，本书仍称为再热裂纹。

[Page 572]
附录2
常用的符号及意义焊接中常用的符号及意义见附表2。
附表2焊接常用的符号及表示内容符号表示内容符号表示内容
面积
冲击吸收功
半熔化区宽度、熔宽
碳当量（IIW）
Ceq
碳当量（WES）
扩散系数
线能量（热输人）
熔深
IIW
国际焊接学会
HAZ
焊接热影响区
焊条的药皮重量系数
裂纹敏感指数（考虑板厚）
裂纹敏感指数（考虑拘束度）
Pem
合金元素的裂纹敏感系数
PsR
再热裂纹的裂纹敏感系数
电弧功率
拘束度
奥氏体化温度
脆性温度区间
固相温度
熔化温度
液相温度
800～500℃的冷却时间熔合比
t8/5
板厚飞溅率

[Page 573]
附录3
有关标准的查阅本书为焊接工艺手册，基本不涉及焊接材料与设备，为了便于读者学习，现将相关的资料及标准列于附表3和附表4中。
附表3焊接材料标准标准号标准名称标准号标准名称焊条非合金钢及细
GB/T5117-2012
热强钢焊条
GB/T5118-2012
晶粒钢焊条不锈钢焊条
GB/T 984-2001
堆焊焊条
GB/T983-2012
GB/T13814—2008
镍及镍合金焊条
GB/T10044-2006
铸铁焊条及焊丝焊丝气体保护焊用碳
GB/T3429-2002
焊接用铜盘条
GB/T8110-2008
钢、低合金钢焊丝
GB/T14957-1994
熔化焊用钢丝
YB/T5092-2005
焊接用不锈钢丝
GB/T 9460—2008
铜及铜合金焊丝
GB/T10858-2008
铝及铝合金焊丝
GB/T15620-2008
镍及镍合金焊丝
GB/T10045-2001
碳钢药芯焊丝

[Page 574]
558
实用焊接工艺手册续表标准号标准名称标准号标准名称焊剂埋弧焊用碳钢理弧焊用低合金钢焊
GB/T5293-1999
GB/T12470-2003
焊丝和焊剂丝和焊剂埋弧焊用不锈
GB/T17854-1999
钢焊丝与焊剂钎料与钎剂
JB/T6045-1992
硬钎焊钎料
GB/T 10046-2008
银基钎料
GB/T13815-2008
铝基钎料
GB/T10859-2008
镍基钎料
GB/T6418-2008
铜基钎料附表4
焊接设备标准标准号标准名称标准号标准名称
GB10249-2010
电焊机型号编制方法
GB/T8118-2010
电焊机通用技术条件
GB/T 13164-2003
埋弧焊机
JB/T7835-1995
弧焊整流器
JB/T7834-1995
弧焊变压器

[Page 575]
参考文献
[1]李继三，电焊工.北京：中国劳动出版社，1996
[2]王文翰·焊接技术手册，郑州：河南科学技术出版社，1997.
[3]中国机械工程学会焊接学会．焊接手册.北京：机械工业出版社，1992.
[4]曾乐主：现代焊接技术手册：上海：上海科学技术出版社，1993.
[5]陈祝年.焊接工程师手册.北京：机械工业出版社，2002.
[6]周振丰，张文·焊接冶金与金属焊接性·北京：机械工业出版社，1988.
[7]张子平：管工，北京：中国城市出版社，2003.
[8]英若采：熔焊原理及金属材料焊接·北京：机械工业出版社，1999.
[9]张文·金属熔焊原理与工艺.北京：机械工业出版社，1985
[10]李亚江，特种连接技术，北京：机械工业出版社，2007.
[11]劳动和社会保障部·焊工工艺学：北京：中国劳动和社会保障出版社，2005.
[12]劳动部.冷作工艺学，北京：中国劳动出版社，1996
[13]李亚江：切割技术及应用·北京：化学工业出版社，2004
[14]黄如林.五金手册，北京：化学工业出版社，2006.
[15]劳动和社会保障部：管工，北京：中国城市出版社，2002.
[16]董平，管工，北京：机械工业出版社，2006.
[17]雷世明.焊接方法与设备·北京：机械工业出版社，2006.
