Repository: fang02272/-

# 焊接工艺专家系统 v2.8

这是一个面向焊接知识问答、工艺参数推荐和机器人焊接工艺卡片生成的本地专家系统。项目以 `saved_knowledge` 中已经学习的书籍为知识底座，优先在本地完成检索、路由和结构化回答；只有本地证据不足并且配置了 LLM 时，才调用 OpenAI 兼容接口补充答案。

## 1. 核心能力

- 多书知识库：保存 PDF 全文、章节、关键词、表格和数据点。
- Jieba 分词：注册焊接专业词，使用搜索模式多粒度分词，替代机械的中文单双字切分。
- 本地检索：关键词匹配、跨书章节检索、特征向量余弦检索和可选语义向量增强；对乱码、短文本和重复章节统一评分、过滤或降权。
- 专家知识库：把规范概念、别名、定义、应用场景和来源整理为可查询条目。
- 意图路由：区分概念、工艺参数、综合和通用问题。
- 工艺卡片：输出母材、板厚、坡口、电参数、热参数、机器人参数、质量检查及装备信息等机器可读 JSON，并标注输入完整度、待确认项和逐参数来源。
- 本地优先：高置信答案或已生成工艺卡片时不调用 LLM。
- LLM 兜底：只注入命中的薄目录和少量相关原文，默认最多生成 2000 Token。
- 答案缓存：LRU + TTL + 相似问题命中，知识源变化后自动失效。
- SSE 流式回答：LLM 内容按增量展示；完成事件仍返回完整结构化结果；请求中断时可取消，失败时可直接重试。
- 检索诊断：页面可查看 Top-5 章节的原始分、质量分、质量问题、命中关键词、可读预览和匹配解释；缺少工艺卡输入时可一键填入待补字段模板。
- 可观测性：记录请求量、LLM 调用/失败、本地回答、缓存命中、P50/P95、分阶段耗时和 TTFT。
- PDF 导入：支持文本 PDF；扫描 PDF 可使用单独配置的 PaddleOCR GPU 环境。

## 2. 技术路线

### 2.1 技术栈

| 层 | 技术 |
|---|---|
| Web 后端 | Python、FastAPI、Uvicorn、Pydantic |
| 前端 | 原生 HTML/CSS/JavaScript、Fetch、SSE、Marked、Mermaid |
| 文本处理 | Jieba、焊接术语词典、繁简/缩写/同义词归一化 |
| 本地检索 | TF-IDF 兜底检索、NumPy 特征向量、余弦相似度、可选语义向量 |
| 知识存储 | JSON + TXT 文件；不依赖数据库即可运行 |
| PDF | PyMuPDF、pdfplumber、PyPDF2；Pytesseract 备用 |
| 扫描件 OCR | 可选 PaddleOCR + OpenCV + CUDA GPU 环境 |
| LLM | OpenAI 兼容的 `/chat/completions` 接口 |

### 2.2 一次查询的执行链

```text
用户问题
  ↓
答案缓存：规范化后做精确命中或相似命中
  ↓ 未命中
本地分析：关键词、类别、跨书章节
  ↓
检索质量控制：严重噪声过滤、轻度问题降权、重复章节合并、可读摘要
  ↓
专家概念库 + 向量检索
  ↓
意图路由：概念 / 参数 / 综合 / 通用
  ↓
参数问题生成机器可读工艺卡片
  ↓
本地置信度足够？ ── 是 → 本地回答并写入缓存
  │ 否
  ↓
构造薄 Prompt：命中目录 + Top-K 相关原文
  ↓
LLM 普通响应或 SSE 流式响应
  ↓
解析为统一 QueryResponse → 写入缓存 → 前端渲染
```

这里的“本地优先”很重要：缓存、专家库、路由、工艺卡片和向量检索都在 LLM 之前。LLM 是低置信问题的兜底，不是每次查询的必经步骤。

## 3. `saved_knowledge` 到底如何加载

目录大致如下：

```text
saved_knowledge/
├── registry.json
├── 材料焊接原理_完整版/
│   ├── full_text.txt
│   ├── chapters.json
│   ├── keywords.json
│   ├── data_points.json
│   └── tables.json
├── 焊接结构原理/
└── 实用焊接工艺手册_第二版/
```

`registry.json` 的 `sources` 只是一份“书籍登记表”，保存书籍 ID、文件名、章节数、关键词数等元数据。`return self.registry["sources"]` 返回的是这份目录，不会把全文一起返回。

真正需要内容时，`app/knowledge_store.py` 会根据书籍 ID 继续读取对应目录中的文件：

- `get_full_text(source_id)` 读取 `full_text.txt`；
- `get_chapters(source_id)` 读取 `chapters.json`；
- `get_keywords(source_id)` 读取 `keywords.json`；
- 其他方法按需读取表格和数据点。

专家库、向量索引和答案缓存属于可再生运行时产物，默认不提交到 Git：

```text
saved_knowledge/expert_kb.json
saved_knowledge/vector_index/
saved_knowledge/answer_cache.json
```

服务第一次查询时会检查这些产物。如果文件不存在，或 `registry.json` 反映的书籍内容已经变化，系统会从各书的 `chapters.json`、`full_text.txt` 等持久化资料自动重建专家库和向量索引。因此，保存书籍数据与构建搜索索引是两层不同的工作。

## 4. 项目结构

```text
PyCharmMiscProject/
├── app/
│   ├── answer_cache.py          # LRU/TTL/相似缓存及统计
│   ├── config.yaml              # LLM、路由、缓存、向量和装备配置
│   ├── expert_knowledge_base.py # 专家概念库构建与查询
│   ├── knowledge_store.py       # registry 和每本书文件的读写入口
│   ├── llm_service.py           # 普通/流式 OpenAI 兼容调用
│   ├── metrics_service.py       # 性能与调用指标
│   ├── pdf_parser.py            # PDF 文本、表格和 OCR 解析
│   ├── process_card.py          # 工艺卡片组装
│   ├── qa_router.py             # 意图、置信度和参数匹配
│   ├── rag_retriever.py         # Jieba + TF-IDF 检索器
│   ├── retrieval_quality.py      # RAG内容质量评分、摘要与去重
│   ├── robot_welding.py         # 机器人焊接规则
│   ├── vector_store.py          # NumPy 向量索引
│   ├── welding_knowledge_base.py# 焊接术语、类别和参数基座
│   └── welding_qa_system.py     # 关键词抽取与本地结构化回答
├── saved_knowledge/             # 已学习书籍及可再生索引
├── static/index.html            # Web 聊天、上传和流式渲染
├── tools/
│   ├── benchmark.py             # 无 LLM、临时缓存性能基准
│   ├── build_expert_kb.py       # 手动重建专家库/向量库
│   ├── gpu_ingest.py            # GPU OCR 入库
│   ├── inspect_knowledge.py     # 知识库检查
│   ├── run_welding_qa.py        # 命令行问答
│   ├── test_quality_and_card_features.py # 检索质量/卡片可靠性测试
│   ├── test_runtime_features.py # 缓存/指标/SSE 回归测试
│   ├── fixed_questions.json      # 固定50题及人工标注验收标准
│   ├── evaluate_fixed_questions.py # 固定题集离线验收与性能报告
│   ├── audit_knowledge_quality.py # saved_knowledge 数据质量审计
│   └── tests.py                 # 完整本地测试集
├── requirements.txt
├── server.py                    # FastAPI 入口和统一查询流程
└── start.py                     # 自动学习 uploads 后启动服务
```

## 5. 本地启动

推荐 Python 3.12。仓库没有 `environment.yml`，因此没有预定义的 Conda 环境；当前本地开发方式是项目内的 `.venv`。

### 5.1 首次创建环境

```powershell
cd G:\ZEQP_CODE\PyCharmMiscProject
py -3.12 -m venv .venv
.\.venv\Scripts\Activate.ps1
python -m pip install -r requirements.txt
```

如果 PowerShell 禁止执行激活脚本，可以只对当前窗口放开：

```powershell
Set-ExecutionPolicy -Scope Process Bypass
.\.venv\Scripts\Activate.ps1
```

不激活也可以，直接使用虚拟环境中的解释器：

```powershell
.\.venv\Scripts\python.exe start.py
```

### 5.2 配置 LLM（可选）

没有 LLM Key 时，本地知识库、检索和工艺卡片仍可运行。推荐通过环境变量配置密钥，避免提交到 Git：

```powershell
$env:WELDING_LLM_API_KEY="sk-你的密钥"
$env:WELDING_LLM_API_BASE="https://api.deepseek.com/v1"
$env:WELDING_LLM_MODEL="deepseek-chat"
```

也可编辑 `app/config.yaml`。仓库中的 `sk-REVOKED_REPLACE_ME` 会被识别为占位符，不会触发网络调用。

### 5.3 启动服务

```powershell
.\.venv\Scripts\python.exe start.py
```

浏览器访问：

- Web 页面：<http://localhost:8000>
- OpenAPI 文档：<http://localhost:8000/docs>
- 健康检查：<http://localhost:8000/api/health>

File: saved_knowledge/材料焊接原理_完整版/table_1.md
| 焊丝直径
/mm | 指定时刻 | 熔滴体积
Vg/×10⁻³cm³ | 熔滴表面积
Fg/×10⁻²cm² | 比表面积
/cm⁻¹ |  |
| --- | --- | --- | --- | --- | --- |
|  |  |  |  |  | 按体积 |
| 3 | 开始
终了 | 5.1
14.15 | 15.2
43.5 | 30
31 | 63.6 |
|  | 开始
终了 | 4.9
14.9 | 11.3
27.4 | 22
18 | 70.2 |
|  | 开始
终了 | 4.9
16.9 | 11.3
43.5 | 22
26 | 83.9 |
| 4 | 开始
终了 | 7.7
11.8 | 16.5
20.3 | 21
17 | 28.4 |
|  | 开始
终了 | 9.6
13.8 | 18.1
22.1 | 19
16 | 29.4 |

File: saved_knowledge/材料焊接原理_完整版/table_100.md
| 焊剂
牌号 | SiO₂ | Al₂O₃ | MnO | CaO | MgO | TiO₂ | CaF₂ | NaF | ZrO₂ | FeO | S | P |
| --- | --- | --- | --- | --- | --- | --- | --- | --- | --- | --- | --- | --- |
| HJ130 | 35～40 | 12～16 | 一 | 10～18 | 14～19 | 7～11 | 4～7 | 一 | 一 | 2 | ≤0.05 | ≤0.05 |
| HJ131 | 34～38 | 6～9 | 一 | 48～55 | 一 | 一 | 2～5 | 一 | 一 | ≤1 | ≤0.05 | ≤0.08 |
| HJ150 | 21～23 | 28～32 | 一 | 3～7 | 9～13 | 一 | 25～33 | 一 | 一 | ≤1 | ≤0.08 | ≤0.08 |
| HJ172 | 3～6 | 28～35 | 1～2 | 2～5 | 一 | 一 | 45～55 | 2～3 | 2～4 | ≤0.08 | ≤0.05 | ≤0.05 |
| HJ230 | 40～46 | 10～17 | 5～10 | 8～14 | 10～14 | 一 | 7～11 | 一 | 一 | ≤1.5 | ≤0.05 | ≤0.05 |
| HJ250 | 18～22 | 18～23 | 5～8 | 4～8 | 12～16 | 一 | 23～30 | 一 | 一 | ≤1.5 | ≤0.05 | ≤0.05 |
| HJ251 | 18～22 | 18～23 | 7～10 | 3～6 | 14～17 | 一 | 23～30 | 一 | 一 | ≤1.0 | ≤0.08 | ≤0.05 |
| HJ260 | 29～34 | 19～24 | 2～4 | 4～7 | 15～18 | 二 | 20～25 | 一 | 一 | ≤10 | ≤0.07 | ≤0.07 |

File: saved_knowledge/材料焊接原理_完整版/table_101.md
| 焊剂
牌号 | SiO₂ | Al₂O₃ | MnO | CaO | MgO | TiO₂ | CaF₂ | NaF | ZrO₂ | FeO | S | P |
| --- | --- | --- | --- | --- | --- | --- | --- | --- | --- | --- | --- | --- |
| HJ330 | 44～48 | ≤4 | 22～26 | ≤3 | 16～20 | 一 | 3～6 | — | 一 | ≤1.5 | ≤0.08 | ≤0.08 |
| HJ350 | 30～35 | 13～18 | 14～19 | 10～18 | 一 | 一 | 14～20 | 一 | 一 |  | ≤0.06 | ≤0.07 |
| HJ360 | 33～37 | 11～15 | 20～26 | 4～7 | 5～9 | — | 10～19 | 一 | 一 | ≤1.5 | ≤0.10 | ≤0.10 |
| HJ430 | 38～45 | ≤5 | 38～47 | ≤6 | 一 |  | 5～9 | 一 | 一 | ≤1.8 | ≤0.10 | ≤0.10 |
| HJ431 | 40～44 | ≤4 | 34～38 | ≤6 | 5～8 | 一 | 3～7 | 一 | 一 | ≤1.8 | ≤0.10 | ≤0.10 |
| HJ433 | 42～45 | ≤3 | 44～47 | ≤4 | 一 | 一 | 2～4 | 一 | 一 | ≤1.8 | ≤0.15 | ≤0.10 |

File: saved_knowledge/材料焊接原理_完整版/table_102.md
| 药芯
类型 | 药芯特点 | 型号 | 焊接位置 | 保护气体① |
| --- | --- | --- | --- | --- |
|  | 主要为纯金属和合金，
熔渣极少，熔滴呈喷射
过渡 | E××C-B2,-B2L
E××C-B3,-B3L
E××C-B6,-B8
E××C-Ni1,-Ni2,Ni3
E××C-D2 | 不规定 | Ar+(1%~5%)O₂ |
|  |  | E××C-B9
E××C-K3,-K4
E××C-W2 |  | Ar+(5%～25%)CO₂ |
|  | 不规定 | E××C-G |  |  |

File: saved_knowledge/材料焊接原理_完整版/table_103.md
| 0.05～0.12 | 1.25 | 0.80 | 0.030 | 0.030 |  | 0.40～0.65 | 0.40～0.65 |  |  |  |
| --- | --- | --- | --- | --- | --- | --- | --- | --- | --- | --- |
| 0.05 |  |  |  |  |  |  |  |  |  |  |
| 0.05～0.12 |  |  |  |  |  | 1.00～1.50 |  |  |  |  |
| 0.05 |  |  |  |  |  |  |  |  |  |  |
| 0.10～0.15 |  |  |  |  |  |  |  |  |  |  |
| 0.05～0.12 |  |  |  |  |  |  |  |  |  |  |
|  |  |  |  |  |  | 2.00～2.50 | 0.90～1.20 |  |  |  |
| 0.05 |  |  |  |  |  |  |  |  |  |  |
| 0.10～0.15 |  |  |  |  |  |  |  |  |  |  |
| 0.05～0.12 |  | 1.00 |  | 0.040 | 0.40 |  |  |  |  | 0.50 |
|  |  |  |  |  |  | 4.0～6.0 | 0.45～0.65 |  |  |  |

File: saved_knowledge/材料焊接原理_完整版/table_105.md
| 试样状态 | 抗拉强度
Rm
/MPa | 规定塑
性延伸强度
Rpo.2/MPa | 伸长度A
/% |  |
| --- | --- | --- | --- | --- |
|  |  |  |  | 吸收能量
KV/J |

File: saved_knowledge/材料焊接原理_完整版/table_106.md
|  | 原理 | 适用材料 |
| --- | --- | --- |
| Mo-Mn法 | 以Mo或Mo-Mn粉末(粒度为3~
5μm)同有机溶剂混合成膏剂作为钎
料，涂于陶瓷表面，在水蒸气气氛中
加热进行钎焊 | 陶瓷-金属连接 |
| 活性
金属法 | 对氧化性的金属(Ti、Zr、Nb、Ta
等)添加某些金属(如Ag、Cu、Ni等)
配置成低熔点合金作为钎料(这种钎
料熔融金属的表面张力和黏性小，润
湿性好),加到被连接的陶瓷与金属
的间隙中，在真空或Ar等惰性气氛
炉内加热钎焊 | 陶瓷-金属连接 |
| 陶瓷
熔接法 | 采用熔点比陶瓷和金属低的混合
型氧化物玻璃质钎料，用有机胶黏剂
调成膏状，嵌入接头中，在氢气中加
热熔接 | 陶瓷-金属连接 |

File: saved_knowledge/材料焊接原理_完整版/table_107.md
|  | 钛型焊丝 | 钛钙型焊丝 | CaO-CaF₂型 |
| --- | --- | --- | --- |
| 电弧稳定性 | 良 | 良 | 良 |
| 熔滴过渡形式 | 细小滴状过渡 | 滴状过渡 | 滴状过渡 |
| 飞溅 | 细小、极少 | 细小、极少 | 颗粒大、多 |
| 熔渣敷盖 | 良 | 稍差 | 差 |
| 脱渣性 | 优 | 优 | 良 |
| 焊接烟尘量 | 一般 | 稍多 | 多 |
| 熔敷效率/% | 70～85 | 70～85 | 70～85 |
| 焊道外观 | 美观 | 一般 | 稍差 |
| 焊道形状 | 平滑 | 稍凸 | 稍凸 |
| 扩散氢含量/(mL/100g) | 2～10 | 2～6 | 1～4 |
| 氧含量/×10⁻²% | 6～9 | 5～7 | 4.5～6.5 |
| 冲击韧性 | 一般 | 良 | 优 |
| X射线检测 | 良 | 良 | 良 |
| 抗气孔性 | 稍差 | 良 | 良 |
| 抗裂性 | 一般 | 良 | 优 |

File: saved_knowledge/材料焊接原理_完整版/table_11.md
| 相变点 | 平衡温度
/℃ | 加热速度w日/(℃/s) |  |  |  |  |  |
| --- | --- | --- | --- | --- | --- | --- | --- |
|  |  | 6～8 | 40～50 | 250～300 | 1400～1700 | 40～50 | 250～300 |
| Ac₁
Ac₃ | 730
770 | 770
820 | 775
835 | 790
860 | 840
950 | 45
65 | 60
90 |

File: saved_knowledge/材料焊接原理_完整版/table_112.md
| 序号 | 配方组成(质量分数)/% | 钎焊温度
/℃ |
| --- | --- | --- |
| 1
2 | Al₂O₃ CaO
50 50
66.5 33.5 | 1400
1590 |
| 3
4
5
6
7
8 | Al₂O₃ CaO MgO
73 26 1.0
54 38.5 7.5
51.8 41.5 6.7
49 42.7 8.3
46 45.2 8.8
42.3 51.5 6.2 | 1483
1345
1455
1513
1513
1450 |

File: saved_knowledge/材料焊接原理_完整版/table_113.md
| 序号 | 配方组成(质量分数)/% | 钎焊温度
/℃ |
| --- | --- | --- |
| 9 | Al₂O₃ CaO B₂O₃
30 30 40 | 一 |
| 10
11
12
13
14 | Al₂O₃ MnO SiO₂
24 41 35
19 52 29
13 52 35
11 62 27
7 46 47 | 1200(920～930)
1200(1150～1160)
1160(1070～850)
1150(1190～1130)
1200(1070～890) |
| 15
16 | Al₂O₃ Dy₂O₃ SiO₂
15 65 20
20 55 25 | 一
一 |
| 17 | Al₂O₃ Y₂O₃ SiO₂
31 42.5 25.5 | 一 |
| 18 | Al₂O₃ BaO B₂O₃
30 30 40 | 1450 |
| 19 | Al₂O₃ CaO MgO BaO
50 35 3 12 |  |
| 20 | 49 36 11 4 | 1550 |
| 21
22 | 45 36.4 4.7 13.9
40.4 14 5.3 40.3 | 1410 |
| 23
24 | Al₂O₃ CaO MgO B₂O₃
46 44.1 6.1 3.8
41.8 49.2 7.5 1.5 | 1500 |
| 25 | Al₂O₃ CaO MgO SrO
46.1 16 6 31.9 | 一 |
| 26 | Al₂O₃ CaO MgO SiO₂
40.2 46 6.9 6.9 | 1450 |
| 27 | Al₂O₃ CaO BaO B₂O₃
46 36 16 2 | 1325 |
| 28 | Al₂O₃ CaO BaO Y₂O₃
44.4 33.3 11.1 11.1 | 1405 |
| 29 | Al₂O₃ CaO BaO SrO
44～50 35～40 12～16 1.6～5 | 1500(1310～1350) |
| 30 | 47 34.4 15 3.6 |  |
| 31 | 40 35 15 10 | 1500 |
| 32 | Al₂O₃ CaO Ta₂O₃ Y₂O₃
45 49 3 3 | 1380 |
| 33
34 | Al₂O₃ CaO MgO BaO B₂O₃
40 45 3 2 10
20 69.4 3.5 6.1 1.0 | 一 |

File: saved_knowledge/材料焊接原理_完整版/table_114.md
| 药芯
类型 | 药芯特点 | 型号 | 焊接位置 | 保护气体① |
| --- | --- | --- | --- | --- |
| 1 | 金红石型，熔滴呈喷射
过渡 | E××0T1×C | 平、横 | CO₂ |
|  |  | E××0T1×M |  | Ar+(20%～25%)CO₂ |
|  |  | E××1T1×C | 平、横、仰、立向上 | CO₂ |
|  |  | E××1T1×M |  | Ar+(20%～25%)CO₂ |
| 4 | 强脱硫、自保护型，熔
滴呈粗滴过渡 | E××0T4-× | 平、横 | 一 |
| 5 | 氧化钙-氟化物型，熔
滴呈粗滴过渡 | E××0T5-×C |  | CO₂ |
|  |  | E××0T5-×M |  | Ar+(20%～25%)CO₂ |
|  |  | E××1T5-×C | 平、横、仰、立向上 | CO₂ |
|  |  | E××1T5-×M |  | Ar+(20%～25%)CO₂ |
| 6 | 自保护型，熔滴呈喷射
过渡 | E××0T6-× | 平、横 |  |
| 7 | 强脱硫，自保护型，熔
滴呈喷射过渡 | E××0T7-× |  |  |
|  |  | E××1T7-× | 平、横、仰、立向上 |  |
| 8 | 自保护型，熔滴呈喷射
过渡 | E××0T8-× | 平、横 |  |
|  |  | E××1T8-× | 平、横、仰、立向上 |  |
| 11 | 自保护型，熔滴呈喷射
过渡 | E××0T11-× | 平、横 |  |
|  |  | E××1T11-× | 平、横、仰、立向下 |  |
| ×② | ③ | E××0T×-G | 平、横 |  |
|  |  | E××1T×-G | 平、横、仰、立向上
或向下 |  |
|  |  | E××0T×-GC | 平、横 | CO₂ |
|  |  | E××1T×-GC | 平、横、仰、立向上
或向下 |  |
|  |  | E××0T×-GM | 平、横 | Ar+(20%～25%)CO₂ |
|  |  | E××1T×-GM | 平、横、仰、立向上
或向下 |  |
| G | 不规定 | E××0TG-× | 平、横 | 不规定 |
|  |  | E××1TG-× | 平、横、仰、立向上
或向下 |  |
|  |  | E××0TG-G | 平、横 |  |
|  |  | E××1TG-G | 平、横、仰、立向上
或向下 |  |

File: saved_knowledge/材料焊接原理_完整版/table_117.md
| Al₂O₃+CaO+BaO+SrO
44～50+35～40+12～16+1.5～5 |
| --- |
| 18 |
| 12 |
| 多量
3CaO ·Al₂O₃少量 |
| Na灯燃10000h未见漏Na |
| 一 |
| 1266② |

File: saved_knowledge/材料焊接原理_完整版/table_119.md
| 配方组成
(质量分数)/% | 金属化
温度/℃
保温时
间/min | 金属化
气氛 | 适用
瓷件 | 二次
金属化 | 焊料 | 钎焊
条件 | 连接
金属 | 连接强度
o6/×9.8
N/cm² |
| --- | --- | --- | --- | --- | --- | --- | --- | --- |
| MoO₃或WO₃100 | 1750或
1850
5 | —50℃
H₂
或
+20℃
H₂ | 高Al₂O₃,
MgO尖
晶石 | Re₂O₂,
干 H₂,
1000℃,
5min | Co/Pd
35/65 |  |  |  |
|  |  |  |  | Ru₂O/
MoO₃
40/60,
H₂,
1950℃,
3min | Ru₂O
/MoO₃ | 1950℃ |  |  |
|  |  |  |  | Ru/Mo
共熔
1000℃,
H₂ | Pd-Co
共熔 | 1235℃ | Mo |  |
|  |  |  |  | Rh/Mo |  |  |  |  |
| W98+Y₂O₃2 | 1650
45 | +35℃,
H₂ | 99.5%
氧化铝 | 不镀 | Cu | 1100℃,
(-60℃)
H₂ |  | 1397 |
|  |  |  |  |  | Pd | 1570 | Nb | 1000 |
| W80+Y₂O₃20 | 1575~
1675 | H₂,
H₂/N₂ | 96%~
100%
氧化铍 | Ni,Cu,
Au |  |  |  |  |
| W90+Mo10 | 1620~
1650
30 | 干 H₂ | (含 3%
TiO₂)
95%氧化
铝生瓷 | 镀Ni,
1000℃,
H₂ | Ag-Cu | 850℃,
5min | 可伐 | 1450
(抗折) |
| Mo80+Y₂O₃
10+Al₂O₃10 | 1800
90 | 净化Ar | Al₂O₃ |  | Y₂O₃/
Al₂O₃
38/62 | 1800℃,
60min | Mo |  |
| Mo69.13+Mn
11.77+(95%
Al₂O₃)
瓷粉19.10 | 1680
20 | 氨发
H₂ | 95%氧化
铝生瓷 | 镀Ni | Ag-Cu |  |  |  |
| Mo(70～80)十
Cr₂O₃(30～20) | 1500~
1650
10～20 | 湿 H₂ | 高Al₂O₃ |  | Cu-Pt | 1250℃ |  |  |
| MoO₃100 | 1300~
1400
60 | 湿 H₂ | 95%氧
化铝 | 涂Cu₂O,
1075℃
90min,
烧 H₂,
镀Cu | Cu | 1125℃ | Fe-Ni-Co
Fe-Ni |  |
| Mo90+Mn10 | 1300±20 | +20℃
H₂ | 镁橄榄石 |  |  |  |  |  |
| MoO₃90+Mn10 | 1250 | 还原 | 镁橄榄石 |  |  |  |  |  |

File: saved_knowledge/材料焊接原理_完整版/table_12.md
| 相变点 | 平衡温度
/℃ | 加热速度w日/(℃/s) |  |  |  |  |  |
| --- | --- | --- | --- | --- | --- | --- | --- |
|  |  | 6～8 | 40～50 | 250～300 | 1400～1700 | 40～50 | 250～300 |
| Ac
Ac3 | 740
780 | 735
775 | 750
800 | 770
850 | 840
940 | 15
25 | 35
75 |
| Ac
Acs | 735
830 | 750
810 | 770
850 | 785
890 | 830
940 | 35
40 | 50
80 |
| Ac
Ac3 | 740
820 | 740
790 | 775
835 | 825
890 | 920
980 | 35
45 | 85
100 |
| Ac1
Ac3 | 710
810 | 800
860 | 860
930 | 930
1020 | 1000
1120 | 60
70 | 130
160 |

File: saved_knowledge/材料焊接原理_完整版/table_123.md
| 配方组成
(质量分数)/% | 金属化
温度/℃
保温时
间/min | 金属化
气氛 | 适用
瓷件 | 二次
金属化 | 焊料 | 钎焊
条件 | 连接
金属 | 连接强度
o6/×9.8
N/cm² |
| --- | --- | --- | --- | --- | --- | --- | --- | --- |
| Mo78.7+
Mn15.8+
Fe3.9+SiO₂
0.8+CaO0.8 |  |  | 100%
氧化铝 |  |  |  |  |  |
| Mo74.6+
Mn14.9+
Fe3.7+Al₂O₃3+
TiH₂3+SiO₂0.8 | 1500
30或
1250
45 | 湿 H₂ | 高Al₂O₃ | 镀Ni
(5～7)μm | Ni-Cu
Ag-Cu |  | Cu |  |
| Mo45+MnO18.2
+Al₂O₃20.9+
SiO₂12.1+
CaO2.2+
MgO1.1+Fe₂O₃
0.5(60～70)μm | 1470
60 | 湿 H₂ | 95%
氧化铝 | 镀Ni
5μm,
1050℃,
25min,
H₂ | Ag-Cu
共熔 | 800~
810℃,
2min | Cu,Ni,
Mo,
可伐 | 970 |
| Mo50+
MnO17.5+
Al₂O₃19.5+
SiO₂11.5+
CaO1.5
(50～60)μm | 1400~
1500
40 | 干 H₂ | 99.8%
氧化铝
99%
氧化铝，
白宝石 | 镀Ni | Ag-Cu
共熔 | 810℃,
10min |  | 1990
(抗折) |
|  |  |  |  |  | Ag | 1030℃,
10min |  | 1900
(抗折) |
| Mo50+MnO20+
Al₂O₃22+
SiO₂6+CaO2
(50～60)μm |  |  | 不含
CaO95%
氧化铝 |  |  |  |  | 1100~
1250 |
| Mo70+Mn9+
Al₂O₃12+
SiO₂8+CaO1
(40～50)μm | 1400
30
或1450
45 | 湿 H₂ | 99%
氧化铍
95%
氧化铝 | 镀Ni
4μm | Ag |  |  | 596
1066 |
| Mo59.52+MnO
17.85+Al₂O₃
12.9+SiO₂7.93+
CaCO₃1.8
(60～80)μm | 1510
50 | 镀 H₂ | 95%
氧化铝 | 镀Ni
(5~
6)μm,
950~
1000℃,
20~
30′,H₂ | Ag | 1020℃ | 可伐 | 2643
(抗折) |
| Mo65+Mn17.5+
(95%Al₂O₃)
瓷粉17.5
(35～45)μm | 1550
60 | 湿 H₂ | 95%
氧化铝 | 镀Ni
4μm | Ag | 1000℃ | 可伐 | 873 |
| MoO₃84.8+
Mn14.3+
Li₂CO₃0.9 | 1280~
1300
10～30 | H₂ | Al₂O₃,
镁橄榄石 | Ni |  |  |  |  |
| Mo90+
LiMnO₃10 | 1500±50 | +30℃
H₂ | 94%
氧化铝 | 镀Ni
(5~
7.5)μm
1050℃,
20min,H₂ | Cu |  |  | 1065 |

File: saved_knowledge/材料焊接原理_完整版/table_124.md
| 焊剂类型 | 配用焊丝 |
| --- | --- |
| 无锰高硅低氟
无锰高硅低氟
低锰高硅低氟
低锰高硅中氟
中锰高硅低氟
高锰高硅低氟
高锰高硅低氟
高锰高硅低氟 | H10Mo2
配Ni基焊丝
H08MnA,H10Mn2
Cr19Ni9型焊丝
H08MnA,H08Mn2,H08MnSi
H08A,H10Mn2A,H10MnSiA
H08A,H08MnA,H10MnSiA
H08A |

File: saved_knowledge/材料焊接原理_完整版/table_125.md
| 焊剂类型 | 配用焊丝 |
| --- | --- |
| 无锰中硅中氟
低锰中硅中氟
中锰中硅中氟
无锰低硅高氟 | 配20Cr13或3Cr2W8,配铜焊丝
H08MnMoA,H08Mn2MoA
配相应焊丝
配相应焊丝 |

File: saved_knowledge/材料焊接原理_完整版/table_126.md
|  | 熔炼焊剂 |
| --- | --- |
| 高速焊接性能 | 焊道均匀，不得产生气孔和夹渣 |
| 大电流焊接性能 | 焊道凸凹显著,易黏渣 |
| 吸潮性能 | 比较小，使用前可不必再烘干 |
| 抗锈性能 | 比较敏感 |
| 韧性 | 受焊丝成分和焊剂碱度影响大 |
| 成分波动 | 焊接参数变化时成分波动小、均匀 |
| 多层焊性能 | 熔敷金属的成分变动小 |
| 合金剂的添加 | 几乎不可能 |
| 脱氧能力 | 较差 |

File: saved_knowledge/材料焊接原理_完整版/table_128.md
|  | 原理 | 适用材料 |
| --- | --- | --- |
| 氧化铜法 | 用氧化铜(CuO)粉末(粒度为2~
5μm)作为中间材料，在真空或氧化
性气氛中加热，借熔融铜在Al₂O₃陶
瓷面上的良好润湿性，与氧化物反应
进行钎焊 | 氧化物系陶瓷(Al₂O₃、
MgO、ZrO₂)之间的连
接，氧化物系与金属的
连接 |
| 非晶体
合金法 | 用厚约40～50μm、宽约10μm的
非晶体二元合金(Ti-Cu、Ti-Ni或Zr-
Cu、Zr-Ni)箔作为钎料，置于结合面
中，然后在真空或Ar气氛炉中加热
钎焊 | Si₃N₄、SiO等陶瓷-陶
瓷连接， Si₃N₄或SiC与
金属连接 |
| 超声波
钎焊法 | 利用超声波振动的表面摩擦功能
和搅拌作用，同时用Sn-Pb合金软钎
料(通常添加Zn、Sb等)进行浸渍
钎焊 | 玻璃、Al₂O₃陶瓷等的
连接 |
| 激光活化
钎焊法 | 用氢氧化物系耐热玻璃作为中间
层置于接头中，在Ar或N₂气氛下
边加热边用激光照射，使之活化，进
行钎焊 | 玻璃、Al₂O₃陶瓷等的
连接 |
| 激光焊法 | 这是利用高能量密度的激光束照
射陶瓷接头区进行熔化连接的方法，
激光器采用输出功率峰值大的脉冲
振荡方式。焊前工件需预热，以防止
激光集中加热因热冲击而产生裂纹 | 氧化物系陶瓷(Al₂O₃、
莫来石等)、Si₃N₄、SiC与
陶瓷之间的连接 |
| 电子束
焊接法 | 利用高能量密度的电子束照射接
头区进行熔化连接 | 与激光焊法相同。此
外还可连接Al₂O₃与
Ta、石墨与W |
| 电弧
焊接法 | 用气体火焰加热接头区，到温度上
升至陶瓷具有某种导电性时，通过气
体火焰炬中的特殊电极在接头处加
上电压，使结合面间电弧放电并产生
高热，以进行熔化连接 | 某些陶瓷-陶瓷连接，陶
瓷与某些金属连接(如
ZrB₂与Mo、Nb、Ta,ZrB₂、
SiC与或Ta) |
| 气体-金属
共晶法 | 在陶瓷与金属的连接面处覆以金
属箔，在稍具氧化性气氛(氧或磷、硫
等)炉中加热至低于金属熔点(对于
Cu为1065℃),利用气体与金属反应
后的共晶作用实现连接 | 陶瓷与Cu、Fe、Ni、Co、
Ag、Cr等金属的连接，尤
其适用于Al₂O₃与Cu
的连接 |
| 各向同时
加压法
(HIP法) | 将连接表面加工到近似网状，把连
接件组合后封入真空(133×10⁻³Pa)
容器中，在适当温度下于各个方向同
时施加静水压(50～250MPa),在较
短时间内即形成连接(为促进界面连
接，有时在界面上放置金属粉末或
TiN等陶瓷粉末作为中间层) | 陶瓷-陶瓷连接，陶瓷-
金属连接，尤其适合于
Al₂O₃、Zr₂O、SiC等与金
属的连接 |

File: saved_knowledge/材料焊接原理_完整版/table_129.md
| 配方组成
(质量分数)/% | 金属化
温度/℃
保温时
间/min | 金属化
气氛 | 适用
瓷件 | 二次
金属化 | 焊料 | 钎焊
条件 | 连接
金属 | 连接强度
o₆/×9.8
N/cm² |
| --- | --- | --- | --- | --- | --- | --- | --- | --- |
| Ag90+Cu₂O5+
Al₂O₃5 | 1000~
1100 |  | 98%
氧化铝 | 烧A g粉 | Ag-Cu-
Zn-Cd | 气喷灯 | Fe-Ni |  |
| Ag46+Mn18+
Cu36 | 820 | 真空，
-50℃
H₂ | Al₂O₃,
镁橄榄
石，滑石
尖晶石，
富铝红
柱石 |  |  |  | Ni,Fe-
Ni,Fe-
Ni-Co
镀Ag |  |
| Mo34+CuO66或
Mo25+CuO75 | 830~
950
短时间
1000~
1050
>1200 | 空气
↓
H₂
↓
H₃ |  |  |  |  |  |  |
| Cu₂O94.2%+
Al₂O₃5.8 | >1190
↓
1100 | 氧化
↓
还原 | Al₂O₃ |  |  |  |  |  |
| Pt91+MnO
4.63+SiO₂2.73
+硬脂醇锰1.64 | 1250
30 | 空气 | >85%
氧化铝 |  | Au | 1063℃ |  | 175 |

File: saved_knowledge/材料焊接原理_完整版/table_13.md
| 氮 | 氧 |
| --- | --- |
| 增加强度，但降低韧性 | 降低韧性，但如果促进针状铁
素体形成可以提高韧性 |
| 减少铁素体，促进凝固裂纹 |  |
|  | 形成氧化物层片，导致夹杂
生成 |
| 增加强度，但降低延展性 | 增加强度，但降低延展性 |

File: saved_knowledge/材料焊接原理_完整版/table_130.md
| 成分(质量分数)/% | 熔点
/℃ | 沸点
/℃ | 钎料 | 成分(质量分数)/% | 熔点
/℃ |
| --- | --- | --- | --- | --- | --- |
| 100 | 1083 | 1083 | Ag-Cu | Ag 50,Cu 50 | 779 |
| >99.99 | 960.5 | 960.5 | Ag-Cu-Pd | Ag 58,Cu 32,Pd 10 | 824 |
| Au 82.5,Ni 17.5 | 950 | 950 | Au-Ag-Cu | Au 60,Ag 20,Cu 20 | 835 |
| Ge 12,Ni0.25,Cu余量 | 850 | 965 | Ag-Cu | Ag 72,Cu 28 | 779 |
| Ag 65,Cu 20,Pd 15 | 852 | 898 | Ag-Cu-In | Ag 63,Cu 27,In 10 | 685 |
| Au 80,Cu 20 | 889 | 889 |  |  |  |

File: saved_knowledge/材料焊接原理_完整版/table_131.md
| 金属化方法 | 焊接工艺参数 |
| --- | --- |
| 中间层铜电刷镀到不锈钢
表面厚度5～20μm | 不低于5×10⁻³Pa的真空
中，施加压力0.1MPa。初温
570℃+低温510(530)℃×10
(30、60、120)min |
| 中间层银电刷镀到不锈钢
表面，厚度5～20μm | 不低于5×10⁻³Pa的真空
中，施加压力0.1MPa。初温
590℃+低温530(550)℃×10
(30、60、120)min |
| 中间层镍电刷镀到不锈钢
表面，厚度10μm | 不低于5×10⁻³Pa的真空
中，施加压力0.1MPa。初温
590℃+低温530(550)℃×10
(30、60、120)min |
| 在不锈钢上镀银、镍两种中
间层 | 6063铝合金/镀银层/镀镍
层/不锈钢模式，高温加热温度
590℃,低温保温温度530~
550℃×10～120min |
| 钛表面镀铝 | 压下率达47%～50%,压力
为210MPa |
| 钛合金在钎料池中，200~
650℃下超声波振动1～60s | 加热温度420℃,施加超声
波5s,超声波频率20kHz,超
声波振幅20μm |
| HDG60镀锌钢板 | 电压18～21V×焊接速度
7.2～8.5mm/s×送丝速度
4～5m/min |
| 钢板镀锌层厚度0.02 mm |  |
| 镀镍 | 镁合金在上，不锈钢在下。
真空度为1.33×10⁻³Pa,
510℃×20min×2MPa |
| 镍 | 激光功率390W,激光离焦
量为 一 1 . 8mm,焊接速度
850mm/min,TIG电流100A |
| 镀覆
化学镀 | 将金刚石放入30g/L NiCl₂ ·
6H₂O+26g/L NaH₂PO₂ ·
H₂O+20g/L NaKC.H₄O₆ ·
4H₂O镀液中，pH值为4.5~
5.5,85～90℃下，搅拌20~
25min |
| 采用氢化和氮化的方法，使
之形成氢化物TiH₂、Ti₃N₂、
ZrH₂、Zr₃N₂等 |  |
| 复合镀Ti-Ni金刚石的钎
焊，金刚石表面分别采用真空
微蒸发镀覆技术和金刚石滚
镀方法将其表面镀Ti和Ni,
镀后增重20%,其中Ti≤
0.5%。选用Ag基钎料 | 680℃×18s,700℃×12s,
750℃×5s,800℃×3s,850℃
×1s,900℃×瞬时，钎料90%
(Ag-Cu)共晶—10%Ti |
| 电刷镀镍、铜① | 对不锈钢待焊表面进行电净
和活化处理之后进行电刷镀，
流程为打磨→电净→活化→电
刷镀镍、铜→清洗→钎焊540℃ |

File: saved_knowledge/材料焊接原理_完整版/table_132.md
| 金属化方法 | 焊接工艺参数 |
| --- | --- |
| 在不锈钢焊接表面进行电
刷镀过渡层Ni(厚度约5μm)
和Ag(厚度约5μm),不加
钎料 | 在不锈钢钎焊表面先镀Ni,
后镀Ag,然后与6061铝合金进
行真空钎焊，真空度为1×
10⁻³Pa,焊接温度580℃,保温
分别为1min、5min和20min |
| 镀镍60μm | 1000℃×30min×30MPa |
| 在Mo的连接表面镀一层
厚为7～14μm的Ni | 真空度1.3332×(10⁻⁷~
10⁻⁸)MPa(800～1050)℃×
(10～20)min×(9.80~
15.60)MPa |
| 钛镀铜厚度在2～10μm。
用95Zn-5Al合金作钎料(熔
化温度为382℃) | 先将铝合金与已镀铜的钛
浸入熔化了的钎料，再在大气
中进行超声波钎焊。超声波
频率为17.4kHz,功率500W,
加压340N,加压时间3s |
| 钛镀铝(780～820)℃×
(35～70)s | (520～550)℃×60s |
| 不锈钢表面镀铝 | HL401钎料和QJ201硬钎
剂，540～550℃ |
| 以Mo-Mn法对陶瓷金属化 | 真空度5×10⁻³Pa,820~
840℃×3～5min |
| 对陶瓷化学镀镍 |  |
| 化学镀镍4h、镀镍层厚
度50μm | 钎料为BAg72Cu。辉光钎
焊：真空度在0.1Pa以下，工
作气压20Pa,辉光电压850V,
850℃×8min |
| 化学镀镍 | (280～360)℃×5min,钎料
是Sn-Ag3.5 |
| 对Al₂O₃陶瓷进行离子溅
射涂覆表面金属化 |  |
| 涂覆Ti-Cu | 钎料Ag-Cu-Ni(NiCuSi-
13),795℃ |
| 涂覆Ti-Au |  |
| 涂覆Cr-Cu |  |
| 涂覆Cr-Au |  |
| 涂覆Al-Cu |  |
| 涂覆Al-Cu | Pb-Sn(60Pb-40Sn)795℃ |
| 涂覆Al-Au | Pb-Sn-In(37.5Pb-37.5Sn-
25In)140℃ |
| 50μm厚度的纯铜箔 | 260℃×0.5min |
| 复合镀Ti-Ni,金刚石表面
分别采用真空微蒸发镀覆技
术和金刚石滚镀方法将其表
面镀Ti和Ni | 680℃×18s,700℃×12s,
750℃×5s,800℃×3s,850℃×
1s,900℃×瞬时 |
| 采用化学沉积的方法在金
刚石表面镀厚度30μm的金
属化膜 | 采用Ti箔和Ag-Cu共晶合
金箔作为中间层置于金刚石
镀膜与硬质合金(WC+8%
Co),即依次为金刚石镀膜/Ti
箔/Ag-Cu/硬质合金。焊接
条件：真空度2.5×10⁻³Pa,
880℃×30min×10MPa |

File: saved_knowledge/材料焊接原理_完整版/table_133.md
|  | 1800 | 2000 | 2200 | 2500 | 3000 | 3500 |
| --- | --- | --- | --- | --- | --- | --- |
| CO₂
CO
O₂ | 99.34
0.44
0.22 | 97.74
1.51
0.76 | 93.94
4.04
2.02 | 81.10
12.60
6.30 | 44.26
37.16
18.58 | 16.69
55.54
27.77 |
|  | 2.2×
10⁻³ | 7.6×
10⁻³ | 2.02×
10⁻2 | 6.3×
10-² | 18.58×
10⁻² | 27.77×
10=² |
|  | 3.81×
10⁻⁹ | 1.08×
10⁻7 | 1.35×
10⁻⁶ | 5.3×
10-⁵ | 一 | 一 |

File: saved_knowledge/材料焊接原理_完整版/table_134.md
| 序号 | 配方组成(质量分数)/% | 钎焊温度
/℃ |
| --- | --- | --- |
| 35 | Al₂O₃ CaO MgO BaO SrO
33.5 11 4.5 30.2 20.8 | 1590 |
| 36 | Al₂O₃ CaO MgO BaO Y₂O₃
40～50 30～40 3～8 10～20 0.5～5 | 1480～1560 |
| 37 | Al₂O₃ CaO MgO SrO SiO₂ K₂O Na₂O
38 42 8 5 7 0.3 0.6 |  |
| 38 | 37.1 43 6 1.5 11 | 1500 |
| 39 | Al₂O₃ CaO MgO BaO B₂O₃ SiO₂
44 38 6 9 2 1 |  |
| 40 | 32.6 50.4 10.3 4.2 1.8 0.5 | 1450 |
| 41 | Al₂O₃ CaO SrO BaO B₂O₃ SiO₂
25 18 18 14 5 20 | 一 |
| 42 | Al₂O₃ CaO SrO BaO MgO Y₂O₃
44～50 35～40 1.5～5 12～16 0.5～1.50.5～1.5 | 1500 |
| 43 | SiO₂ ZnO Al₂O₃
30～60 25～35 2.5～10 | 1000 |
| 44 | ZnO B₂O₃ SiO₂ Li₂O Al₂O₃
29～57 19～56 4～26 3～5 0～6 | 1000 |
| 45 | SiO₂ B₂O₃ Al₂O₃ Na₂O K₂O BaO
70～75 20 4～8 4～7 6 0～2 | 1000 |
| 46 | SiO₂ BaO Al₂O₃ Li₂O CoO P₂O₅
55～65 25～32 0～5 6～11 0.5～1 1.5～3.5 | 950～1100 |
| 47 | SiO₂ Al₂O₃ K₂O Na₂O BaO SrO CaO
63～68 3～6 8～9 5～6 2～4 5～7 2～4
还含有少量的Li₂O、MgO、TiO₂、B₂O₃ | 1000 |

File: saved_knowledge/材料焊接原理_完整版/table_135.md
| Al₂O₃+CaO+BaO+SrO
44～50+35～40+12～16+1.5～5 |
| --- |
| 1500 |
| 1.5～2 |
| 828① |
| 900～950 |
| 730～820 |
| (室温至100～800℃)76.7～91.1 |
| (室温至100～900℃)56.9～79.2 |

File: saved_knowledge/材料焊接原理_完整版/table_137.md
| 配方组成
(质量分数)/% | 金属化
温度/℃
保温时
间/min | 金属化
气氛 | 适用
瓷件 | 二次
金属化 | 焊料 | 钎焊
条件 | 连接
金属 | 连接强度
oB/×9.8
N/cm² |
| --- | --- | --- | --- | --- | --- | --- | --- | --- |
| Mo 100 | 1600~
1650 |  | Al₂O₃ |  |  |  |  |  |
|  | 1450~
1500 | H₂/N₂,
+40℃ | (含MnO₃
%)
Al₂O₃ | 镀Ni,
900℃,
15min,
干 H₂ | Ag-Cu | 790℃,
5min | 可伐 | 470 |
|  | 1470 | 干、湿
H₂ | 99.5%
氧化铍 | Ni |  |  |  | 133 |
| W100(25.4μm) | 1600
45 | 湿 H₂ | 94%
氧化铝 | 镀Cu,Ni | Ag-Cu |  |  | 872 |
|  | 1650~
1700
30 | 干 H₂ | 95%氧化
铝生瓷 | 镀Ni,
1000℃,
H₂ | Ag-Cu | 850℃,
5min | 可伐 | 1820
(抗折) |

File: saved_knowledge/材料焊接原理_完整版/table_138.md
| 活性材料 | 焊接工艺参数 |
| --- | --- |
| Cu70Ti30作为钎料 | 真空度不低于10⁻²Pa,
1100℃×10min |
| 钎料为Ag-Cu-3Ti | 10⁻⁴Pa的真空度，
900℃×5min |
| Ag-Cu共晶(Ag39.9-Cu60.1)中加入质
量分数3%的Ti,钎料厚度0.1mm | 900℃×15min |
| Cu₂O+Cu作中间层的Ag-Cu-Ti活性
钎料 | 采用蒸涂法在Al₂O₃
陶瓷表面涂10 μm的
20Cu₂O+80Cu(质量分
数),在5×10⁻⁴Torr真
空下，进行840℃ ×
10min的钎焊 |
| Mo-Mn法及Ag-Cu-Ti活性钎料直接
钎焊 | M o 粉 ：M n 粉 = 4 :
1,用黏结剂拌匀，涂敷于
Al₂O₃陶瓷表面，置于
25%H₂- 75%N2气中进
行1500℃×60min金属
化，然后再在这个金属化
层上电镀约10μm的Ni。
800℃×10min |
| Ag-Cu-Ti | 在5×10⁻⁴Torr真空
下，进行840℃×10min
的钎焊 |
| AgCuTi活性钎料 | 900℃×5min |
| Cu-Ni-Ti钎料，(Cu85-Ni15)80-Ti20钎料 | 1100℃×10min |
| Ag-Cu-Ti钎料 |  |
| Al-Ti |  |
| Al-Zr |  |
| 钎料采用Cu-Cr、Cu-Sn-Ti、Cu-In-Ti | 在真空度不低于5×
10⁻⁵Torr,加热温度分别
为1050℃(Cu-Cr)、1100℃
(Cur-Sn-Ti)、1050℃(Cu-In-
Ti)与900℃(Ag-Cu-Ti),
保温10min |
| 钎料(Ag-Cu共晶)97-3Ti | 900℃×10min |
| 用60μm(Ag-Cu共晶)95-5Ti钎料钎焊 | 920℃×8min,真空度
为(2～3)×10⁻³Pa |
| (Ag-Cu)共晶93-7Ti/Ni-1⑨复合钎料
钎焊 | 是将钎料 (厚度为
60μm)夹在Si₃N₄与
LDZ125合金之间。 Si₃N₄
与Ag-Cu-Ti相邻，Ni-1与
LDZ125合金相邻，钎焊工
艺为920℃×5min →
1160℃×5min,真空度为
(2～3)×10⁻³Pa |
| Ag-Cu-Ti-Nb(Ta)复合钎料 |  |

File: saved_knowledge/材料焊接原理_完整版/table_139.md
| 配方组成
(质量分数)/% | 金属化
温度/℃
保温时
间/min | 金属化
气氛 | 适用
瓷件 | 二次
金属化 | 焊料 | 钎焊
条件 | 连接
金属 | 连接强度
ob/×9.8
N/cm² |
| --- | --- | --- | --- | --- | --- | --- | --- | --- |
| Mo80+Mn20
(25.4μm) | 1280~
1300 | -18~
—25℃
H₂ | 72%氧
化铝 | 涂Ni,
1050℃,
3h-50~
—60℃
H₂ | Ag-Cu
共熔 | 干 H₂ | 可伐 |  |
|  | 1450
60 | +40℃
H₂/N₂ | 94%氧
化铝 | 镀Ni
900℃,
15min,
干 H₂ | Ag-Cu | 790℃,
5min,
H₂ | 可伐 | 500 |
| Mo83.3+
Mn16.7
(10～25)μm | 1510±10
30 | H₂/N₂
3/1
10～25℃ | 94%
氧化铝 | 镀Ni
(5～10)
μm,
1000℃,
15min,
H₂ | Ag-Cu
共熔 | 分裂氨 | 可伐 |  |
| Mo60+MnO₂40 | 1600
10 | —29℃
H₂ | 96%
氧化铍 | 镀 Ni
(10~
20)μm |  |  | 可伐 | 504 |
| Mo40+Mn60 | 1350
30 | 非氧化 | 高Al₂O₃ |  | Cu | 1100℃ | 可伐 |  |
| Mo75+Mn20+
Si5(35～50)μm | 1300~
1330
45 | H₂:N₂:
空气=
150:
800:63 | 75%
氧化铝 | 镀Ni,
1000℃ | Ag |  |  | 530 |
| Mo78+Mn15+
SiO₂7 | 1215~
1375
30 | 湿 H₂ | 99%
氧化铍 | 镀Ni
13μm | Incusil
15 | 780~
785℃,
45′,
+10℃
H₂ |  | 392~
605 |
| Mo80+Mn12.8+
SiO₂7.2 | 1300 |  | 99.49%
氧化铍 | 镀Cu8μm | Cu-Au |  | Cu | 471 |
|  |  |  | 99.8%
氧化铍 |  |  |  |  | 385 |
|  |  |  | 94%
氧化铝 |  |  |  |  | 830 |
| MoO₃80+SiO₂
11+MnO9 | 1300 |  | 99.49%
氧化铍 | 镀Cu8μm | Cu-Au |  | Cu | 485 |
|  | 1200 |  | 99.8%
氧化铍 |  |  |  |  | 556 |
| Mo78.4+SiO₂
14.8+Mn6.8 | 1300 | 湿分裂
NH₄ | 96%
氧化铝 | 镀Ni
(5~
7.5)|μm,
1050℃,
20min,
湿 H₂ | Cu |  |  | 924 |
|  | 1500 |  | 99.6%
氧化铅 |  |  |  |  | 1055 |
| Mo78+Mn7十
SiO₂15 | 1550
60 | 湿 H₂ | 99
氧化铝 |  | Ag-Cu
共熔 |  | Cu | 1544 |
| Mo89.24+
SiO₂7.38+
Mn3.38 | 1575±50 | +30℃
H₂ | 99.5%
氧化铝 | 镀Ni,Cu | Cu | 1100℃ |  |  |

File: saved_knowledge/材料焊接原理_完整版/table_14.md
| 平均含氧量(质量分数)/% | 材料及焊接方法 |
| --- | --- |
| 0.003～0.008
0.010～0.020
0.01～0.02
0.15～0.30
0.02～0.03
0.101
0.05～0.07
0.065 | 纤维素型焊条
氧化铁型焊条
铁粉型焊条
自动埋弧焊
电渣焊
气焊
CO₂保护焊
氩弧焊 |

File: saved_knowledge/材料焊接原理_完整版/table_140.md
| 配方组成
(质量分数)/% | 金属化
温度/℃
保温时
间/min | 金属化
气氛 | 适用
瓷件 | 二次
金属化 | 焊料 | 钎焊
条件 | 连接
金属 | 连接强度
ob/×9.8
N/cm² |
| --- | --- | --- | --- | --- | --- | --- | --- | --- |
| Mo76.5+Mn6.8
+SiO₂14.7+
CaO2 | 1500.6 | 湿 H₂ | 99%
氧化铝 |  | Ag-Cu |  | Cu | 1537 |
| MoO₃66+
MnO₂17.5+
SiO₂13+TiO₂35 | 1280~
1340 | 30~
50℃ H₂
或H₂/
N₂ | 镁橄
榄石 | 镀Ni,
Cu,
800~
700℃,
H₂ |  |  |  |  |
| MoO₃73+
MnO₂19+
SiO₂4+TiO₂4 | 1400~
1600
30～40 |  | Al₂O₃ |  |  |  |  |  |
| MoO₃72+MnO
18.7+SiO₂
4.65+TiO₂4.65 | 1425 |  | 99.49%
氧化铍 | 镀Cu
8μm | Cu-Ag |  | Cu | 930 |
| Mo56+MnO22+
SiO₂13.2+
Al₂O₃8.8 | 1400
45 | 干 H₂,
湿 H₂ | (96~
99.6)%
Al₂O₃,
蓝宝石 | 镀Ni,
涂Ni
1000℃,
30min,H₂ | Au-Ni |  |  |  |
| Mo78.06+
Mn19.5+
SiO₂1.95+
Al₂O₃0.49 | 1450±10
45 | N₂/H₂
4/1
40～43℃ | 92.95%
氧化铝 | 镀Ni,
975℃,
15min | V78 | 780℃,
5min | 可伐 | 1400~
2100
(抗折) |
| Mo79+MnO₂
19+Ti2 | 1550
30 | 湿 H₂ | 99%
氧化铍 | 镀Ni
3μm | Incusil15 | 800℃ |  | 459 |
| Mo77+Mn19+
Ti4(10～20)μm | 1350
30～40 | +35℃
H₂ | 92%
氧化铝 | 镀Cu | Cu-Ag | 779℃ |  |  |
| MoO₃76+MnO₂
20+TiO₂4
25μm | 1425
30 | +38℃
H₂/N₂
3/1 | 93%
氧化铝 | 镀Cu
12.7μm
1000℃,
20min | Cu | 1110℃,
10min | Cu-Ni | 950 |
| MoO₃75+MnO₂
21+TiO₂4 | 1425
30 | +37.8℃
H₂N₂
1/3 | 94%
氧化铝 |  | Cu | 1110℃ | Cu-Ni | 1130 |
|  | 1550
30 |  | 99%
氧化铝 |  |  |  |  | 894 |
| Mo85+Mn10+
TiH₂5 |  |  | 96%
氧化铝 |  |  |  |  | 1015 |
| Mo69+
MnO₂27+
TiO₂6 | 1280~
1340 | 30~
50℃
H₂,
H₂/N₂ | 镁橄榄石 | 镀Ni,
Cu800~
1000℃,
H₂ |  |  |  |  |
|  | 1400~
1600 |  | Al₂O₃ |  |  |  |  |  |
| MoO₃(60~
70)+Mn(5~
10)+TiO₂
(20～30) | 1400±50
30 | +20℃
H₂ | 99%
氧化铝，
氧化铍，
氧化镁 | Ni | Cu |  |  |  |
| Mn80+Mn
(14～12)十
硅铁(6～8) | 1200~
1350 |  | 高
Al₂O₃ | 涂Ni
(5～7)μm |  |  |  |  |

File: saved_knowledge/材料焊接原理_完整版/table_141.md
| 活性材料 | 焊接工艺参数 |
| --- | --- |
| Cu-2Al-3Si-2.3Ti箔钎料 | 2×10⁻³Pa以上的真
空中，1030℃ |
| Ti70-Cu15-Ni15为钎料 | 1000℃,加压1kPa |
| Cr和Mo的混合粉料进行钎焊 | 利用Cr和Mo的混合
粉料在高温真空状态下
与碳/碳复合材料表面发
生 固相反应 (温度在
1300℃以上，保温1h)。
再利用浆料涂于表面改
性的碳/碳复合材料与铜
之间，加热1100℃,保
温20min |
| 活性钎料15Cu-15Ni-70Ti、68.8Ag-
26.7Cu-4.5Ti、63Ag-34.3Cu-1Sn-1.75Ti |  |
| 表面涂覆一层活性材料 | 将铜合金(Cu-Zr-Cr)
浇铸在其表面 |
| Cu-Fe-Cu膜/Mo片/Fe-Cu-Ag膜的多层
中间层 | 970℃×10min |
| Si、Mg₂Si、TiSi2等 | 1420～1490℃ |
| 以Ni-Pd为基的钎料，加入活性元素Ti、
Cr、V等，40Ni-Pd,Ni-Pd6.6～14.5V,Ni-
Pd-12～25Cr,Ni-Pd-12～25Cr-6.6～14.5V-
Si-B |  |
| Ti | 133.322×10⁻⁴Pa,950℃ |
| 79Ag-Cu | 133.322×10⁻⁴Pa,1850℃ |
| Ni-Rh | 133.322×10⁻⁴Pa,1850℃ |
| 48Ti-48Zr-4Be | 133.322×10⁻⁴Pa,1900℃ |
| 36～45Ni-5～10Ti-Fe | 氩气，1300～1400℃ |
| 80～50Ti-20～50Ni-Si | 氩气，1000～1050℃ |
| 40～70Ti-60～30Ni-Si | 氩气，950～1000℃ |
| 35Au-35Ni-30Mo | 真空及氦气，2000℃ |
| 直接电阻焊 | 真空及氦气，2000℃ |
| 64Ni-20Cr-8Mo-8W |  |
| 铌基钎料、金基和钯基钎料 | 真空度一般为133.322×
10⁻⁴Pa |
| Ti-Ni | 真空度2×10⁻²Pa,
1420℃×20min |
| Ti-Cr |  |
| 以钛或者银-铜-钛作为钎料 |  |
| 钎料采用快速凝固技术获得的(质量分
数%)35Ti-35Zr-15Cu-10Ni-5熔点为850℃
的30μm厚的非晶体钎料 | 真空度为6×10⁻³Pa,
10min×870℃ |
| 钛基非晶体钎料(原子分数%)45Ti-30Zr-
15Cu-10Ni,厚度20μm,中间层材料0.2mm
的Mo片和Cu片 | 按照Cu/钎料/中间
层/钎料/掺杂石墨的顺
序组装，进行真空钎焊。
钎焊温度900℃ |

File: saved_knowledge/材料焊接原理_完整版/table_142.md
| 活性材料 | 焊接工艺参数 |
| --- | --- |
| 质量分数Co-73.3Ti的钴基高温钎料 | 1060℃×13min |
| 采用Cu-Sn-Ti、Cu-Cr、Ni-Cr-P、Ni-Cr-
Ag、Ag-Cu-Ti等 |  |
| 钎料90%(Ag-Cu)共晶-10%Ti合金箔，
基体材料是40Cr | 真空度5×10⁻³Pa,
920℃×20min |
| 采用Co-Si合金焊接金刚石与硬质合金 | 以烧结的方法将金刚
石与硬质合金连接在一
起。烧结条件：1450℃×
压力6GPa,烧结时间
3min、5min |

File: saved_knowledge/材料焊接原理_完整版/table_143.md
| 配方组成
(质量分数)/% | 金属化
温度/℃
保温时
间/min | 金属化
气氛 | 适用
瓷件 | 二次
金属化 | 焊料 | 钎焊
条件 | 连接
金属 | 连接强度
o₆/×9.8
N/cm² |
| --- | --- | --- | --- | --- | --- | --- | --- | --- |
| Mo76.6+
CeO₂23.4 | 1500 | 湿分裂
NH₃ | 96%
氧化铝 | 镀Ni5~
7.5μm
1050℃,
20min,
H₂ |  |  |  | 1108 |
| Mo94.14+
CeO₂5.86 | 1575±50 | +30℃
H₂ | 100%
氧化铝 |  |  |  |  |  |
| Mo62.5+
CaO37.5 | 1500
10 | —29℃
H₂ | 96%
氧化铍 | 镀Ni
10~
20μm |  |  | 可伐 | 413 |
| W90+Fe10
(25～50)μm | 1340~
1360 | H₂,
H₂/N₂ | 镁橄榄
石，ZrO₂ | Ni,Cu
或不涂 | Ag-Cu,
Cu |  |  |  |
| W(80～90)十
Fe(10～5)十
Mn(10～5) | 1520~
1540
20 |  | 85%,
96%
氧化铝 |  |  |  |  |  |
| W74.3+Fe8.3+
SiO₂14.9+
TiO₂2.551μm | 1600
5～10 | H₂/N₂,
H₂ | BeO | Ni,Cu |  |  |  |  |
| W81+Fe9+
滑石瓷粉10 | 1500
5～10 | H₂,H₂/
N₂ | BeO |  |  |  |  |  |
| W88.3+Fe9.8+
MgO1.951μm | 1500
5～10 | H₂,H₂/
N₂ | BeO | Ni,Cu,
900~
1000℃,
2～5min,
H₂ |  |  |  |  |
| W95.1+
Al₂O₃4.9 | 1200~
1400
120 |  | 99.8%
氧化铝 |  | Cu-2Ni | 1150℃ |  | 1430 |
| W95.2+
Al₂O₃4.7+
Y₂O₃0.1 |  |  |  |  | Pd | 1570℃ |  | 1000 |
|  |  |  |  |  | V-Nb-Ti | 1805℃ |  | 840 |
| W95.8+
Al₂O₃4.1+
CaCO₃0.1 |  |  |  |  |  |  |  |  |
|  |  |  |  |  | Ru-Mo | 1945℃ |  |  |
| W78+MnO₂15+
TiO₂3.5+
SiO₂3.5或
W63+MnO₂20+
TiO₂5+Re12 | 1280~
1340 | H₂,
H₂/N₂ | 镁橄
榄石 | 镀Ni,
Cu,800~
1000℃,
H₂ |  |  |  |  |
|  | 1400~
1600
30～40 |  | Al₂O₃ |  |  |  |  |  |
| WC60+TiC10+
Fe30 | 比瓷烧
成温度
低20~
90℃ | 29~
23℃
保护气 | 镁硅
酸盐
铝硅
酸盐 | 镀Ni或
涂Ni,
1200~
1280℃
H₂ |  |  |  |  |
| MoO₃+涂Au | 1000~
1180 | 湿分裂
NH₃ | 高Al₂O₃,
BeO滑
石，镁橄
榄石 |  | Pb/Sn
40/60 |  | 钢 | 685～707 |

File: saved_knowledge/材料焊接原理_完整版/table_147.md
| 0.12 | 1.50 | 0.90 | 0.030 | 0.025 | 0.80～1.10 | 一 | 0.30 | 0.03 | 一 | 0.35 |
| --- | --- | --- | --- | --- | --- | --- | --- | --- | --- | --- |
| 0.08 | 1.25 |  |  |  | 1.75～2.75 |  | 一 |  |  |  |
| 0.12 | 1.50 |  |  |  |  |  |  |  |  |  |
|  |  |  |  |  | 2.75～3.75 |  |  |  |  |  |

File: saved_knowledge/材料焊接原理_完整版/table_148.md
| 焊接方法 | 中间层或者金属化方法 | 焊接条件(温度×时间×压力) |
| --- | --- | --- |
| S | PVDTi0.5μm+Ag4μm | 807℃×180s×5MPa |
|  |  | 830℃×180s×5MPa |
|  |  | 887℃×180s×5MPa |
|  |  | 937℃×180s×5MPa |
|  | PVDZr0.7μm+Ag4μm | 830℃×180s×5MPa |
|  | PVDHf0.5μm+Ag4μm | 830℃×180s×5MPa |
|  | PVDV0.5μm+Ag4μm | 830℃×180s×5MPa |
|  | Ti15μm | 830℃×180s×5MPa |
|  | Zr20μm | 830℃×180s×5MPa |
| B | 1Ti-72Ag-Cu100μm | 830℃×180s×5MPa |
| S | Ti10μm+Ni3μm | 1120℃×真空 |
|  | Zr20μm+Ni5μm | 1120℃×真空 |
|  | Ti7μm+Cu5μm | 1120℃×真空 |
| B | 28Ti+Cu(原子分数) | 1020℃×真空 |
|  | 47μZrm+Cu(原子分数) | 1020℃×真空 |
|  | 63Ti-37Ni | 1100℃×360s×3MPa |
|  | 71Ti-29Ni | 1100℃×360s×3MPa |
|  | 42Ti-58Cu | 880℃×360s×3MPa |
|  | 4Ti-61Ag-35Cu | 1100℃×360s×3MPa |

File: saved_knowledge/材料焊接原理_完整版/table_149.md
| 焊接方法 | 中间层或者金属化方法 | 焊接条件(温度×时间×压力) |
| --- | --- | --- |
| MB | Ti3μm+Cu100μm | 880℃×360s×真空 |
|  | (72Ag-28Cu)40μm+Ni4μm | 真空 |
|  | Ti3μm+Ag10μm+Cu100μm | 880℃×360s×真空 |
|  | (72Ag-28Cu)40μm+Ni3μm | 真空 |
|  | Ti(1～10μm)+Cu100μm | 980℃×360s×真空 |
|  | (72Ag-28Cu)40μm+Ni3μm | 真空 |
| B | Ag-26.6Cu-5.0Ti | 900℃×300s |
|  | Ag-25.2Cu-5.0Ti-5Co | 900℃×600s |
|  | Ag-25.2Cu-5.0Ti-5Nb | 900℃×300s |
| B | Pb-Ag-Ti合金 | 400℃×600s×1MPa |
| B | 51Cu-14Ti-35Sn | 750℃×360s×8MPa |
|  |  | 775℃×360s×8MPa |
|  |  | 800℃×360s×8MPa |
|  | 45Cu-14Ti-35Sn-6Ni | 738℃×360s×8MPa |
|  |  | 750℃×360s×8MPa |
|  |  | 800℃×0s×8MPa |
|  |  | 800℃×300s×8MPa |
|  |  | 800℃×360s×8MPa |
|  |  | 800℃×1080s×8MPa |
|  | 39Cu-11Ti-50Sn | 700℃×360s×8MPa |
|  |  | 750℃×360s×8MPa |
|  |  | 800℃×360s×8MPa |
|  | 36Cu-10Ti-50Sn-4Ni | 700℃×360s×8MPa |
|  |  | 800℃×360s×8MPa |
|  |  | 850℃×360s×8MPa |
| B | 1000～1200℃在空气中预氧化。
采用Cu-O共晶成分在1063~
1083℃下氧含量80～3900ppm
焊接 | 在1063～1083℃氧含量80~
3900ppm下焊接 |

File: saved_knowledge/材料焊接原理_完整版/table_15.md
|  |  |  | 金相组织百分比/(体积分数)% |  |  |  |
| --- | --- | --- | --- | --- | --- | --- |
| P | B | M | F | P | B | M |
| 232～249 | 240～285 | 一 | 10 | 7 | 83 | 0 |
| 一 | 273～336 | 245～383 | 1 | 0 | 70 | 29 |
| 一 | 293～323 | 446～470 | 0 | 0 | 19 | 81 |
| 一 | 一 | 454～508 | 0 | 0 | 0 | 100 |

File: saved_knowledge/材料焊接原理_完整版/table_150.md
| 焊接方法 | 中间层或者金属化方法 | 焊接条件(温度×时间×压力) |
| --- | --- | --- |
| B | 1000～1200℃在空气中预氧化。
采用Cu-O共晶成分在1063~
1083℃下氧含量80～3900ppm
焊接 | 在1063～1083℃氧含量80~
3900ppm下焊接 |

File: saved_knowledge/材料焊接原理_完整版/table_151.md
| 中间层 | 焊接工艺参数 |
| --- | --- |
| V、Ta、Cu、Mg等 |  |
| Ta |  |
| Cu | 激光功率1500W,脉宽14ms,
焊接速度0.32m/min,激光束向
不锈钢偏移 |
| Mg | 激光功率2500W,焊接速度
2m/min,间隙0.4mm |
| V | 焊接速度1.8m/min,电子束
功率6000W,电子束向不锈钢的
偏移量0.25mm,加速电压
25kV,电子束电流25mA |
| Ta | 900℃×10min×8.82MPa, |
| V | 32×15mim×80.9BMPa,
332×15min×80.98MPa, |
| V+Cu | 13828×15mia×4.9MPa |
| V+Cu+Ni |  |
| V+Cu+Ni | 3828×10mn×4.9MPea
.332×1×15min×4.9MPa, |
| Cu+Ni | 1.3332×10⁻8 |
| Cu+Ni | 1000℃×10min×4.9MPa,
1.3332×108 |
| Sn0.1mm |  |
| Sn0.4mm |  |
| Zn0.1mm |  |
| Cu0.1mm |  |

File: saved_knowledge/材料焊接原理_完整版/table_152.md
| 活性材料 | 焊接工艺参数 |
| --- | --- |
| Ag-Cu-Ti,100μm厚的Ag箔和2μm厚的
Ti箔夹在Al₂O₃陶瓷与Ni母材之间；也可
以制成Ti-Ni-Ag薄片使用，夹在Al₂O₃陶
瓷与Ni中间作为钎料 | 在真空炉或者氩气保
护之下加热至1000℃,保
温7min |
| Ag-Cu-Ti钎料 | 钎 焊 温 度 增 加
到1025℃ |
| Ag-Cu-Ti活性钎料 | 真空度为3×10⁻²Pa,
(770～1120)℃×(3~
60)min |
| Ni-Ti作为钎料的钎焊 | 1350℃×20min,真空
度3×10⁻²Pa |
| Cu-Ti-Zr活性钎料，成化学成分
为77Cu18Ti5Zr | 真空度0.03Pa,1100℃
×(10～60)min |
| Cu-Ti | 真空度大于6.7×
10⁻³Pa,960℃×2min |
| Ni-Ti,Ni箔厚度15μm | 真空条件下1000℃×
5min |
| Ni-Ti-Cu活性金属法钎焊 | 在Ni的质量分数为
28.5%或者33%的Ni-Ti
合金中加入质量分数
10%的Cu,也可以在厚
度为10～20μm的Ni箔
表面镀上一层Cu。钎焊
工艺参数为在真空炉中
加热到900～980℃保
温5min |
| 采用Ag-Cu-Ti活性钎料 | 真空度1.0×10⁻²~
2.0×10⁻³Pa,真空度1.0×
10⁻²~2.0×10⁻³Pa,加热
温度825～925℃,保温
5～90min,加热速度
15℃/min,随炉冷却，加
热速度15℃/min,随炉
冷却 |
| 采用Cu-Ti活性钎料 | 真空度大于6.7×
10⁻³Pa,(900～1120)
℃×(2～5)min |
| 涂覆Ti-Cu层 | 钎料Ag-Cu-Ni(NiCu-
Si13),795℃ |
| 涂覆Ti-Au |  |
| 涂覆Cr-Cu |  |
| 涂覆Al-Au |  |
| 涂覆Al-Cu |  |
| 涂覆Al-Cu | 钎料Pb-Sn(60 Pb-40Sn)
260℃ |
| 涂覆Al-Au | 钎料Pb-Sn-In(37.5Pb-
37.5Sn-25In)260℃ |

File: saved_knowledge/材料焊接原理_完整版/table_154.md
| 活性材料 | 焊接工艺参数 |
| --- | --- |
| Ni-25.6Hf-18.6Co-4.5Cr-4.7W作为
钎料 | 在(3～5)×10⁻²Pa的
真空条件下，(1200~
1250)℃×10min, |
| Ag71-Cu27-Ti2钎料 | 900℃×20min |
| Cu-Ti,Ni-Ti、Ag-Cu-Ti、Ag-Cu-Ti、Ag-
Cu-Ti-In、Cu-Ti-Be |  |
| 钎料有：Ag-Cu系、Ag-Cu-Ti系、Ag-Cu-
Zr系、Ag-Cu-Hf系、Ag-Cu-V系、Ag-Cu-Ti-
Co系、Ag-Cu-Ti-Nb系、Cu-Ti系、Cu-Zr系、
Cu-Ti-Sn系、Cu-Ti-Sn-Ni系、Pb-Ag-Ti系 |  |
| Ag-27Cu-2Ti钎料 | 6×10⁻³Pa的真空，
850℃×8100s |
| Ag-Cu-Ti钎料 | 20℃/min的速度加热
到800℃,保温10min,再
以5℃/min的速度加热
到钎焊温度；冷却时先以
5℃/min的速度冷却到
500℃,然后再随炉冷却 |
| Ti | 10s×30MPa |
|  | 10s×30MPa |
| Nb | 6s×30MPa |
| Zr | 10s×30MPa |
| 钎料为活性材料Ag-Cu-Ti | 真空度1.33×10⁻²Pa,
(800～1000)℃×(2~
30)min |
| 采用加入活性元素钛粉末(质量分数)
0.7～2.8的40.7银-40.0铝-19.3铜粉末
混合而成 | 真空度3.2×10⁻³Pa,
(510～540)℃×(15～60)
min×1.5MPa的压力 |
| Ti-15Cu-15Ni | 真空度2×10⁻²Pa,
980℃×10min |
|  | 真空度2×10⁻²Pa,
980℃×30min |
|  | 真空度2×10⁻²Pa,
980℃×60min |
|  | 真空度2×10⁻²Pa,
1010℃×60min |
|  | 真空度2×10⁻²Pa,
1015℃×10min |
|  | 真空度2×10⁻²Pa,
1050℃×10min |
| 钎料Ti-20Zr-13Ni-7Cu | 1.5×10⁻²Pa的真空，
980℃×15min |
| 钎料为Ti- 35Zr- 15Ni- 15Cu,熔点
830～850℃ | 真空度8×10⁻⁴Pa,
1050℃×5min |
| Ni-7Cr-5Si-3B-3Fe,熔点为970～1000℃ | 真空度8×10⁻⁴Pa,
1100℃×5min |

File: saved_knowledge/材料焊接原理_完整版/table_155.md
| 活性材料 | 焊接工艺参数 |
| --- | --- |
| Ti-Cu15-Ni15(质量分数%)作为钎料 | 1150℃ |
| Ti-35Zr-15Ni-15Cu钎料 | 1.33×10⁻⁴Pa,850℃×
10min |
|  | 1.33×10⁻⁴Pa,850℃×
10min |
|  | 1.33×10⁻⁴Pa,950℃×
10min |
|  | 1.33×10⁻⁴Pa,1000℃×
10min |
| 采用厚度为20μm的68.32%Ag-27.14%
Cu-4.54%Ti作为钎料 | 6.6×10⁻³,900℃
×10min |
| Al-10%～15%Ti钎料 | 钎料厚度0 . 23mm,
900℃×20min |
|  | 钎料厚度0 . 10mm,
950℃×10min |
|  | 钎料厚度0 . 21mm,
1050℃×10min |
|  | 钎料厚度0 . 15mm,
1100℃×10min |
| 活性钎料Cu-15%Ti | 1050℃×30min |
| 0.1mm厚度Ag-26.4Cu-4.6Ti钎料 | 对接，真空度2×
10⁻²Pa,900℃×10min |
| 0.2mm厚度Ag-26.4Cu-4.6Ti钎料 | 搭接，真空度2×
10⁻²Pa,900℃×10min |
| Ag-26.7Cu-4.6Ti的0.05mm的箔片作
为钎料 | 910℃×10min,真空度
低于10⁻⁴Pa |
| Ti-Cu-Ni系和Ti-Cu-Si系 |  |
| Ag-Mn,Ag-Ti系、Ti-Zr-Ni |  |
| 50Cu-50Pb作为钎料 | 710℃ |
| 100μm厚的Ag71-Cu27-Ti箔作为钎料 | 820℃左右 |
| 49Ti-49Cu-2Be作为钎料 | 在真空条件下，980℃
×5min |
| 0.01mm的Ti箔作为钎料 | 1000℃×5min |
| 利用离子镀在碳/碳复合材料的表面镀上
几层Ti和Cu;另一种方法是在碳/碳复合
材料的表面涂上用有机黏结剂调制成糊状
的Ti粉和Cu粉的混合物 |  |

File: saved_knowledge/材料焊接原理_完整版/table_156.md
| 中间层 | 焊接工艺参数 |
| --- | --- |
| 钛箔0 . 1mm | 1200×10×7.2 |
| 钛箔0 .08mm | 1600×15×7.4 |
| 钛箔0.035mm | 1050×30×12.0 |
| 钛箔0.035mm | 950×30×12.0 |
| 钛粉<100μm | 1500×10×12 |
| 钛粉<53μm | 1650×10×6 |
| 钛粉<53μm | 900×15×8.5 |
| 钛粉<53μm | 1350×15×4.4 |
| 钛粉<53μm | 1400×15×5.0 |
| 钛粉<53μm | 1650×15×4.5 |
| 镍粉 | 850～1250×10～45×7.5～35 |
|  | 1300～1350×2～45×7.5～25 |
| 镀镍 | 850～1250×10～45×4.2～30 |
|  | 1300～1350×2～25×2.0～5.0 |
| Ti、Zr、Cr、Mo、Nb等 |  |
| Ti |  |
| Ti-V-Cr | 1550～1650℃ |
| Ti-Zr-Ta | 1300～1600℃ |
| 以约10μm的镍箔片
作为中间层 | (830～870)℃×0.98MPa×
35min,真空度为133.322×10⁻³Pa |
| 将石墨的焊接面镀上
一层10～30μm的镍 |  |
| 对钨的焊接表面镀上
一层镍、铬或者铜等。钎
料可以采用Ti-V-Cr(熔
点1550～1650℃)、Ti-
Zr-Ta (熔点1650~
2100℃)、Ti-Zr-Ge(熔点
1300～1600℃)、Ti-Zr-
Nb(熔点1600～1700℃)
还可以用高温钎料80Ti-
10Ta-10Cr、85Ti-10Ta-5Cr、
70Ti-20Cr-7Mn-3Ni、60Ti-
10Ta-20Cr-7Mn-3Ni |  |
| 中间层(采用80Cr-
20Ni)厚度0.8～1.0mm | (1650～1750)℃×5min×1MPa |
| 中间层(采用80Cr-
20Ni)厚度0.8～1.0mm | (1650～1750)℃×5min×1MPa |
| Al、Cu、Ti、Ta、Mo、
Nb、Ni、Cr、Ni-Cr及钢等 |  |
| Ni | 真空1.3×10⁻²Pa |
|  | 氩气，大气压 |
|  | 氩气+空气2.7×10⁴Pa |
|  | 大气550℃ |
|  | 15氢气-85氮气，550℃ |
|  | 大气750℃ |
|  | 15氢气-85氮气，750℃ |
|  | 大气1000℃ |
|  | 15氢气-85氮气，1000℃ |

File: saved_knowledge/材料焊接原理_完整版/table_158.md
| 族 | 系 |
| --- | --- |
| IV族 | Ti系 |
|  | Zr系 |
|  | H f 系 |
| Ⅲ族 | Al系 |
| V族 | V系 |
|  | Nb系 |
| 其它 | Ni系 |
|  | Cu系 |

File: saved_knowledge/材料焊接原理_完整版/table_159.md
| Fe | Ni | Co | Cu | Nb | Mo | W |
| --- | --- | --- | --- | --- | --- | --- |
| 325 | 389 | 151 | 16 | 289 | 420 | 90 |
| 1200 | 1200 | 1300 | 1000 | 1400 | 1500 | 1300 |

File: saved_knowledge/材料焊接原理_完整版/table_16.md
| 钛铁矿型 |  |  |
| --- | --- | --- |
| Po₂) | Pó₂ | Po₂ |
| 2.52×10-10
9.47×10-10
4.98×10=⁶
2.96×10⁻4 | 1.40×10⁻9
8.42×10⁻⁹
2.16×10⁻⁷
1.88×10⁻6 | 2.12×10⁻⁹
8.02×10⁻⁹
6.30×10⁻5
5.35×108 |

File: saved_knowledge/材料焊接原理_完整版/table_161.md
| 母材 | 中间层 | 焊接工艺参数 | 接头强度/MPa |
| --- | --- | --- | --- |
| SiC陶瓷与Cu的摩
擦焊 | Ti | 摩擦时间10s,顶锻压力
30MPa,摩擦压力20MPa,顶锻
时间6s,转速40r/s | 弯曲强度33～79 |
|  |  | 摩擦时间10s,顶锻压力
70MPa,摩擦压力20MPa,顶锻
时间6s,转速40r/s | 弯曲强度109 |
|  | Nb | 摩擦时 间6s,顶锻压力
30MPa,摩擦压力20MPa,顶锻
时间6s,转速40r/s | 弯曲强度67～90 |
|  | Zr | 摩擦时间10s,顶锻压力
30MPa,摩擦压力20MPa,顶锻
时间6s,转速40r/s | 46～82 |
| SiC陶瓷与Nb的扩
散焊 |  |  |  |
| ZrO₂陶瓷扩散焊 | A1、Ti、Zr、Nb、Fe、Ni、
Cu、Ag |  |  |
|  | Ni | 900℃×15min×27MPa | 90 |
| ZrO₂陶瓷(加入CaO
稳定)与Al₂O₃陶瓷的扩
散焊 | Pt | 1450 | 154 |
| ZrO₂陶瓷(加入Y₂O₃
稳定)与Al₂O₃陶瓷的扩
散焊 |  |  | 110 |
| ZrO₂陶瓷(加入MgO
稳定)与Al₂O₃陶瓷的扩
散焊 |  |  | 170 |
| ZrO₂陶瓷与不锈钢的
扩散焊 |  | 1130 | 24 |
| ZrO₂陶瓷与Al₂O₃陶
瓷的扩散焊 |  | 1440 | 110 |
| ZrO₂陶瓷与Al₂O₃陶
瓷的扩散焊 | Au | 1040 | 99 |
| ZrO₂陶瓷与莫来石的
扩散焊 |  | 1040 | 42 |
| ZrO₂陶瓷与MACoR
(可加工玻璃)的扩散焊 |  | 900 | 51 |
| ZrO₂陶瓷与不锈钢的
扩散焊 |  | 950 | 24 |
| 陶瓷基增强复合材料
的扩散焊 | 单层应力缓解中间层：
采用低弹性模量、低屈服
强度和高塑性的金属材
料，如Cu、Ag、Al、Ni |  |  |
|  | 采用复合中间层：不仅
包括容易变形的软金属
层，还应当包括弹性模量
高、线胀系数小的硬金属
层，如W、Nb、Mo等 |  |  |
|  | 采用梯度中间层，即采
用物理性能逐渐变化的
多层中间层材料 |  |  |

File: saved_knowledge/材料焊接原理_完整版/table_163.md
| 母材 | 中间层 | 焊接工艺参数 | 接头强度/MPa |
| --- | --- | --- | --- |
| 碳/碳化硅复合材料与
铌合金的扩散焊的改进 | 采用波形界面构建梯
度中间层TA2钛合金以
改进碳/碳化硅复合材料
与铌合金的扩散焊 |  | 45～50 |
| 碳/碳化硅复合材料与
钛合金的钎焊 | 采用Ag粉、Cu粉、Ti
粉与短碳纤维(体积分数
12%)组成的混合粉末 | 900℃×30min | 剪切强度为84MPa |
| SiCP/2618Al复合材
料的反应扩散焊 | 采用加入活性元素钛
粉末(质量分数)0.7~
2.8的40.7银-40.0铝-
19.3铜粉末混合而成 | 真空度3.2×10⁻³Pa,(510~
540)℃×(15～60)min×1.5MPa | 101 |
| SiCP/2014Al复合材
料的反应扩散焊 | 镍箔厚度0.1mm,纯
度99.99%,试样尺寸
50mm×50mm | 610℃×60min,加压1吨，真
空度1×10⁻³Pa |  |
| Ti-48Al合金的扩散焊 | 采用质量分数%Ti-
18Al合金及Ti-45Al合
金作为中间层 |  |  |
| 51.0Ti-47.2Al-1.17Ni-
0.56 Cr-0.11Ni与40Cr
钢的扩散焊 | Ti箔、V箔和Cu箔厚
度分别为30μm、100μm
和20μm | (950～1000)℃×20min×20MPa | 420 |
|  | V/Cu作为中间层 |  | 接头的最大拉伸强度只
有200MPa |
|  | Ti/V/Cu作为复合中
间层 |  | 接头的最高拉伸强度
为420MPa |
| Ti-46.5Al-1Cr-2.5V
与42CrMo钢的扩散
焊接 | 中间层TA2钛合金 | 1100℃×60min×15MPa |  |
| TiAl金属间化合物与
钢的加中间层摩擦焊 | Cu |  | 375 |
|  | inconel718 |  | 366 |
| Ti₂AINb [(原子分
数%)Ti-24A1-25Nb]与
GH4169的真空扩散焊 | 采用Mo作为中间层 | 中间层厚度10μm,950℃×
1h×120kN(试样断面10mm×
10mm),真空度3×10⁻³Pa | 形成大量脆性相，从而使
接头脆化 |
|  | Ta、Nb作为中间层 |  | 与Ti₂AINb一侧连接良
好，但与和GH4169一侧的
连接就会出现裂纹 |
|  | Ta作为中间层 |  | 在Ta中间层与GH4169
的界面容易形成裂纹，在
Ti₂AINb溶入了微量的Ta,
仍然大体上保留了Ti₂AINb
的基本化学成分 |
|  | Nb作为中间层 |  | 在Nb中间层与GH4169
的界面容易形成裂纹。与
Ti₂AINb结合一侧，由于母
材中本来也会有大量Nb,因
此，也应该能够形成良好的
结合 |

File: saved_knowledge/材料焊接原理_完整版/table_164.md
| 中间层 | 焊接工艺参数 |
| --- | --- |
| Ni | 900℃,50℃,1000℃,1050℃ |
| 以TiAl(质量分数Ti-
43A1-1.7Cr-1.7Nb)合金
为中间层 | 1300℃×15min×35MPa,真
空度6.6×10⁻³Pa |
| Ni | 1000℃×2h×30MPa,真空度
5×10⁻³Pa |
| 中间层材料可以采用
Sn箔厚度0.1～0.4mm、
Zn箔厚度0.1mm、Cu粉
厚度0.1mm |  |

File: saved_knowledge/材料焊接原理_完整版/table_165.md
| 母材 | 中间层 | 焊接工艺参数 | 接头强度/MPa |
| --- | --- | --- | --- |
| AZ31B镁合金与304
不锈钢的扩散焊 | Ni箔 | 510℃×20min×2MPa、真空
度0.1～1MPa | 36 |
|  | Cu箔 | 530℃×30min×2MPa,真空
度0.1～1MPa | 65 |
| TA2钛合金的扩散焊 | 40μm的纯铜 | 850℃、900℃×30、60和120min×
5MPa,真空度1×10⁻⁴Pa | 900℃×30min时，90 |
| Al₂O₃的多晶体 | 中间层材料为3Y-TZP | 10⁻⁴mmHg的真空×(1375~
1400)℃×(6～10)MPa×(20~
60)min,焊接后冷却到室温2h |  |
| Al-Cu异种金属的真
空扩散焊 | Ag、Fe、Ni |  |  |
| A6061-S54C | A10504mm(70μm) |  | 305.6 |
| A2017-S54C | A10505mm(20μm) |  | 280 |
| A2017-S54C | Al-3%Mg 5mm |  | 380 |
| 6003铝合金-1Cr18Ni9Ti
不锈钢的双温扩散焊 | 中间层Al-Si合金采用
箔片 | 不低于5×10⁻³Pa的真空中，
施加压力0.1MPa 。初温
590℃+低温540(560)℃×10
(30、60、120)min |  |
| 6003铝合金-1Cr18Ni9Ti
不锈钢的钎焊 | Ni-Ag作中间层，对
ICr18Ni9Ti不锈钢表面
依次镀上Ni和Ag,其厚
度分别为5μm及10μm | 0.2MPa×580℃×5min,真空
度2×10⁻²Pa |  |
| TC4和304L不锈钢 | AZ31B | 激光功率2500W,焊接速度
2m/min,间隙0.4mm | 接头强度可达221MPa |
|  | 铜作为中间层 | 激光功率1500W,脉宽14ms,
焊接速度0.32m/min,激光束向
不锈钢偏移 | 接头拉伸强度达到337MPa |
| 钢与钛的真空电子
束焊 | 一般选用Nb或青铜
作为中间层材料，可以作
为钢与钛的真空电子束
焊中间层材料的有V+
Cu、Cu+Ni、Ag、V+
Cu+Ni、Nb、Ta等 |  |  |
| 厚度2mmTC4钛合金
和316L不锈钢电子束
焊接 | 采用铜作为中间层 | 焊接速度1.8m/min,电子束
功率6000W,电子束向不锈钢的
偏移量0 . 25mm,加速电压
25kV,电子束电流25mA | 350 |
|  | 采用不同厚度的钒作
为中间层 |  | 接头强度都在323MPa以上 |
| 钢(不锈钢)与钛及钛
合金电弧焊 | 锆、铪、铌、钽、钒为过
渡材料，分别与钢(不锈
钢)与钛及钛合金电弧焊 |  |  |
| 钢与铜 | 镍及镍基材料 |  |  |

File: saved_knowledge/材料焊接原理_完整版/table_167.md
| 母材 | 中间层 | 焊接工艺参数 | 接头强度/MPa |
| --- | --- | --- | --- |
| 1Cr18Ni9Ti+Mo | Ni | (1000～1200)℃×(5～30)min×
(4 . 6～14 . 7)MPa,真空度
1.333×10⁻²MPa |  |
|  | Cu | 1200℃×30min×19.0MPa,
真空度1.333×10⁻²MPa |  |
| 不锈钢+铍 | Cu | 650℃×40min×19.6MPa,真
空度1.333×10⁻³MPa |  |
|  | Ni | 650℃×40min×19.6MPa,真
空度1.333×10⁻³MPa |  |
|  | Ag | 750℃×(30～45)min×19.6MPa,
真空度1.333×10⁻³MPa |  |
| Ti60a-Ti钛合金和
GH3128镍基高温合金
电子束焊 | 纯铜(0.3mm、0.5mm、
0.7mm、1.0mm) | 电子束流10mA×70kV×
600mm/min×聚焦电流585mA | 149、213、
206、192 |
|  | 0.8mm的纯钒 | 电子束电流10mA,焊接速度
700mm/min | 镍侧最高硬度924HV |
|  | CuCr作为复合中间
层0.5mm | 70kV×10mA×800mm/min×
585mA | 电子束位置：CuCr中间、
CuCr作为复合中间；偏向钛
0.25mm、偏向镍0.25mm |
|  | 0.6mm的Cu₂V作为
中间层。 | 10mA×焊接速度600mm/
min,电子束对准中间层中间
位置 | 528HV |
|  | 0.5mm铜、0.5mm钒
作为梯度复合中间层 | 70kV×10mA×800mm/min×
585mA,两道焊：先焊V;先焊铜 | 253,392 |
| 钛与钨的扩散焊 | 23μm的可伐合金 | 980℃×30min×140MPa×
10⁻³Pa | 150 |
| 钛合金HA15与硬质
合金YG8扩散焊 | 0.1mmCu | 860℃×30min×5MPa | 118 |
| Cr25Ni15+TA7真空
扩散焊 | Ta | 900℃×10×8.82,1.3332×
108 | 292.04 |
| 1Cr18Ni9Ti与TC4真
空扩散焊 | Cu0.01mm+Ni0.02mm
箔 | 880℃×240min×1.0MPa | 146 |
|  | Cu0.01mm+Ni0.05mm
电镀 | 900℃×(60、15)min×1.0MPa | 104,101 |
| 钛合金TC4和双相不
锈钢扩散焊 | Ti-15.6Fe-4.9Mo | 900℃×45min×4MPa | 5 60MPa,为 不锈钢
的84.8% |
| TC4钛合金与18-8不
锈钢扩散焊 | Ti+Ni |  | 396 |
|  | Ni、Ag、Cu、V、Nb |  |  |
| 钛合金TC2和铬青铜
QCr0.5TIG焊 | 铌过渡层 | 130A×(10～12)V×25m/h |  |
| 钛-铜扩散焊 | 喷涂Mo | 炉中焊980℃×300min×3.4MPa | 186～216 |
|  | 喷涂Nb | 炉中焊980℃×300min×3.4MPa | 186～216 |
|  | Nb箔 | 炉中焊980℃×300min×3.4MPa | 216～276 |
| Al-Cu异种金属真空
扩散焊 | Ag、Fe、Ni |  |  |
| 铜-钼之间的扩散焊 | Ni箔 | (800～950)℃×(10~
15)min×(14.7～22.75)MPa,
1.3332×(10⁻⁷~10⁻⁸) |  |
|  | 镀Ni | (800～1050)℃×(10~
20)min×(14.7～22.75)MPa,
1.3332×(10⁻⁷~10⁻⁹) |  |
