Repository: fang02272/-

# 焊接工艺专家系统 v2.8

这是一个面向焊接知识问答、工艺参数推荐和机器人焊接工艺卡片生成的本地专家系统。项目以 `saved_knowledge` 中已经学习的书籍为知识底座，优先在本地完成检索、路由和结构化回答；只有本地证据不足并且配置了 LLM 时，才调用 OpenAI 兼容接口补充答案。

## 1. 核心能力

- 多书知识库：保存 PDF 全文、章节、关键词、表格和数据点。
- Jieba 分词：注册焊接专业词，使用搜索模式多粒度分词，替代机械的中文单双字切分。
- 本地检索：关键词匹配、跨书章节检索、特征向量余弦检索和可选语义向量增强；对乱码、短文本和重复章节统一评分、过滤或降权。
- 专家知识库：把规范概念、别名、定义、应用场景和来源整理为可查询条目。
- 意图路由：区分概念、工艺参数、综合和通用问题。
- 工艺卡片：输出母材、板厚、坡口、电参数、热参数、机器人参数、质量检查及装备信息等机器可读 JSON，并标注输入完整度、待确认项和逐参数来源。
- 本地优先：高置信答案或已生成工艺卡片时不调用 LLM。
- LLM 兜底：只注入命中的薄目录和少量相关原文，默认最多生成 2000 Token。
- 答案缓存：LRU + TTL + 相似问题命中，知识源变化后自动失效。
- SSE 流式回答：LLM 内容按增量展示；完成事件仍返回完整结构化结果；请求中断时可取消，失败时可直接重试。
- 检索诊断：页面可查看 Top-5 章节的原始分、质量分、质量问题、命中关键词、可读预览和匹配解释；缺少工艺卡输入时可一键填入待补字段模板。

File: saved_knowledge/材料焊接原理_完整版/full_text.txt (part 2 of 8)
140
3
开始
终了
由于形成的FeO 既能溶解于熔渣，又能够溶解于金属熔池，所以，产生的FeO 一部分
进入熔渣，一部分溶入金属。
(2)CO₂
气体对金属的氧化
CO₂ 气体对低碳钢中的铁、硅、锰氧化而放出CO 气体，
既降低了焊缝金属中合金元素硅和锰的含量，又产生了CO 气体。从表1-15可以看出，在
电弧的高温下，CO₂ 气体几乎全部分解为CO 气体和氧气，氧气的分压超过了在空气中的
含量。CO₂ 气体保护焊实际上不能防止氧气的氧化，只是防止空气中的氮气而已，所以，
CO₂
气体保护焊不能用来焊接高合金钢，如不锈钢等。如果采用CO₂
气体保护焊焊接不锈
钢，不仅会使得合金元素铬被氧化，还可以被CO₂ 气体分解出来的CO 气体氧化而渗碳，
这是不希望的。
表1-15 纯CO₂对金属的氧化
温度/K
1800
2000
2200
2500
3000
3500
4000
气相成分
(体积分数，%)
CO₂
CO
O₂
99.34
0.44
0.22
97.74
1.51
0.76
93.94
4.04
2.02
81.10
12.60
6.30
44.26
37.16
18.58
16.69
55.54
27.77
5.92
62.72
31.36
气相中氧的分压po₂
/(×101.325kPa)
2.2×
10⁻³
7.6×
10⁻³
2.02×
10⁻2
6.3×
10-²
18.58×
10⁻²
27.77×
10=²
31.36×
10⁻²
饱和时FeO的分解压
po₂/(×101.325kPa)
3.81×
10⁻⁹
1.08×
10⁻7
1.35×
10⁻⁶
5.3×
10-⁵
一
一
一
[Fe]+{CO₂}——{CO}+FeO
(1-61)

[Page 47]
lgK=lg(CO·FeO)/{CO₂}——(11576/T)+6.855
(1-62)
温度升高，平衡常数K 增大，使得铁氧化加剧。对不锈钢焊接，将发生如下反应，使
得合金元素铬氧化损失，而且焊缝增碳。
2[Cr]+3CO——(Cr₂O₃)+3[C]
(1-63)
2{CO}={CO₂}+[C]
(1-64)
(3)水分对金属的氧化
气相中的水蒸气不仅氧化金属使得焊缝金属增氧，还能够增
氢。也就是说水分不仅使得焊缝金属中金属(包括合金元素)被氧化，危害焊缝金属的力学
性能，还能够增大焊缝金属中的氢含量，引起氢脆，甚至产生冷裂纹。所以，水分是对钢危
害很大的气体，因此，20世纪50年代风行一时的水蒸气保护焊很快就被淘汰。
{H₂O}+[Fe]——FeO+H₂
(1-65)
其平衡常数K 为
lgK=lg(H₂·FeO)/{H₂O}=—(10200/T)+5.5
(1-66)
温度升高，水蒸气的氧化性增强。
(4)混合气体对金属的氧化
低碳钢的焊条电弧焊的气相不是单一的气体，而是多种气
体的混合。如果忽略气相中O 、H 、OH
等的存在，将会发生如下反应：
{CO₂}+{H₂}=—{H₂O}+{CO}
(1-67)
这个反应的平衡常数为
1gK=lg(PH₂o·Pco)/(Pco₂·PH₂)=—(1394/T)+1.359
(1-68)
这应该是电弧温度下各种气体的分压，但是，那种高温下的气体是无法测定的，只能测定室
温下的气体分压。可以假定各种气体从电弧温度降低到室温的各种气体分压的变化为X,
则在电弧高温下的平衡常数K 为
K=[(PH₂o+X)(Pco+X)]/[(Pco₂-X)(PH₂-X)]
(1-69)
这样，在测得室温下的各种气体分压的条件下，根据式(1-68)和式(1-69)就可以计算出
X,
再计算出混合气体中氧的分压Po₂ 。计算结果在表1- 16中给出。
表1-16电弧气氛中氧的分压Po2和FeO的分解压Po₂
温度/K
钛铁矿型
低氢型
Po₂)
Pó₂
Po₂
P′O₂
1800
2000
2500
3000
2.52×10-10
9.47×10-10
4.98×10=⁶
2.96×10⁻4
1.40×10⁻9
8.42×10⁻⁹
2.16×10⁻⁷
1.88×10⁻6
2.12×10⁻⁹
8.02×10⁻⁹
6.30×10⁻5
5.35×108
5.49×10⁻¹
3.30×10=10
8.47×10⁻9
7.38×10-8
1.6.1.2
活性熔渣对金属的氧化
活性熔渣对金属的氧化有两种形式：扩散氧化和置换氧化。
(1)扩散氧化
由于FeO 既能溶解入熔渣，又能够溶解入金属，所以在温度不变的情
况下，在熔渣中的(FeO)
和金属中的[FeO]
含量达到平衡时，服从分配定律，分配系数
L 为
L=(FeO)/[FeO]
(1-70)
在SiO₂ 饱和的酸性渣中：
lgL=(4906/T)—1.877
(1-71)
在CaO 饱和的碱性渣中：
第1章焊缝
037

[Page 48]
lgL=(5014/T)-1.980
(1-72)
在碱性渣中，L 较大，金属中氧含量较低。
(2)置换氧化
在钢中对氧亲和力比较大的元素可以把对氧亲和力比较小的元素置换出
来，形成对氧亲和力比较大的元素的氧化物。如
(1-73)
平衡常数为
lgKsi=1g(FeO)²[Si]/(SiO₂)=—(13460/T)+6.04
(1-74)
(FeO)
(1-75)
平衡常数为
lgKMn=1g(FeO)[Mn]/(MnO)=—(6600/T)+3.16
(1-76)
当然，铝、钛等对氧亲和力比较大的元素也可以从硅、锰的氧化物中把硅、锰置换
出来。
1.6.1.3
焊件表面的氧化物对金属产生氧化
焊件表面的氧化物也可以对金属产生氧化，比如铁锈可以发生分解：
2Fe(OH)₃=Fe₂O₃+3H₂O
(1-77)
水分进入气相，增加了气相中的氧化性和氢含量，能够增大金属的氢脆性。所以焊接前，
一
定要清除焊接材料(母材和焊丝)表面的铁锈。
钢铁表面的氧化铁皮主要成分是Fe₃O4,
它也对铁有氧化性：
Fe₃O₄+[Fe]——4FeO
(1-78)
1.6.1.4
氧化还原方向的判据
上述气体和熔渣对金属的氧化反应，实际上就是氧化还原反应。对于一个反应体系，比
如在比较复杂的氧化物系统中，有多种氧化物存在。这些氧化物也都可以发生分解，分解出
氧气。在气体中存在一个氧气的分压(Po₂ },
但在一定的温度下，每种氧化物都有一个固
定的分解压Po₂
(图1-57)。利用这种氧化物的分解压与气相中的氧气的分压相比较，就可
以判断出这个氧化物是不是被还原，或者是这个元素继续被氧化。利用这个金属氧化物系统
中，气相中氧的分压{Po₂},
与这个金属氧化物的分解压Po₂
之比，就可以判断出这个金
属是被还原还是被氧化，即
{Po₂}>Po₂,
金属被氧化
{Po₂}=Po₂,
达到平衡
(1-79)
{Po₂}<Po₂,
金属被还原
①对于纯FeO,
其分解压为
038 材料焊接原理

[Page 49]
lgPo₂=—(26730/T)+6.43(1-80)
②如果FeO 是溶解入熔渣中，则在熔渣
中的FeO 的分解压为Po₂,
则
(1-81)
[FeO]
和[FeO]max 分别为钢铁中和纯铁中
FeO 的质量分数。
由式(1-81) 可知，由于FeO 溶入液态
铁中，使得其分解压减小，铁就更容易氧化。
利用式(1- 79) 、式(1-80) 和式(1-81) 可
以计算出不同温度下，液态铁中[FeO]
的浓
度与其分解压的关系，如表1-17所示。
③如果其它金属氧化物为纯物质，则其
分解出来的金属就溶解入液态铁，其分解
压为
-70
CaO
Mgo
Al₂O₃
-50
ZrO₂
TiO₂|
SiO₂-
-
MnO
Cr₂O₃
P₂Os
-20
-10
Cu₂O
FeO
1200
1600
2000
T/℃
(1-82)
图1-57
自由氧化物分解压与温度的关系
式中
NMe——此金属在铁中的溶解度。
由于NMe<1,
所以
。所以此金属在溶液中的浓度NMe 越低，分解压越高，此金
属氧化物越不稳定。
表
1-17不同温
度下液态铁中[F
e⁰]的浓度与
其分解压Po₂ (×
101.3kPa)的
关系
在液态铁中含量/%
温度/℃
StFeO]
Sto]
1540
1600
1800
2000
2300
0.10
0.20
0.50
1.00
2.00
3.00
S[FeO]max
0.0222
0.0444
0.1110
0.2220
0.4440
0.6660
一
7.4×10-¹
2.9×10-10
1.8×10⁻⁹
一
一
一
4.0×10⁻9
1.7×10-10
6.7×1010
4.2×10⁻⁹
一
一
一
1.5×108
1.56×10⁻⁹
6.25×10⁻9
3.9×10⁻8
1.5×10⁻?
一
3.4×10⁻7
6.1×10⁻⁹
2.4×10⁻8
1.5×10⁻⁷
6.1×10⁻⁷
2.4×10-⁶
一
4.8×10=6
4.8×10-8
1.9×10⁻⁷
1.2×10-6
4.8×10⁻⁶
1.9×10-5
4.3×10⁻⁵
1.08×10-4
1.6.2
低碳钢焊接中金属的脱氧反应
所谓脱氧就是从液态金属中减少氧含量的过程。脱氧的主要方法是在焊接过程中脱氧，
用于脱氧的元素或者铁合金叫作脱氧剂。脱氧剂可以加入到焊丝、焊剂或者焊条药皮中。
脱氧的目的是减少焊缝金属中的氧含量，而氧在金属中的存在形式主要是氧化物(氧化
铁)。从图1-57可以判断出，对氧的亲和力从大到小的顺序是：Ca、Mg、A1、Zr、Ti、Si、
Mn、Cr 等。这些元素都可以作为低碳钢焊缝金属的脱氧剂。
作为脱氧剂的元素，其脱氧产物应当不溶于金属，密度小于金属，熔点要低于金属。这
样才能够把氧从金属中排出。焊接中的脱氧是分阶段进行的。
1.6.2.1
先期脱氧
在药皮加热阶段，在固态药皮中的脱氧叫作先期脱氧。这一过程发生在药皮熔化之前，
主要是药皮中铁合金中的脱氧剂C 、Si、Mn、Ti、Al
等，与药皮中高价氧化物和碳酸盐反
应，生成这些脱氧剂的氧化物进入熔渣。
第1 章
焊缝
039
-30
Moo
0
800
-60A
NiO

[Page 50]
碳脱氧是碳与碳酸盐分解出来的氧反应生成CO 气体进入电弧气氛：
[C]+[O]—{CO} 个
(1-83)
其平衡常数为
lgK=1g(Po₂/[C][O])=—(1070/T)+3.075
(1-84)
生成的{CO} 气体增加了对液态金属的保护。
由于药皮加热阶段温度低，相互作用条件差，所以先期脱氧不完全。
1.6.2.2
沉淀脱氧
沉淀脱氧是在熔滴阶段和熔池阶段进行的，主要是用合金元素与氧化铁反应使得氧化铁
还原为铁而脱去氧化铁中的氧。
(1)锰、硅的脱氧
在低碳钢焊接中的脱氧，主要是锰、硅的脱氧。由于锰脱氧生成的
是碱性氧化物，在酸性熔渣中才有效。由于锰对氧的亲和力较小，是脱氧剂中较弱的一种脱
氧剂，所以，对碱性熔渣不采用锰来脱氧。硅脱氧生成的是酸性氧化物，在碱性熔渣中才有
效。虽然硅对氧的亲和力较大，但是脱氧
形成的二氧化硅的熔点较高，二氧化硅与
低碳钢熔池金属的表面张力较小，润湿性
好，不易从熔池中脱离，容易形成夹渣。
所以，对酸性熔渣也不单独采用硅来
脱氧。
(2)锰-硅联合脱氧
把锰、硅按照一
定比例进行联合脱氧，可以得到良好效
果。试验证明，在[Mn]/[Si]=3～7
时，
脱氧产物能够形成MnO·SiO₂
复合物，
其密度小，熔点低(表1-18),在钢熔液
中处于液态(图1-58),容易聚合成大颗
粒(表1-19),从液态金属中浮出，降低
焊缝金属中的氧含量。
表1-18 几种化合物和复合化合物的熔点和密度
化合物
FeO
MnO
SiO₂
TiO₂
Al₂O₃
(FeO)₂SiO₂
MnO ·SiO₂
(MnO)₂SiO₂
熔点/℃
1370
1580
1713
1825
2050
1205
1270
1326
密度(20℃时)/(g/cm³)
5.80
5.11
2.26
4.07
3.95
4.30
3.60
4.10
表1-19
金属中[Mn]/[Si] 比例对脱氧产物质点半径的影响
W(Mn>/w(S)
1.25
1.98
2.78
3.60
4.18
8.70
15.90
最大质点半径/cm
0.00075
0.00145
0.0126
0.01285
0.01835
0.00195
0.0006
在CO₂ 气体保护焊中，就是根据锰-硅联合脱氧的原则来设计焊丝的化学成分的
([Mn]/[Si]=1.5～3.0) 。
在CO₂ 气体保护焊中，熔渣主要是由MnO 和SiO₂ 组成。焊缝
金属中[Mn]/[Si]
的不同，在图1-58中占有不同的位置。在[Mn]/[Si]
比较小时，产生
的SiO₂ 比较多，SiO₂ 以固态存在，在焊缝金属中夹渣比较多。
对于低碳钢的各种焊接方法而言，都是采用锰-硅联合脱氧。
040 材料焊接原理
Wisi/%
图1-58
脱氧产物形态与[Mn]/[Si]
的关系(1600℃)

[Page 51]
1.6.2.3
扩散脱氧
低碳钢焊接中的扩散脱氧，就是基于氧化铁既能溶入焊缝金属，又能溶入熔渣中，在金
属和熔渣中溶解量是按照分配定律(分配系数L)
进行的。减少熔渣中存在的自由氧化铁含
量，就能够降低焊缝金属中氧化铁的含量，也就是降低了焊缝金属中的氧含量。从式
(1-74)和式(1-76)可以看到，降低温度有利于扩散脱氧，提高温度有利于扩散氧化。因
此，从这一点来说，在熔池前部是扩散氧化，在熔池尾部是扩散脱氧，所以，熔池中脱氧不
彻底，熔池中会有一定的氧化。由于扩散脱氧是在熔池存在的后期进行的，所以，扩散脱氧
的质量对低碳钢焊缝金属中的氧含量是非常重要的。
减少自由氧化铁在熔渣中的含量，有利于扩散脱氧。由于氧化铁具有碱性，所以，酸性
熔渣能够形成复合氧化物，有利于降低自由氧化铁在熔渣中的含量，有利于扩散脱氧。
1.7
焊缝金属的脱硫、脱磷
1.7.1
硫的来源、危害及防止
(1)硫的来源
硫主要来源于焊条药皮和焊剂的原材料。
(2)硫的作用
①硫的危害。硫在钢中主要以MnS、FeS
的形式存在。MnS
不溶于液态铁，而浮于熔
渣中，所以S 主要以FeS 的形式存在于熔池。由于FeS 与Fe 在液态可以无限互溶，而FeS
在固态铁中的溶解度只有质量分数的0.015%～0.02%,因此，在熔池凝固中FeS 发生严重
偏析，与铁、镍形成低熔点共晶，即FeS+Fe
(熔点985℃)、FeS+FeO
(熔点940℃)和
NiS+Ni
(熔点644℃),其熔点大大低于钢铁，所以，容易偏析于晶界，它是发生热裂纹的
最重要的原因。此外，还增加了冷脆性。
②硫含量对熔池熔深的影响。硫是钢水的活性剂，能够提高钢水的表面张力。随着钢
水温度的提高，其表面张力增大；表面张
力的变化，可以引起熔池液态金属对流的
变化，对熔池熔深产生影响，如图1-59
所示。
从图1-60 (a)～(c)
可以看出，没有
表面活性剂硫时，熔池表面中心较热的液
态金属具有较低的表面张力，熔池边缘较
冷的液态金属具有较高的表面张力，因
此，中心的金属被拉向外侧。在有表面活
性剂硫时[图1-60 (d)～(f)],
熔池表面
中心较热的液态金属具有较高的表面张
2000
1900
1800
1700-
1600
1400
图1-59
低硫不锈钢
高硫不锈钢
1800
2000
2200
温度/℃
硫对316 不锈钢表面张力的影响
力，熔池边缘较冷的液态金属具有较低的表面张力，因此，外侧的金属被拉向中心。于是前
者就减小熔深，后者就增大熔深，如图1-61所示。
(3)控制硫的措施
①控制硫的来源。硫主要来源于锰矿，应当减少锰矿在焊条药皮和焊剂中的应用。或
者对其预先进行焙烧处理，以降低原材料的硫含量。
第1章
焊缝
041
1600

[Page 52]
(d)
(e)
(f)
图1-60
熔池中的对流模型
(a)～(c) 低碳钢；(d)～(f) 高硫钢
(a)
(b)
图1-61
含硫40ppm(a)
和含硫140ppm(b)
时304不锈钢YAG 激光焊缝
②脱硫。在钢中硫一般以FeS的形式存在，脱硫就是选择与硫亲和力比铁大的元素进
行脱硫：
[FeS]+[Mn]—
(MnS)+[Fe]
(1-85)
lgK=(8220/T)-1.86
(1-86)
由此可知，降低温度，有利于脱硫。在熔池后部有利于脱硫，但是温度降低，冷却速度
快，时间短，因此，脱硫效果不佳。
碱性氧化物(如MnO、CaO、MgO
等)有利于脱硫：
[FeS]+(MnO)—(MnS)+(FeO)
(1-87)
[FeS]+(CaO)—(CaS)+(FeO)
(1-88)
[FeS]+(MgO)——(MgS)+(FeO)
(1-89)
显然，增大熔渣碱度，减少熔渣中的FeO 有利于脱硫。实际上，熔渣的碱度不高，所
以，脱硫的能力有限。因此，限制原材料的硫含量，是降低焊缝金属硫含量的有效方法。
042 材料焊接原理

[Page 53]
第1章焊缝
043
采用稀土元素，既是脱硫的好方法，又是
改善硫化物的形态、尺寸、分布的好方法，可
以提高焊缝的韧性。
③提高熔渣的碱度。图1-62所示是CaF₂-
CaO-SiO₂ 焊剂的碱度对低合金高强钢焊缝金
属硫含量降低的影响。
1.7.2
磷的来源、危害及防止
(1)磷的来源
磷主要来源于焊条药皮和
焊剂的原材料。
(2)磷的危害
磷在钢中主要以Fe₂P、
Fe₃P 的形式存在。在液态铁中可以溶解较多的
磷，但是在固态铁中磷的溶解度大大下降。磷
CaO/SiO₂
图1-62 CaF₂-CaO-SiO₂ 焊剂的碱度对低合
金高强钢焊缝金属硫含量降低的影响
与铁、镍可以形成低熔点共晶，即Fe₃P+Fe
(熔点1050℃)、Ni₃P+Ni
(熔点880℃),其
熔点大大低于钢铁。另外，磷还容易产生偏析。由于其共晶体熔点很低，所以容易偏析于晶
界，它是发生热裂纹的最重要的原因。此外，还增加了冷脆性。
(3)控制磷的措施
①控制磷的来源。磷主要来源于锰矿，应减少锰矿在焊条药皮和焊剂中的应用。
②脱磷。第一步是将P 氧化为P₂O₅:
2[Fe₃P]+5(FeO)——P₂O₅+11[Fe]
(1-90)
第二步使P₂O₅ 与熔渣中的碱性氧化物生成稳定的磷酸盐：
P₂O₅+3(CaO)=((CaO)₃·P₂O₅)
(1-91)
P₂O₅+4(CaO)=((CaO)₄·P₂O₅)
(1-92)
将上式合并得到
2[Fe₃P]+5(FeO)+3(CaO)——((CaO)₃·P₂O₅)+11[Fe]
(1-93)
2[Fe₃P]+5(FeO)+4(CaO)——((CaO)₄·P₂O₅)+11[Fe]
(1-94)
可以看到，脱磷需要碱性熔渣和FeO,
但是碱性熔渣应当减少FeO, 所以，脱磷效果
不理想，主要还是应减少原材料中的磷含量。
1.8
焊缝金属的合金化
1.8.1
焊缝金属合金化的目的和方法
(1)焊缝金属合金化的目的
焊缝金属合金化的目的就是通过焊接材料和焊接工艺的配
合，保证焊缝金属不产生焊接接头不允许出现的缺陷，如不产生热裂纹，不产生不允许的气
孔和夹渣；保证焊缝金属具有焊接接头应有的组织和性能。
(2)焊缝金属合金化的方法
应用合金焊丝、焊条药皮、药芯焊丝以及合金粉末等。
1.8.2
焊缝金属合金化
(1)合金元素过渡方式
合金化过程，主要在熔滴阶段，在熔滴与熔渣界面进行；在熔

[Page 54]
池阶段，熔池金属与熔渣在其接触界面上也能够发生合金化。
(2)在合金化过程中各冶金反应阶段的作用
焊条电弧焊合金化过程中各冶金反应阶段
的作用与焊条药皮质量系数K, 有关，即与药皮厚度有关。存在一个临界药皮厚度h。,实
际焊条药皮厚度h 小于h 。, 则全部熔渣都可以与熔滴发生作用；如果实际焊条药皮厚度h
大于h 。, 则只有一部分熔渣与熔滴发生作用，另外一部分熔渣不与熔滴发生作用，直接进
入熔池。与之相对应，存在一个临界焊条药皮质量系数Kb 为0.4。当K₆<0.4
时，熔滴中
的锰含量与熔敷金属中的锰含量相等，而且随着K。的增大，熔滴中的锰含量增加；而当
K₆>0.4
时，熔滴中的锰含量小于熔敷金属中的锰含量，熔滴中的锰含量不随着Kb 的增大
而增大，维持一个定值，而熔敷金属中的锰含量继续线性增大，说明有一部分锰是在熔池阶
段熔渣与液态金属作用溶入的(图1-63)。
元素合金化的临界焊条药皮厚度与合金元素的性能有关，如图1-64所示。
Kb
图1-63
锰在熔滴和熔池中的含量与K₆
的关系
1—熔敷金属中；2—熔滴中
ts
1/h(1/mm)
图1-64
ε与1/h 的关系
12
14
在焊剂中元素的含量/%
图1-65
熔敷金属中元素的浓度与
其在焊剂中含量的关系
1.8.3
合金元素的过渡系数及其影响因素
1.8.3.1
合金元素的损失
合金元素在合金化过程中会发生氧化损失和
残留损失，前者是在合金化过程中发生氧化的损
失，后者为没有发生合金化过程而残留在熔渣中
的损失。不同的合金元素氧化损失也是不同的，
取决于元素对氧的亲和力，图1-65为氧化镁-氧
化铝-氟化钙系黏结焊剂埋弧焊的试验得到的熔
敷金属中元素的浓度与其在焊剂中含量的关系。
由于各种合金元素的残留损失大致相同，所以，
各元素的差异就是氧化损失的差异。图中直线I
是各种元素的原始浓度，在焊接钢铁时，由于镍
在钢铁中不会发生氧化损失，因此，直线I 与镍
在熔敷金属中的浓度线之间的纵坐标之差，就是
镍的残留损失。显然，在这种情况下镍的残留损
失就是一个常数。其它元素的浓度线与镍的浓度
线纵坐标之差，就是氧化损失。可以看到，元素
044
材料焊接原理

[Page 55]
不同，这个氧化损失比率不同( 与I
线的夹角); 而且，焊剂中元素的损失也不同。可以看
出，其依氧化损失比率由大到小，依次为钛、锰、铬、钨。但是由于焊剂的成分一定，其氧
化能力就是固定的，随着在焊剂中含量的增大，氧化损失逐渐趋于定值。随后，氧化损失不
再增加，其浓度线就与镍的浓度线平行。
1.8.3.2
合金过渡系数
合金过渡系数η等于它在熔敷金属中的实际含量Ca 与原始含量C 。之比。
η=Ca/Ce
Ce=Ccw+K₆Cco
(1-95)
(1-96)
式中
Ccw—— 合金元素在焊芯中的浓度；
Cco—— 合金元素在药皮中的浓度。
得到
η=Ca/Ccw+K₆Cco
(1-97)
可以根据式(1 - 95 ) 计算出合金元素在熔敷金属中的实际含量，再用式(1 - 96 ) 就可以
计算出在焊缝金属中的含量。
1.8.3.3
影响过渡系数的因素
( 1 ) 合金元素的物理化学性质
合金元素的沸点越低，饱和蒸气压越大，蒸发损失越
大，过渡系数越小。
合金元素对氧的亲和力越大，氧化损失越大，过渡系数越小。
依合金元素对氧的亲和力由小到大的顺序排列为：铜、镍、钴、铁、钨、钼、铬、锰、
钒、硅、钛、锆、铝。焊接钢铁时铁左面的元素没有氧化损失，越靠右的元素氧化损失越
大。如果同时存在几种合金元素时，靠右的元素首先氧化，就保护了左面的元素。所以，为
了保护某一个元素的合金化，就加入右面的元素，用右面的元素达到左面的元素的合金化。
(2 ) 合金元素与熔渣的酸碱度
合金元素的酸碱度对合金元素的过渡系数有明显的影
响：酸性熔渣有利于形成酸性氧化物的合金元素的过渡，碱性熔渣有利于形成碱性氧化物的
合金元素的过渡；碱性熔渣不利于形成
酸性氧化物的合金元素的过渡，酸性熔
渣不利于形成碱性氧化物的合金元素的
过渡。图1- 66 给出了合金元素锰在不同
性质熔渣中的过渡系数。锰的氧化物呈
碱性，所以，在碱性熔渣中的过渡系数
比在酸性熔渣中的过渡系数大。
( 3 ) 合金剂的含量
随着焊条药皮
及焊剂中合金元素含量的增加，过渡系
数逐渐增加，最后趋于一个定值。
(4) 合金剂的粒度
合金剂的粒度越大，其比表面积越小，氧化损失减少，过渡系数增
大(表1 - 20)。
表1-20
合金剂粒度与过渡系数的关系
粒度/μm
过渡系数η
Mn
Si
Cr
C
≤56
0.37
0.44
0.59
0.49
第1章焊缝
045
Ccw+K₆Cco
图1-66
锰的过渡系数与锰在焊条中含量的关系
1—碱性熔渣；2—酸性熔渣
/%

[Page 56]
续表
粒度/μm
过渡系数η
Mn
Si
Cr
C
56～125
0.40
0.51
0.62
0.57
125～200
0.47
0.51
0.64
0.57
200～250
0.53
0.58
0.67
0.61
250～355
0.54
0.64
0.71
0.62
355～500
0.57
0.66
0.82
0.68
500～700
0.71
0.70
一
0.74
wcr/%
12
WMn/%
图1-67
铬和锰的过渡系数与其在焊剂中含量的关系
1—正极性；2—反极性
(5)电源极性的影响
正极性的过渡系
数比反极性高(图1-67)。这是因为正极性
的K=0.45～0.55,
而反极性K ≈1。
(6)熔渣碱度的影响
如果合金元素的
氧化物是碱性，则在碱性熔渣中它的过渡系
数较大，在酸性熔渣中过渡系数较小。这是
因为，在酸性熔渣中能够形成复合物，减少
自由碱性氧化物的存在。而如果合金元素的
氧化物是酸性，则在酸性熔渣中它的过渡系
数较大，在碱性熔渣中过渡系数较小。这是
因为，在碱性熔渣中能够形成复合物，减少
自由酸性氧化物的存在(图1-68)。
(7)药皮质量系数的影响
在焊条药皮
中合金剂含量不变的条件下，药皮质量系数
K, 增加，合金过渡系数η减小(图1-69)。
这是由于药皮加厚，合金剂进入金属的路径
增加，使得氧化和残留损失增加。为提高η
值，可以采用双层药皮，把合金剂放在内层。
会
(a)
(b)
图1-68
熔渣碱度对过渡系数的影响
046
材料焊接原理
C

[Page 57]
对于黏结焊剂，焊剂的熔化率K
取决于焊接工艺参数。但是，随着焊剂的熔化率K
的增大，η减小。在焊剂的熔化率K: 一定的条件下，焊丝直径小，η也小(图1-70)。这是
因为焊丝直径小，熔池存在时间短。
图1-69 锰的过渡系数与K 的关系
1—锰铁含量20%;2—锰铁含量20%
图1-70 过渡系数与K 的关系
(黏结焊剂：实线-焊丝直径5mm, 虚线-焊丝直径3mm)
1.9
熔池金属的结晶
1.9.1
焊接熔池结晶的特点
熔池的结晶行为、过程和组织形态受到原材料(包括母材和作为填充材料的焊条和焊
丝、焊剂)和焊接工艺参数的影响，决定着焊缝金属
的质量和性能，决定焊缝金属产生缺陷(结晶裂纹、
气孔、夹渣和偏析等)的可能性。图1-71为焊缝金属
结晶的示意图。
1.9.1.1
熔池金属结晶的特殊性
熔池金属的结晶规律与铸造钢锭的结晶规律一样，
都经历晶核形成和晶核长大的过程。但是，与铸造钢
锭相比，又有其特殊性。
焊接方向
熔渣
焊缝
母材
电弧
熔池
熔合区
图1-71 熔池金属结晶示意图
(1)熔池体积小，冷却速度大
焊接熔池的体积很小，一般在30cm³ 以下。温度梯度
很大，熔池前部处于加热状态，后部处于冷却状态，周围又被冷金属所包围。所以冷却速度
很快，一般为4～100℃/s,
而铸造钢锭的冷却速度为(3～10)×10⁻4℃/s 。由于冷却速度
快，容易导致焊缝金属化学成分不均匀；碳钢和低合金钢容易产生脆硬组织。由于温度梯度
大，容易形成柱状晶。
(2)熔池中液态金属处于过热状态
在电弧的直接加热下，钢铁的熔池温度可以达到
(1770±100)℃;熔滴的温度更高，可达(2300±200)℃,而一般钢锭的浇铸温度为
1550℃。由于熔池处于过热状态，熔池中存在的非自发晶核的质点较少，熔池液态金属的结
晶只能够在未熔化的熔池边缘处成长，成为从母材晶粒上成长的联生结晶晶粒，也因此容易
第1章
焊缝
047

[Page 58]
图1-72
熔池在运动状态下结晶
形成柱状晶。
( 3 ) 熔池是在动态下结晶
焊
接熔池液态金属的结晶是与其熔化
同时发生的，即焊接熔池的前部处
于加热熔化和升温之中，而后部才
处于冷却和结晶之中(图1- 72) 。由
于熔池的温差引起液态金属的流动，加之电弧的吹力，使得熔池金属处于剧烈的扰动搅拌
中。因此，有利于气体和夹渣物的排出，从而有利于得到致密优良的焊缝。
1.9.1.2
熔池金属结晶的过程
( 1 ) 焊接熔池晶核的形成机制
晶核的形成有6 种机制，包括1 种自发晶核和5 种非自
发晶核(枝晶碎片、脱离的晶粒、表面形核、异质形核以及焊缝边界晶粒联生结晶的外延生
长), 图1- 73 给出了枝晶碎片、脱离的晶粒、表面形核、异质形核4种形核机制。
(2) 自发晶核的形成
从金属学我们知道，在金属液体熔池中，要成为晶核使得液态金
属在其表面上结晶长大，需要满足结晶过程的动力学条件，即具有一定的过冷度而使得自由
能降低。焊接熔池液态金属自发的成核条件是
(1-98)
式中
Ek——
自发成核的自由能；
σ ——新相与液相之间的表面自由能；
△Fu—— 单位体积内液- 固两相自由能之差。
在焊接熔池的高温下，自由成核的可能性很小。
(3) 非自发晶核的形成
非自发晶核的形成有如下4种机制(图1 - 73) 。
(a)
机制1:枝晶碎片
机制2:晶粒脱离
机制3:异质形核
图1-73
机制4:表面形核
(b)
焊接熔池的形核机制
①异质形核。在焊接熔池液态金属中有非自发晶核存在时，可以降低形成临界晶核所
需的能量：
Ek=[(16πo³)/(3△F²)](2—3cosθ+cos³0)/4
(1-99)
Ek=E(2—3cosθ+cos³θ)/4
(1-100)
式中
0 — — 非自发晶核的润湿角。
由此可知，当θ=0°时，Ek=0,
说明焊接熔池中有现成表面存在，这个现成表面就是
晶核；当θ=180°时，Ek=Eκ,
说明焊接熔池中没有现成表面存在；当θ=0°~180°时，
048
材料焊接原理

[Page 59]
Ek/Ek=0～1,
也就是说，在有现成表面存在于焊接熔池中时，会降低形成临界晶核所需
的能量。
低碳钢焊接熔池中的氧化物(如氧化锰、氧化硅)难以存在，因此，非自发晶核很少。
而合金钢焊接熔池可能存在合金元素(如钼、铬、钒、钛、铌等)的氧化物固相质点，可以
作为非自发晶核，使得焊缝金属晶粒细化。
②枝晶碎片形核。焊接熔池液态金属的对流可以造成枝晶尖端的破碎，这些破碎的枝
晶碎片进入熔池成为新的晶核。
③脱离的晶粒。焊接熔池液态金属的对流可以造成部分熔化的焊缝边缘的晶粒脱离出
来，也可以成为新的晶核。
④表面形核。焊接熔池液态表面金属在冷却气流中产生表面过冷而引起的表面形核。
焊接熔池
母材
≤100>
七
凝固晶界
(SGB)
固液
界面
+
十
十
②非联生结晶。母材金属与焊缝金属晶体结
构不同时(如异种材料的熔化焊接),焊缝金属
就不能在母材金属的熔池表面结晶，就不能发生联生结晶。
图1-75给出了联生结晶和非联生结晶的例子。
(a)
(b)
图1- 75
联生结晶和非联生结晶
(a)
奥氏体不锈钢的联生结晶；(b)
面心立方焊缝(蒙乃尔合金)在体心立方(409不锈钢)上堆焊的非联生结晶
1.9.1.3
熔池金属结晶的速度和方向
(1)熔池结晶线速度
熔池金属在结晶过程中晶粒成长方向和晶粒成长线速度与焊接速
度密切相关。如图1-76所示，一个晶粒任意一点A 的主轴成长方向是A 点等温线的法线方
第1章
焊缝
049
上述这4种非自发晶核可以形成等轴晶和打
乱联生晶粒的柱状晶的生长，从而细化晶粒。
(4)焊缝熔池结晶晶粒的长大
①联生结晶。对于同种材料的焊接来说，由
于焊缝金属与母材有相同的晶体结构，焊缝金属
可以以未熔化的母材作为非自发晶核。焊接熔池
边缘的液态金属的温度最接近结晶温度，这里的
母材存在着现成的表面，所以，熔池金属的结晶
最容易在这里发生。也就是说，焊缝金属的结晶
晶粒是在焊缝边缘的母材晶粒上长大的，叫作
“联生结晶”,这样形成的晶粒叫作“联生晶粒”,
如图1-74所示。
图1- 74
联生结晶和焊缝中柱
状晶粒的选择性长大

[Page 60]
050
材料焊接原理
图1-76 晶粒成长平均线速度分析图
向(S-S
线)。在这个方向与焊接中心线x 轴之间的夹角是θ,如果在dt 时间内，晶粒沿x
轴成长了dx,
即结晶面前沿从A 长到B,
晶粒主轴则从A 成长到C,
在dt 很短时间内，
可以认为弧AC 等于S-S
线与C 点所在的等温线的交点C′ 与C 点重合，△ABC 也与
△ABC '重合，这是一个直角三角形。令直线AC′=ds,
则
ds=dx
cosθ
(1-101)
将式(1-101)两端除以dt,
则得到
ds/dt=dx/dt
cosθ
即
v.=vcosθ
(1-102)
即晶粒成长的平均线速度v。等于焊接速度v 与cosθ 的乘积。
由于一般焊接熔池边缘(即母材熔点)等温线是椭圆形，这个等温线各点的曲率是不同
ve/(cm/s)
1.0k
ve=1.0
0.8
0.6
0.4
v=0.5
0.2
7e=0.i
0L
0.4
0.6
0.8
q=4200W
λ=0.42W/(cm·℃)
a=0.1cm²/s
Tm=1500℃
v=1.0cm/s
1.0
1.2
y/cm
0.2
图1-77 焊接速度对晶粒成长平均线速度的影响
的，其法线(如S-S 线)方向也是不同的、
变化的，与焊接方向x 线的夹角θ也是不
同的、变化的，所以，晶粒成长主轴的方
向也是不同的、变化的。这个夹角θ是从
焊缝边缘的90°逐渐变化到焊缝中心的0°,
这样就会得到如下结论：
①晶粒的成长方向从垂直于焊接方向
到平行于焊接方向变化。
②晶粒的成长速度从0 到等于焊接
速度。
③焊接工艺参数发生变化，焊接熔池
边缘的等温线就会发生变化，晶粒成长方
向也会发生变化。
④焊接速度越大，θ越大，晶粒成长速度也增大(图1-77),而且晶粒趋向于与焊缝中
心线垂直。图1-78为焊接速度对纯铝TIG 焊缝金属结晶方向的影响。
⑤晶粒成长的线速度实际上是围绕着平均线速度呈现波浪式成长的，而且起伏的程度
是从焊缝边缘向焊缝中心逐渐减小的(图1-79)。
(2)焊缝金属结晶过程中温度梯度和生长速率的变化
在焊缝金属结晶过程中温度梯度
G 和生长速率R 都是在随时的变化中，如图1-80所示。所以，焊缝金属结晶形态也在变化
中，如图1-81所示。可以看到，随着焊缝金属晶粒成长的推进，其生长速率越来越大，即

[Page 61]
边缘的生长速率RFL 小于焊缝中心的生长速率RcL。前者约为0,后者等于焊接速度；而温
度梯度则是边缘的温度梯度GFL 大于焊缝中心的温度梯度GcL;
其成分过冷度则是焊缝边
缘的过冷度小于焊缝中心的过冷度。
(a)
(b)
图1-78 焊接速度对晶粒成长方向的影响
(a)
焊接速度1000mm/min;(b)
焊接速度250mm/min
图1-79 晶粒主轴上晶粒成长线速度的变化
1—晶粒成长平均线速度；2—晶粒成长瞬时线速度
焊接速度V
TL
图1-80
熔池
Tnax
中心线(CL)
GrL
Rr≈0
熔化边界(FL)
焊缝边缘温度梯度G 和晶粒生长速率R变化
等轴晶
熔池
柱状晶
气
胞状晶
平面晶
母材
1
溶化边界
<100>
≤100>
<100>
焊接方向
熔池边界
中心线
图1 - 81
焊缝中结晶组织的分布
1.9.1.4
金属的结晶形态
(1)金属结晶的4种形态
图1-82为焊接熔池中可能出现的结晶形态。根据结晶条件
的不同，一般来说，在平面结晶前沿，首先结晶为胞状组织。然后，在胞状组织前沿，有胞
状晶、胞状树枝晶、柱状树枝晶等，结晶状态复杂。结晶形态根据成分过冷的程度而定。
(2)枝晶和胞晶间距
枝晶和胞晶间距意味着结晶晶粒的大小，枝晶和胞晶间距与冷却
速度有关。随着冷却速度的增加，枝晶和胞晶间距减小，如图1-82所示。在焊缝边缘的冷
却速度从零开始增大，所以这里的枝晶和胞晶间距较大，晶粒粗大；而焊缝中心的冷却速度
则增加到最大，即达到焊接速度，所以这里的枝晶和胞晶间距较小，晶粒细小，如图1-83
所示。图1-84为6061铝合金TIG 的焊缝截面。
第1 章
焊缝
051
RcL=V
GcL
只
G

[Page 62]
熔合线
凝固部分
<100>
优先
长大
方向
≤100>
优先长大
方向
平面长大
母材
晶粒1
晶粒2
液相一
固液界面的
连续位置
熔合线
固相
液相
X
固液
界面
4
胞状长大
亚晶
注：亚晶
粒大概为
六边形
横截面
A—A
母材
晶粒1
<100>
晶粒2
熔合线一
凝固部分
X
亚晶
液相乡
晶粒2
20
典型的横截面
胞状树枝晶长大
母材
晶粒1
<100>
图1 - 82
在焊接熔池中可能出现的结晶形态
较短的凝固时间，
(c)
图1 - 83
焊缝金属枝晶和胞晶间距变化
(a)
相图；(b)
热循环；(c)
焊接熔池
052
材料焊接原理
熔合线一
液相
<100>
HEF
晶粒2
<100>
柱状树枝晶长大
母材
晶粒1

[Page 63]
(a)
(b)
图1-846061铝合金TIG的焊缝截面(10⁵×)
(a) 焊缝中心的细晶组织；(b)
焊缝边缘的粗晶组织
熔池结晶的线速度受到焊接工艺参数的很大影响。晶粒结晶的方向，对焊缝金属的组织
和性能以及焊接缺陷的形成都有很大影响。
1.9.1.5
影响熔池结晶的因素
(1)成分过冷的影响
①成分过冷。所谓成分过冷，就是由于焊接熔池中化学成分的变化，引起的熔池金属
实际结晶温度低于实际熔池温度的现象，从而使得焊缝金属结晶速度发生变化(图1-85)。
其中，S
曲线为由于焊接熔池中化学成分的变化，引起的熔池金属实际结晶温度的变化[图
1-85(a)];G
线为液态金属的实际温度梯度[图1-85 (b)];
图1-85 (c)
为实际液态金属
温度低于熔池金属实际结晶温度的范围，即过冷度。
生长速度R
S/L
S
富溶质边界层
T4
成分过冷区
S
液相
到固液界面距离
(c)
为了避免成分过冷，要求：
Co/k
贵≥
-δ=D/R
到固液界面距离
切线斜率DR
一实际斜率G<DTR
或者景<合
L
△T
Ts
S
C₀|
C₀/k
(a)
浓度C
C
初始成分C₀
Co
固相
(b)
L
图1-85
成分过冷
(a) 相图；(b)
液相的成分；(c) 液相线温度
②成分过冷对结晶形态的影响。成分过冷不同会得到不同的焊缝金属结晶形态，如图
1-86所示。随着成分过冷的增大，结晶晶粒形态会从(a)
平面晶→(b)
胞状晶→(c)
柱状
第1章
焊缝
053

[Page 64]
晶→(d)
等轴晶变化。
(2)焊接工艺参数对熔池结晶的影响
①焊接工艺参数对熔池结晶形态的影响。焊接线能
量和焊接速度可以显著影响焊缝金属的结晶形态
(表1-21)。可以看到，随着G/R
值的降低，焊缝金属
的结晶形态呈现平面晶→胞状晶→柱状晶→等轴晶变
化。在焊接热输入不变的情况下，随着焊接速度的提
高，晶粒逐渐细化；在焊接速度不变，焊接热输入提高
时，与G/R
值的降低一致，焊缝金属的结晶形态呈现
平面晶→胞状晶→柱状晶→等轴晶变化。
焊接熔池的温度梯度GL 和结晶晶粒长大速度R 决
定了结晶形态(图1-87)。可以看到，随着焊接熔池的
温度梯度GL 的降低或者结晶晶粒长大速度R 的提高，
结晶形态将由平面晶→胞状晶→胞状树枝晶→柱状树枝
晶→等轴晶的方向发展。而焊接熔池的化学成分和结晶
参数(G₁/R¹/2)
对焊缝金属结晶形态的影响在图1-88
中给出。图1-88中的阴影部分为多数焊缝金属的结晶
表1-21 焊接工艺参数对熔池结晶形态和枝晶和胞晶间距(晶粒尺寸)的影响
焊接速度/(mm/s)
150A
300A
450A
0.85
胞晶
胞状枝晶
粗大胞状枝晶
1.69
胞晶
细小胞状枝晶
粗大胞状枝晶
3.39
细小胞晶
胞晶，咬边作用较轻
严重咬边
6.67
极细小胞晶
胞晶，咬边
严重咬边
平面晶
胞状晶
更细的结构
胞状树枝晶
高的GLR
柱状树枝晶
等轴树枝晶
低的G₂R
凝固速率R
图1 - 87
温度梯度G₁
和结晶晶粒长大
速度R 对结晶形态的影响
等轴树枝晶/
柱状树枝晶
胞状树枝晶
焊缝凝固的
典型范围
胞状晶
平面晶
凝固参数G₁/RI/2
图1-88 化学成分和结晶参数对结晶形态的影响
②焊接工艺参数对焊接熔池形状的影响。
a. 晶粒成长主轴方向的变化。在焊接热输入不变的情况下，随着焊接速度的提高，焊
接熔池形状将使其椭圆形的长轴逐渐拉长，并且逐渐由椭圆形变为泪滴形，泪滴的长度逐渐
拉长(图1-89)。焊接熔池的这种变化，将引起晶粒成长主轴方向的变化。
054
材料焊接原理
实际
平衡
L
L
www
jMww
w
IL
iw M
成分过冷
M
经
中多容
M
图1-86
成分过冷对结晶晶粒
状态的影响(S、L、M 分别表示
固相、液相和两相区)
形态。
L 等轴晶
平面生长
柱状晶
胞状晶
(a)
(b)
(d)
(c)
S
S
S
S

[Page 65]
(a)
(b)
图1-89
焊接熔池形状对结晶方向的影响
(a)
椭圆形熔池；(b)
泪滴形熔池
在焊缝金属结晶开始时，焊接熔池的温度梯度GL 很大，而结晶晶粒长大速度R 接近于
0,因此是平面结晶。在离开焊缝熔化边界很短距离之后平面晶前沿就会转变为胞状晶和树
枝状晶，出现这种状况是由于焊接熔池的温度梯度G
的减小和结晶晶粒长大速度R 的增
加。晶粒结晶的方向取决于焊缝熔池形状，由于晶粒成长的优先方向永远是垂直于焊接熔池
边界的。所以，如图1-89 (a)
所示，椭圆形熔池的晶粒成长方向是随时改变的，也就是说，
晶粒的中心线是弯曲的，而晶粒的成长速度是从边界的垂直于焊缝中心线的0到焊缝中心的
焊接速度之间随时发生变化。图1-89 (b),
为泪滴状焊接熔池晶粒的结晶方向进入直线部
分，其晶粒成长方向就不再发生变化。这种结晶方向对焊缝金属的性能有不同的影响。
b. 晶粒长大过程中结晶形态的变化。由于随着晶粒的长大，其温度梯度Gu 逐渐降低，
而结晶晶粒长大速度R 逐渐由0提高到焊接速度，所以，焊接熔池的结晶形态也发生平面
晶→胞状晶→胞状树枝晶→柱状树枝晶→等轴晶的变化(图1-90)。
低合金母材
晶粒长大区域
过渡线
平面晶一
胞状晶
胞状树枝晶
树枝晶
胞状树枝晶二
胞状晶-
平面晶一
晶粒长大区域一
高R, 低GL
低R, 高GL
高合金母材
图1 - 90
结晶形态在晶粒长大中的变化
1.9.1.6
熔池金属结晶的改善
(1)变质处理
在焊接熔池中加入能够形成高熔点氧化物的合金元素(如钼、铬、钒、
钛、铌等),在熔池中形成氧化物固相质点，可以作为非自发晶核，使得焊缝金属晶粒细化。
图1-91为在2090铝-锂-铜合金的TIG 中，采用含有钛的2319铝-铜合金进行变质处理，使
得焊缝金属晶粒得到细化。
(2)外力的作用
①磁场搅拌焊接熔池。磁场搅拌焊接熔池可以使焊缝金属晶粒细化(图1-92)。
第1 章
焊缝
055

[Page 66]
(a)
(b)
图1-91
采用含有钛的2319铝-铜合金对2090铝-锂-铜合金的TIG 焊缝金属进行变质处理
(a)2319
铝-铜合金焊丝；(b)
含有钛的2319铝-铜合金焊丝
(a)
(b)
图1-92
磁场搅拌焊接熔池对409不锈钢TIG 焊缝金属晶粒的细化
(a) 无搅拌；(b) 有搅拌
②摆动电弧。采用单个或者多个电弧使得弧柱发生电磁振荡；或者采用机械方法摆动
电弧，可以使得焊缝金属晶粒细化。
图1- 93和图1- 94为HY-180
钢TIG 焊接时，电弧摆动的影响。可以看到，随着振动频
率的增大，组织细化，焊缝金属结晶裂纹倾向得到改善。
0
0.23
0.42
1.20
振动频率/Hz
图1-93
电弧摆动引起的组织细化
振幅=1.65mm(0.065in)
0.75
20
0.50-
0.25
0
没有振动
0.42
1.19
30
10
0
振动频率/Hz
图1-94
电弧摆动引起的结晶裂纹的降低
056
材料焊接原理

[Page 67]
第1章焊缝
057
③脉冲电弧。脉冲电弧焊接中的低电流脉冲阶段，由于热输入减小而导致液态金属过
冷，使得表面形核和细化晶粒(图1-95)
④低频横向摆动电弧。图1-96为低频摆动电弧焊接2014铝合金(a) 和5052铝合金
(b)
的焊缝组织。
图1-95
6061铝合金脉冲焊接的晶粒细化
1.9.2
奥氏体不锈钢焊缝金属结晶
(a)
(b)
图1-96 低频摆动电弧焊接
铝合金的焊缝组织
1.9.2.1
奥氏体不锈钢焊缝金属的结晶类型
奥氏体不锈钢焊缝金属的结晶组织有5种类型，如图1-97所示。图中白色为奥氏体，黑
色为铁素体。图中从左至右，从上至下，铁素体依次递增。虽然有5种形态，但可分为4类：
①A
型(以单相奥氏体结晶)。结晶过程自始至终只有奥氏体，没有第二相，为单相的
奥氏体胞状晶，如图1-97 (a)
所示。
②A-F
型(奥氏体-共晶铁素体结晶)。结晶以奥氏体开始，但是由于铬等铁素体形成
元素的偏析，在奥氏体晶粒边界生成了共晶铁素体。冷却到室温，得到的是晶粒中心为奥氏
体，而晶粒边界为分散的球状或棒状的共晶铁素体，如图1-97 (b)
所示。
③F-A
型(铁素体-奥氏体结晶)。结晶的初晶不是奥氏体，而是铁素体。伴随结晶的进
行，由于镍等奥氏体形成元素的偏析浓化，而发生包-共晶反应，生成奥氏体。这种奥氏体在
结晶中或结晶后向铁素体侧长大，使初晶铁素体逐渐缩小。最终使初晶铁素体处于晶粒中心，
而形成蠕虫状或骨骼状的，或者形成花边状的。图1-97 (c) 中的铁素体比图1-97 (d) 少。
④F
型(铁素体结晶)。其结晶过程自始至终只有铁素体，而得到单相铁素体树状晶，
如图1-97 (e)
所示。由于合金元素能在铁素体中迅速均匀化，而不残留树枝状痕迹。结晶
后，在发生固态相变中，奥氏体主要沿铁素体晶界形成，在冷却过程中向铁素体内部扩展，
最终得到奥氏体+条状铁素体。这一结晶类型所得到的就是双相不锈钢焊缝金属的结晶组
织。到达室温时，仍有20%的铁素体，习惯上还叫不锈钢。

[Page 68]
0
(a)
50μm
50μm
(d)
图1-97
奥氏体不锈钢焊缝金属的结晶类型
(a)A
型单相奥氏体；(b)A-F
型奥氏体+共晶铁素体；(c)F-A
型铁素体+奥氏体一；
(d)F-A
型铁素体+奥氏体二；(e)F
型铁素体
1.9.2.2
奥氏体不锈钢焊缝金属的结晶类型与化学成分之间的关系
图1-98为上述结晶类型的模式图。随着奥氏体形成元素(Ni、Mn、C、N 等)的增加，
结晶类型也依F、F-A、A-F、A 的顺序变化；相反，伴随铁素体形成元素(Cr、Si、Mo
等)的增加，结晶类型也依A、A-F、F-A、F 的顺序变化。且铁素体的相对含量也依A-F、
F-A、F 的顺序增加，而奥氏体的相对含量也依A-F、F-A、F 的顺序降低。
一般来说，依其奥氏体形成元素及铁素体形成元素，分别以Ni 当量(Nieg) 及Cr 当量
(Creq)
作为指标来评定不锈钢。这些当量与结晶类型的关系如下：
A-F 型：Creq/Ni₄≤1.48
F-A 型：1.48<Crq/Ni<1.95
F 型：Creq/Ni≥1.95
其中，
058
材料焊接原理
(b)

[Page 69]
结晶
模式图
初晶
奥氏体
铁素体
组织
单相奥氏体
铁素体少←- - -
→铁素体多
成分
奥氏体形成元素(Ni、Mn、C、N等)多←——
→铁素体形成元素(Cr、Si、
Mo、Nb等)多
白色-奥氏体黑色-铁素体L-液相
图1-98 奥氏体不锈钢焊缝金属结晶类型的模式图
Creq=wCr+1.5w
Si+wMo+0.5wNb+2w
Ti
Nie=wNi+0.5wMn+30w
C+30(wN-0.06)
对多元的复杂的不锈钢焊缝金属的结晶类型与化学成分之间的关系，上式应给予修正。
根据对高氮不锈钢焊缝金属的结晶组织的研究，Ni
中氮的系数应为18。对于已广泛使用
的不锈钢，根据其成分范围，利用上式来评判其焊缝金属的结晶类型，应为310为A 型；
316为A-F 型；304、308、309等为F-A 型。
1.9.2.3
铁素体含量的预测
在讨论奥氏体不锈钢焊缝金属结晶与焊接接头性能之间的关系时，随后冷却到室温时铁
素体含量是一个重要因素。关于铁素体含量的预测方法进行过许多研究，现在最广泛应用的
方法是用图1-99的舍夫勒图及图1-100的塔龙图来预测铁素体含量。该图除对高锰不锈钢
32
28-
奥氏体
20%铁素体
40%铁素体
A+M-
80%铁素体
12
100%铁素体
A+M+F
M+F
铁素体
12
16
20
24
20
16
No铁素5 铁素体
8
4 F
24
28
10%铁素体
32
36
马氏体
M
A+F
40
8
4
0
Creq=%Cr+%Mo+1.5×%Si+0.5×%Cb
图1-99 舍夫勒图(A- 奥氏体F-铁素体M-马氏体)
第1 章
焊缝
059
(1-103)
(1-104)

[Page 70]
的适用性较不准确外，对一般的不锈钢
焊缝金属来讲还是比较精确的。
.
这些图的纵轴和横轴分别表示镍当
量(Nie)
和铬当量(Creq),
都按焊缝
金属的化学成分计算。舍夫勒图可在
0～100%的广大范围内预测不锈钢焊缝
金属铁素体含量，但镍当量(Nie)
没有
考虑氮的作用。而塔龙图预测的范围较
窄，但却考虑了氮的作用。
1.9.3
焊缝金属的晶界
26
Creq=%Cr+%Mo+1.5×%Si+0.5×%Cb
图1-100
塔龙图(与舍夫勒图比较，Ni
考虑了N 的
影响而改善，但其铁素体含量的预测范围缩小了)
1.9.3.1
单相焊缝
(1)单相焊缝金属的晶界
焊缝金
属的晶界会在结晶中、结晶后和服役中
出现很多问题，如焊接热裂纹、气孔等焊接缺陷的形成，晶界也是其它破坏(如断裂、腐
蚀)的发源地。所以，研究焊缝金属结晶过程中晶界的形成规律，了解晶界的性质是很有意
义的。从金属学角度，晶界至少有3种类型，即凝固亚晶界(Solidfication
SubGrain
Bound-
aries,SSGB)、
凝固晶界(Solidfication
Grain
Boundaries,SGB) 和迁移晶界(Migrated
Grain
Boundaries,MGB)。
①凝固亚晶界(SSGB) 。凝固亚晶界是显微组织中最细的可分辨的边界。亚晶界是由
于凝固过程中，形成了胞状晶和树枝晶。凝固亚晶界的形成，取决于微观尺度的凝固条件，
以及晶界条件的溶质再分配原理。穿过这些晶界的晶体学位向变化较小，这些晶界为小角度
晶界。
熔化区
八
凝固亚晶界
迁移晶界
凝固晶界
“大角度”晶界)。在凝固过程中，这种晶界
图1- 101
单相焊缝金属中的各种晶界示意图
060
材料焊接原理
在光镜下能够分辨的最细的组织结构就
是凝固亚晶粒，这些亚晶粒在正常情况下代
表胞状晶或者树枝晶，使得相邻亚晶粒分开
的晶界叫作凝固亚晶界。因为这些晶界处的
化学成分不同于周围的显微组织，所以，晶
界在显微组织中很明显。在凝固亚晶界处的
溶质再分配形成了成分梯度，这个成分梯度
取决于微观上的溶质再分配。
穿过凝固亚晶界不存在晶体学上的错
位，这种晶界只是“小角度”(典型的<5°)
错位形成的晶界，它是由于亚晶粒长大优先
沿着晶体学位向长大的方向进行。所以凝固
亚晶界的位错密度很低，如图1-101所示。
②凝固晶界(SGB) 。凝固晶界产生于
多个亚晶粒束的相互交界处，穿过该晶界，
存在晶体学上的错位(即位向变化较大，为

[Page 71]
处的溶质和杂质的偏析，也取决于宏观溶质的再分配。
由于凝固晶界是多个亚晶界的相互交界
处，每一束亚晶粒都具有一个变化不大的长大
方向和位向，凝固晶粒之间就形成了具有“大
角度”的晶界，沿着凝固晶界形成了一个位错
密度较大的位错网。
由于凝固过程中的溶质再分配，在凝固晶
界形成了一个成分组元，形成一个高浓度的溶
质和杂质。在凝固结束时，这种成分再分配的
结果，就是在凝固晶界形成了一个低熔点的液
态薄膜，这种液态薄膜成为形成焊接热裂纹的
温床。图1-102给出了一个凝固晶界的例子。
③迁移晶界(MGB) 。迁移晶界是焊缝金
图1-102
单相奥氏体不锈钢焊缝金属的晶界
属中真正的晶体学晶界。在焊缝金属的凝固过
程中，这些迁移晶界保持与母材结晶晶界迁移时的位错。
结晶结束后，在结晶晶界存在着化学成分和晶体学位向与结晶晶粒的不同。在某种情况
下，晶体学位向可能与晶界的化学成分不重合，从而形成了新晶界，叫作迁移晶界。这个晶
界的迁移向着降低晶界能量的方向发展。再加热时，晶界的进一步迁移仍然有可能发生，如
多层多道焊。图1-101也给出了迁移晶界，它是最后的晶粒边界。
(2)单相焊缝的溶质再分配
宏观的溶质再分配如图1-103所示。在结晶开始时，存在
一个初始过渡区。熔化边界开始结晶，液态金属的浓度为C₀,
结晶时的晶体初始成分为
kC₀,
而液相成分为Cs/k(k<1) 。
随着结晶过程的进行，结晶前沿的结晶组织的成分Cs 是
变化的，逐渐达到C。, 而液相成分达到CL 也是变化的，逐渐达到C₀/k,
达到稳定状态。
之后在结晶前沿，固相就以C。的成分结晶，而结晶前沿液相的成分则达到C₀/k 。在达到
Cs/k-
液相
Co-
kCo固相
距离一
→
(a)
(b)
CE一
Co-
kCo
初始过渡区
稳态区
距离— →
Csmax一
最终
过渡
区
(c)
图1-103 焊接熔池结晶时宏观上的溶质再分布
(a)
初始时；(b)
稳态时；(c)
最终时
第1 章
焊缝
061

[Page 72]
稳定态之前，结晶前沿固相和液相的化学成分分别为Cs 和CL,
其数值为
(1-105)
(1-106)
式中
R——结晶速度；
DL——元素在液相中的扩散系数；
xc—— 元素在固相过渡区的“特征距离”(图1-103);
x'c—— 元素在液相过渡区的“特征距离”(图1-103)。
初始过渡区的宽度取决于元素在液相中的扩散系数D₁
和结晶速度R,
并且近似xc=
DL/R 。可以看到，随着结晶速度R 的提高，这个过渡区宽度降低。
在结晶过程末期，当液体被消耗时，固相中的元素含量再次提高(k<1
时)。这时溶质
就“堆积”在一个逐步变窄的区域，通常只有几微米的数量级。在最终阶段溶质的富集必须
等于初始过渡阶段溶质的消耗。由于出现溶质的富集，这里的结晶温度将降低，在具有共晶
反应的合金系统中，在富集处就会形成一个共晶组元，在共晶温度下完成结晶过程。再次加
热到共晶温度时，这个共晶组元就开始熔化。
图1-104为在焊缝金属结晶过程中，溶质元素沿着晶界堆积(k<1
时)的情况，就会
在这些晶界处形成一个低熔点共晶的“液态薄膜”。这个“液态薄膜”就会成为产生结晶裂
纹的潜在可能性。
℃一A
一B
一C
J
M
A— rf
C—
B
图1-104
溶质元素沿着晶界堆积(k<1 时)的情况
应当指出，上述指出的结晶晶界，只有没有发生同素异构转变的金属中(如奥氏体不锈
钢焊缝)才能观察到。在有同素异构转变的金属中(如低碳钢和低合金钢、钛合金等),由
于发生同素异构转变而失去了结晶过程发生的晶界。
1.9.3.2
异质焊接接头
对于异质焊接接头，在完全混合的焊缝金属与母材之间，必然存在一个过渡区。母材金
062
材料焊接原理
A—A
C—C
B—B

[Page 73]
第1章
焊缝
063
属与填充金属之间的化学成分相差不大时，这个过渡区不明显，难以观察到；但是，母材金
属与填充金属之间的化学成分相差较大时，这个过渡区就明显了。如图1-105所示在碳钢上
堆焊奥氏体不锈钢以及图1-106所示在钢上堆焊镍基合金的焊接接头，就明显地存在一个过
渡区。
铁素体+
奥氏体
铁素体
马氏体带
50 μm
图1-105
在碳钢上堆焊308L 奥氏体
不锈钢形成的过渡区
625合金
D
B
AIST8630
20μm
图1-106
在AISI9630 钢上堆焊镍基合金625之间
的过渡区焊后热处理的组织
A—焊缝金属沿着晶界进入钢母材中；B—脱碳区；
C—平面长大区；D—胞状晶长大区
可以看到，在碳钢上堆焊308L 奥氏体不锈钢形成的过渡区形成一个马氏体带，在AI-
SI9630 钢上堆焊镍基合金625之间的过渡区焊后热处理后存在脱碳区、平面长大区和胞状
晶长大区。
1.10
焊缝金属的二次转变
1.10.1
低碳低合金钢焊缝金属的二次转变
1.10.1.1
低碳低合金钢焊缝金属的二次转变组织形态
图1-107为低碳低合金钢焊缝金属的二次转变组织形态的示意图。
(a)
(b)
图1-107
侧板状铁素体(E5015
焊条熔敷金属)
(a)160×;(b)400×

[Page 74]
064
材料焊接原理
(1)铁素体转变
铁素体的形态比较复杂。
①晶界铁素体。晶界铁素体(GBT),
它是从焊缝金属的奥氏体晶界首先析出的铁素
体，又叫作先共析铁素体，转变温度为770～680℃,多以块状形态出现，所以，又叫作块
状铁素体。
②侧板状铁素体。侧板状铁素体(FSP),
它的形成温度比GBT 低，为700～550℃,
也是从奥氏体晶界开始，以板条状生长。它就是我们常说的魏式组织(图1-107)。
③针状铁素体。针状铁素体(AF)
的形成温度更低，约在500℃。它大多在奥氏体晶
内形成(图1-108),常以某些杂质(如氧化物)为晶核放射性生长(图1-109)。
(a)
(b)
图1-108
针状铁素体
(a)400×;(b)800×
④细晶铁素体。细晶铁素体(FGF)
也是在奥氏体晶内形成。一般来说，需要有细化
晶粒的合金元素存在(如钛、硼等)。在细晶铁素体之间有Fe₃C 析出。实际上，它是介于
铁素体和贝氏体之间的产物，所以又叫作贝氏铁素体(图1-110)。
图1-109
低碳低合金钢焊缝金属中的
针状铁素体与夹杂
图1-110
焊缝中的细晶铁素体400×
(2)珠光体转变
珠光体转变发生在Ar₁~550℃,
属于扩散型转变。在低碳钢和低合
金钢的焊缝金属中，由于是处于不平衡状态下的组织转变，这种转变较少发生。只有在预热

[Page 75]
或者缓慢冷却条件下，才有可能出现珠光体转变。一般情况下，这种转变会受到抑制，扩大
了铁素体转变和贝氏体转变的范围。如果焊缝金属中加入钛、硼等细化晶粒的元素，珠光体
转变将完全被抑制。
(3)贝氏体转变
①上贝氏体。上贝氏体(Bu)
的光镜显微组织呈羽毛状，一般沿奥氏体晶界析出。在
电子显微镜下为平行的条状铁素体之间分布有渗碳体。
②下贝氏体。下贝氏体(B)
的形成温度在450℃~Ms。其光镜显微组织与回火针状
马氏体相似；在电子显微镜下为针状铁素体与针状渗碳体的机械混合物，针与针之间有一定
的角度。由于转变温度较低，碳的扩散困难，因此，在铁素体内分布有碳化物颗粒。
③粒状贝氏体。粒状贝氏体是在块状铁素体形成之后，尚未转变的富碳奥氏体呈岛状
分布在块状铁素体中成为岛状。这种岛状组织在一定的合金成分和冷却速度下，可能转变为
高碳马氏体和残余奥氏体，故叫作“M-A 组织”。由于它是分布在块状铁素体上岛状组织是
以粒状分布，所以，也叫作粒状贝氏体(图1-111)。
(a)
(b)
图1-111
粒状贝氏体
(a)440×;(b)4800×
(4)马氏体转变
在碳含量较高或者合金元素比较复杂时，在快冷条件下，奥氏体过冷
到Ms 之下，就发生马氏体转变。根据碳含量不同，可以形成不同形态的马氏体。
①板条马氏体。低碳低合金钢的焊缝金属，在连续冷却条件下，常常产生板条马氏体。
其特征是在奥氏体晶粒内部形成束状板条马氏体，束与束之间有一定的交角，如图1 - 1 1 2
(a)
(b)
图1-112
板条马氏体
(a) 和孪晶型片状马氏体；(b) 示意图
第1章焊缝
065

[Page 76]
赞
W
袋
(a)
所示。透射电镜分析表明，这种马氏体板条内存在许多位错(密度为(3～9)×10¹¹),
所以又叫作位错马氏体。由于这种马氏体的碳含量很低，因此又叫作低碳马氏体。这种马氏
体具有很高的强度，同时也有良好的韧性。
②片状马氏体。片状马氏体又叫孪晶马氏体。在焊缝金属中碳含量较高时(超过质量
分数0.4%)就会出现片状马氏体，其特点是：马氏体片不互相平行，开始形成的马氏体片
较大，可以贯穿整个奥氏体晶粒，如图1-112 (b)
所示。透射电镜分析表明(图1-113),
这种马氏体片内的亚结构内存在许多细小平行的带纹，故又叫作孪晶马氏体。其碳含量很
高，属于高碳马氏体，既硬又脆。可能出现的组织如图1-114所示。低合金钢焊缝金属一般
不会出现片状马氏体。
(a)
(b)
图1-113
电镜下的马氏体
(a) 板条马氏体8000×;(b) 片状马氏体20000×
铁素体
(F)
粒界铁素体
(GBF)
侧板条铁素体
(FSP)
针状铁素体
(AF)
细晶铁素体
(FGF)
贝氏体
(B)
上贝氏体(B,)
下贝氏体(B₁)
粒状贝氏体(Bg)
条状贝氏体(B₁)
066
材料焊接原理

[Page 77]
珠光体
(P)
层状珠光体(PL)
粒状珠光体(托氏体)(Pg)
细珠光体(索氏体)(P₄)
马氏体
(M)
板条马氏体(位错型)Mp
片状马氏体(孪晶型)M
岛状M-A组元
M-A
图1-114 低碳低合金钢焊缝金属组织形态
1.10.1.2
低碳低合金钢焊缝金属的二次转变的组织
(1)低碳低合金钢焊缝金属的二次转变的组织特点
图1-115给出了低碳低合金钢焊缝
金属连续冷却组织转变图。其特点是转变组织一般不会得到珠光体，而代之以针状铁素体和
贝氏体。图中表明合金元素、奥氏体晶粒大小和焊缝金属中氧含量都会使得WM-CCT 图发
生移动，即随着合金元素的增多、奥氏体晶粒增大和焊缝金属中氧含量的减少，将使得
WM-CCT 图向右下方移动。
奥氏体
合金元素添加量增加
晶粒大小增加
氧含量减少
三一晶粒边界的铁素体
侧板条铁素体
上
针状铁素体
2
贝氏体
3
时间的对数
图1-115 低碳低合金钢焊缝金属经历的连续冷却组织转变图
(2)影响组织转变的因素
①冷却速度的影响。从图1-115中左边的虚线来看，冷却曲线从1 →2 →3变化，冷却速
度逐渐下降，其冷却转变组织分别为以贝氏体为主、以针状铁素体为主，再到以晶界铁素体
和侧板状铁素体(魏氏体)为主的转变。
②合金成分的影响。合金元素含量增加，使WM-CCT 曲线向右下方移动，从而使冷却
转变组织向趋于淬火方向转变。
③原奥氏体晶粒大小的影响。原奥氏体晶粒大，使WM-CCT 曲线向右下方移动，从而
第1 章
焊缝
067

[Page 78]
使冷却转变组织向趋于淬火方向转变。
④焊缝金属氧含量的影响。焊缝金属氧含量增加，
一方面使原奥氏体晶粒直径减小
(图1-116),使得可以作为自发晶核的氧化物夹杂体积分数增多，降低夹杂平均尺寸，在焊
接熔池结晶过程中，其奥氏体晶粒的成长受到氧化物的钉扎，阻止奥氏体晶粒长大；另一方
面，这些氧化物质点在奥氏体向铁素体转变中也会增加铁素体的晶核，转变加速，使WM-
CCT曲线向左上方移动，从而使冷却转变组织向趋于淬火方向转变，容易得到针状铁素体。
研究表明，氧化物颗粒的尺寸在0.2～2.0μm适合铁素体形核，0.4μm 是最为合适的尺寸。
在对HY-100 钢的埋弧焊中，焊缝金属中氧含量为200～300ppm (百万分之一)时，是得到
针状铁素体的最佳含量。图1-117为熔化极Ar+(CO₂
或者O₂)
混合气体保护焊中，保护
气体中氧当量对焊缝金属中针状铁素体含量的影响。
焊缝金属含氧量/%
图1-116
焊缝金属氧含量对奥氏体晶粒直径的影响
20
保护气体的氧当量/%
图1-117
混合气体保护焊中氧当量与
针状铁素体含量的关系
1.10.1.3
低碳低合金钢焊缝金属的韧性
低碳低合金钢焊缝金属最希望得到的组织是针状铁素体，因为它对提高强韧性有利。
图1-118和图1-119分别给出了铁素体体积分数含量对焊缝金属夏比冲击韧性的影响和保护
气体的氧当量对夏比冲击转变温度的影响。可以看到，图1 - 1 1 9 与图1 - 1 1 7 有很强烈的对
应性。
针状铁素体体积分数/%
图1-118
铁素体体积分数含量对焊缝
金属夏比冲击韧性的影响
10
保护气体的氧当量/%
图1-119
保护气体的氧当量对夏比
冲击转变温度的影响
068
材料焊接原理

[Page 79]
第1章焊缝
069
1.10.2
不锈钢焊缝金属的固相转变
1.10.2.1
焊缝金属的再结晶
在不锈钢焊缝金属结晶之后，已经形成的树枝状组织在进一步的冷却中，会立即发生再
结晶，形成新晶界。这种新晶界，不再是树
枝状晶，而是呈等轴晶或柱状晶形态。
对于不锈钢焊缝金属，再结晶的开始温
度通常在500～550℃,温度较低，再结晶
需要时间就长。大约从700℃以上的温度，
不锈钢焊缝金属在所有的热处理过程中都会
发生再结晶。但在电弧焊那样的快速加热
中，这一再结晶温度上升到约1000℃。由
于δ(α)铁中铁的自扩散系数较高，因此，
铁素体焊缝金属比奥氏体焊缝金属更容易发
生再结晶，晶粒更加粗大。图1-120为δ铁
素体平均含量为55%的焊缝金属在TIG 多
图1-120 δ铁素体平均含量为55%的焊缝金属在
TIG多层焊时发生再结晶得到的粗大晶粒
层焊时发生再结晶得到的粗大晶粒。但如果
焊缝金属发生固相转变(比如δ→γ或者Y→δ转变),这一相变过程会消除再结晶过程，或
者使再结晶过程减缓。
除了晶界、晶格缺陷或者细小的非金属夹杂物可作为晶核外，奥氏体焊缝金属中的δ铁
素体也具有强烈的形核作用。因此，在奥氏体焊缝金属中通常含有5%～10%的残留δ铁素
体，就可以减少再结晶过程中形成粗大晶粒的现象。
在不锈钢焊缝金属中，还会出现下述现象：当温度已经低于固相线，但在新的晶粒形成
之前，富集在晶粒边界的低熔点物质会导致产生液化裂纹。在长期高温工作条件下，再结晶
会降低蠕变强度，并可能引起金属间化合物的析出。在δ铁素体含量较高的铬钢中，再结晶
6.67
冷却时间t12/8/S
图1-121
冷却速度V₁2/8 和冷却时间t12/8
对残留的一次δ铁素体含量的影响
导致晶粒粗大，会使材料严重脆化。
1.10.2.2
不锈钢焊缝金属的δ→γ转变
在不锈钢焊缝金属中δ→γ转变与钢中
铁素体形成元素与奥氏体形成元素(即Creq
和Nie) 之间的比例存在直接的关系。Creq
提高将延缓δ→γ转变，而Nie 提高将加速
δ→γ转变。
冷却速度也会对δ→γ转变有明显的影
响。随着冷却速度的提高，δ→γ转变的起
始温度逐渐降低，过冷度增加，这就导致残
留的一次δ铁素体的增加。图1-121为冷却
速度V¹2/8 (从1200℃冷却到800℃的平均
冷却速度)和冷却时间t12/8 (从1200℃冷却
到800℃的冷却时间)对残留的一次δ铁素
体的影响。因为δ →γ转变主要发生在从

[Page 80]
1200℃冷却到800℃的温度范围内。
表1-22给出了两种不同成分的不锈钢中加入合金元素(wt%)δ
铁素体含量变化的平
均值，由此可见合金元素对δ→γ转变的影响。
表1-22
加入合金元素(wt%)δ 铁素体含量的变化
合金元素
基体为0.10C-12.0Cr
基体为0.10C-17.0Cr-4.0Ni
合金元素含量0.10
合金元素含量1.00
合金元素含量0.10
合金元素含量1.00
N
-22
一
-20
一
C
-21
一
-18
一
Ni
一
-20
一
-10
Co
一
-7
一
-6
Cu
一
-7
一
-3
Mn
一
-6
一
-1
Si
一
+6
一
+8
Mo
一
+5
一
+11
Cr
一
+14
一
+15
Va
一
+18
一
+19
Ai
一
+54
一
+38
W
一
一
一
+8
1.10.2.3
不锈钢的γ →α转变
γ →α转变取决于γ相的形成，所以，为了避免在室温下形成稳定的奥氏体，镍的含量
不应该太高；而为了在不锈钢发生γ→α转变，必须在钢中加入C、Ni、N 这类扩大γ相区
的元素，要限制如Cr、Mo、Nb、Si 这类缩小γ相区的元素，以免δ铁素体保留到室温。从
图1-122可得出γ→α转变的范围，即该图中马氏体(M) 相区。
(1)马氏体转变
不锈钢的γ→α转变主要为奥氏体向马氏体的转变。含铬为wt12% 的
不锈钢，在电弧焊的正常冷却速度下，冷却到室温将转变为95%～98%的马氏体和2%~
5%的残留奥氏体。不锈钢中的合金元素对马氏体转变的开始温度M, 和结束温度M
都有
影响。表1-23给出了在含铬wt12% 的钢中加入一些合金元素对马氏体转变开始温度M, 及
转变温度Ac
的影响。可以看到，铬和镍对马氏体转变开始温度M, 的影响相同。18-8钢的
Mg 值约为-50℃。
表1-23含铬wt12%的钢中加入一些合金元素对马氏体转变温度Ms及转变温度Ac1的影响
合金元素
加入wt1%合金元素时马氏体转变开始
温度M,的下降量/℃
加入wt1%合金元素时转变结束
温度A的下降量/℃
C
-474
一
Si
-11
+20～30
Mn
-33
-25
Cr
-17
一
Ni
-17
-30
Mo
-21
+25
Al
一
+30
Co
一
-5
Va
二
+50
W
-11
一
在综合考虑了C、Mn、Cr 和Ni 对马氏体转变开始温度M。的影响的情况下，得出了它
们对M。的影响的计算公式：
M(℃)=492—125wt%C-65.5wt%Mn-10wt%Cr-29wt%Ni
(1-107)
图1-122给出了含铬wt12%,
含镍分别为wt1% 、4% 、6%
的焊缝在冷却中发生的γ →
070
材料焊接原理

[Page 81]
第1章焊缝
071
α(M)
转变。阴影表示过冷δ铁素体的含量，在
δ →γ 转变中δ 铁素体的含量没有变化。从图中可
以看出，13/1的Cr-Ni 焊缝金属，在约290℃时，
γ→α转变为马氏体时的转变速度加快，而13/4
及13/6的Cr-Ni 焊缝金属，分别在约240℃及
230℃时γ→α转变为马氏体碳的转变速度加快，
表明了镍对M, 的影响。在焊缝金属冷却到室温，
13/1的Cr-Ni 焊缝金属中残留奥氏体的含量低于
2%,而13/4及13/6的Cr-Ni 焊缝金属中残留奥
氏体的含量分别约为5%和9%。当然，其它元素
也有影响，特别是碳，但对含碳量小于wt0.1%
的焊缝金属影响很小。
(2) 回火过程中稳定奥氏体的形成
在
表1-23给出了wt12% 铬钢中加入合金元素引起
的A1 的变化。可以看到，在加入Ni、Mn、Co
等奥氏体形成元素后，使Ac1 移向更低的温度。
该钢若在约600℃回火时，在马氏体中将形成细
小弥散分布的用光学显微镜也无法分辨的奥氏
体，这种奥氏体使韧性提高。这种奥氏体很稳
定，即使冷却到—196℃也不会分解。现在可以
50-
40-
30
20
10
250
~240～220
~290
200
300
焊缝温度/℃
图1-122
含铬wt12% 钢，含镍分别为
wt1% 、4%、6%
的焊缝金属
在冷却中发生的γ→α转变
看到，存在3种不同类型的奥氏体。
一种是约占7%的残留奥氏体(以Au
记),它是从
Y→α转变为马氏体中留下来的；第二种是细小弥散分布的稳定奥氏体(以A2
记) , 它是
回火过程中形成的，在回火温度达615℃时也达到最大值；第三种是不稳定奥氏体(以A3
记),它在回火温度达615℃以上时析出，并在冷却过程中转变成马氏体。图1-123给出了
回火温度对12Cr-6Ni-1.5Mo 钢的力学性能及奥氏体含量的影响。
700
800
回火温度T/℃
图1-123
回火温度对12Cr-6Ni-1.5Mo
钢奥氏体含量的影响[化学成分(wt%)
0.039C-0.35Si-0.69Mn-11.82Cr-5.23Ni-1.49Mo]
1.11
焊缝金属化学成分的不均匀性
1.11.1
低碳低合金钢焊缝金属的不均匀性
(1)显微偏析
由于冷却速度很快，处于不平衡结晶，先结晶的金属的纯度比后结晶金

[Page 82]
072
材料焊接原理
属高。也就是说，先结晶的树枝状晶粒的主干的金属纯度比后结晶的枝晶高，在晶界积累了
最多的杂质。细晶的晶界的杂质比粗晶的杂质少，这是由于杂质被分散了的缘故。
(2)区域偏析
由于熔池金属结晶过程中，不断地把杂质元素推向液态金属，因此，在
焊缝中心积累了大量杂质，产生较为严重的区域偏析。
(3)层状偏析
这种偏析与熔池金属结晶过程的周期性有关。这种层状偏析使得一些杂
质元素集中，在偏析层中往往出现一些缺陷，如气孔和夹渣等。
1.11.2
不锈钢焊缝金属结晶时的偏析
偏析对材料的性能会产生一系列的不利影响，比如：热裂纹的产生从根本上来说是由于
某些元素(特别是硫、磷等)的偏析而形成低熔点物质在结晶将近终了时形成液态薄膜所
致；气孔的产生从根本上来说是由于某些物质(如一些O₂、H₂、CO
等气体)的偏析而析
出气泡排不出去所造成的；偏析还会造成化学成分和组织的不均匀性；造成产生我们不希望
的组织(如产生非金属夹杂物、金属间化合物等一些脆性相);会改变组织转变的一般条件
等，以至于危害各种性能(如力学性能、耐腐蚀性能等)。因此，研究焊缝金属结晶时偏析
的形成规律、影响因素及其后果都是很重要的。
更为严酷的是，与普通钢相比，不锈钢焊缝金属结晶时所产生的偏析更为复杂，且不能
通过热处理、扩散退火或其它任何固溶处理方法消除或减少。因此，偏析最终会存在于焊缝
金属中。
不锈钢焊缝金属结晶时的偏析与其结晶类型有密切关系。结晶为单相奥氏体时，由于偏
析的作用，在晶体中央铬和镍的浓度都较低，而晶界的浓度都较高；结晶为奥氏体-铁素体
时，由于结晶后期结晶组织为δ铁素体，则偏析的晶体方向和大小都有一个大的飞跃，即铬
升镍降；结晶为铁素体-奥氏体时，由于先结晶组织为δ铁素体，晶体中央为富铬和贫镍区，
然后由于熔液中镍的富集，后期结晶为奥氏体，晶界铬和镍的浓度都较高；结晶为单相铁素
体时，晶体中央为富铬贫镍区，在结晶后期，树枝状晶晶界的成分与熔液中相近，为贫铬富
镍区。必须注意硫、磷、硅、硼这些元素在奥氏体中的溶解度比在δ铁素体中小，会导致它
们在熔液中偏析，因此，其在奥氏体中比在δ铁素体中偏析大，危害作用也更大。
1.12
焊缝中的气孔和夹杂
焊缝中的气孔和夹杂是熔化焊焊缝最常见的缺陷，它不仅减少焊缝的有效截面，降低焊
缝金属的承载能力，引起裂纹，还会产生应力集中，降低焊接接头的力学性能。
1.12.1
焊缝金属中的气孔
在材料熔化焊过程中，由于保护不良导致空气的侵入以及在化学反应产生的气体，在熔
池的结晶过程中形成的气泡，或者是在焊接热影响区过热区产生的化学反应(如铝-镁合金
焊接热影响区过热区)形成的气体，来不及排出焊缝之外，就形成了气孔。
1.12.1.1
气孔的种类和分布
在铸铁、低碳钢和低合金钢中气孔的种类很多。按照产生气孔的气体可以分为氢气气孔
(各类材料熔化焊焊缝中都可能产生)、氮气气孔(保护不良导致空气进入熔池)和一氧化碳
气孔(主要是钢铁，特别是低碳钢和铸铁焊缝)气孔。按照分布状态有单个气孔、链状气

[Page 83]
孔、密集气孔。按照分布部位来分，有表面气孔、内部气孔、根部气孔、过热区气孔等。
在钢铁之外其它材料的焊缝金属中，其气孔主要是氢气气孔。
( 1 ) 氢气气孔
在低碳钢或者低碳低合金钢的焊缝中，氢气气孔大部分形成在焊缝表
面，呈螺钉状，在焊缝表面呈喇叭状，气孔四壁光滑。在焊接材料(包括母材表面、焊条药
皮、埋弧焊焊剂、药芯焊丝药芯水分含量过多烘干不足)中水分含量过高，在焊接化学反应
中形成的氢气，在焊缝凝固中氢气的溶解度大幅降低而析出气泡，来不及排出而留在焊缝
中，就形成了气孔。焊缝凝固过程中，在树枝晶间最容易聚集大量氢气气泡。由于氢气密度
较小，容易上浮，但是，这里的排出困难而难以浮出，就形成了暴露于表面的喇叭形气孔。
( 2 ) 氮气气孔
其形成机理与氢气气孔相似。这种气孔随着保护措施的完善而逐渐
少见。
(3)CO
气孔
这种气孔主要在低碳钢、铸铁、低碳低合金钢及碳材料的焊接中容易发
生，这是由于化学反应产生大量CO 气体，在焊缝凝固中排不出去，就形成了气孔。形状如
毛毛虫状。如下列反应能够形成大量CO 气体：
[C]+[O]——CO
(1-108)
[FeO]+[C]——CO+Fe
(1-109)
[MnO]+[C]——CO+Mn
(1-110)
[SiO₂]+2[C]——2CO+Si
(1-111)
在焊接热源离开之后，焊接熔池凝固产生的偏析，使得[FeO]
和
[C]
增高，更容易
发生式(1 - 109)反应，形成CO 气孔。
1.12.1.2
焊缝中气孔的形成机理
气孔的形成是由三个阶段所组成：气泡的形核、长大和上浮。
( 1 ) 气泡的形核
气泡形核的条件：液态熔池中有过饱和的气体，有现成表面存在，可
以降低形核的能量消耗。在液态熔池中有过饱和的气体的前提下，形核消耗的能量为
(1-112)
式中
N—— 单位时间内形成气泡核的数目；
C—— 常数；
e—
自然对数；
r——气泡核的临界半径，cm;
σ — — 气泡与熔池液态材料的表面张力，
k—— 玻耳兹曼常数，k=1.38×10⁻⁹J/K;
T—— 开氏温度。
计算表明，在正常条件下，纯金属的N=10-16.2×1022 。
所以，纯金属的焊接熔池中形
成气泡核的可能性很小。但是，在凝固中的焊接熔池中存在着大量现成表面，如在熔池中分
布着不均匀的溶质质点、熔渣表面等。特别是正在成长着的树枝状晶粒表面，很容易成为气
泡核。在熔池中存在着现成表面的情况下，形成气泡核所需要的能量为
Ep=—(ph
一pL)V+oA[1—(A/A)(1—cos⁰)]
(1-113)
式中
E,—— 形成气泡所需要的能量，J;
Ph—— 气泡内的气体压力(×101kPa);
P1.——液体压力( × 1 0 1kPa);
V—— 气泡核的体积，cm³;
第1章焊缝
073

[Page 84]
074
材料焊接原理
σ——金属与气泡的表面张力，dyn/cm²,1dyn/cm²=0.1Pa;
A——气泡核的表面积，cm²;
Aa—— 吸附力的作用面积，cm²;
θ——气泡核与现成表面的润湿角，(°)。
从式(1-113)可以看出，气泡依附于现成表面时，由于降低了相间张力σ并提高了
Aa/A
比值而使形成气泡所需要的能量E。降低。A/A
比值最大的地方，最容易形成气泡。
可以看到，在树枝状晶的两个夹角处Aa/A
比值最大。此外，在这个夹角处形成的气泡曲
率半径最小，其气泡内的气体压力ph 最大。因此，这里最容易形成气泡。
(2)气泡的长大
气泡核形成之后，气泡的长大条件是
Ph>P。
(1-114)
式中
ph——气泡内的气体压力(×101kPa), 为气泡内各种气体压力之和；
po—— 阻碍气泡长大的外部压力(×101kPa)。
ph 为气泡内各种气体压力之和，不过形成气泡的气体往往是由一种气体为主。
阻碍气泡长大的外部压力p。是由大气压力(pa)、气泡上部液态金属和熔渣的压力
(pm+ps)
以及表面张力形成的附加压力(pc)
组成，即
po=pa+pm+ps+pc
(1-115)
其中，气泡上部液态金属和熔渣的压力(pm+ps)
可以忽略不计，表面张力形成的附加压力为
Pc=2o/r
(1-116)
式中
o—— 金属与气泡的表面张力，dyn/cm²,1dyn/cm²=0.1Pa;
r——气泡半径，cm。
于是
Ph>pa+po=1+2o/r
(1-117)
由于气泡开始形成时，体积很小，即r 很小，就是附加压力很大(在r=10⁻⁴cm,σ=
10⁻³J/cm²
时，pc≈2.1MPa),
因此，气泡很难长大。但是，在树枝状晶的两个夹角处或
者在现成表面形成的椭圆处，气泡半径r 就很大，所以在这里，气泡核既容易形成，气泡也
容易长大。
(3)气泡的上浮
①表面张力的影响。在气泡形成并长大之后，由于受到液态熔池材料的浮力而上浮，
并挣脱形成气泡的现成表面向上逸出，排出熔池。形成的气泡逸出的先决条件是脱离现成表
面，气泡脱离现成表面的能力同现成表面与气泡的润湿角θ有关：
(1-118)
式中
os.g—— 现成表面与气泡之间的表面张力；
0s.M— — 现成表面与液态金属之间的表面张力；
0M.g—— 液态金属与气泡之间的表面张力。
气泡脱离现成表面的能力与润湿角θ有关，而θ取决于上述三个表面张力之间的关系，
如式( 1 - 1 1 8 ) 所示。如果θ < 9 0 ° , 气泡就能够完全地脱离现成表面而没有残留
[图1-124 (a)],
就不容易形成气孔；如果θ>90°,气泡就不能够完全脱离现成表面而有残
留[图1-124 (b)],
就容易形成气孔。
②熔池结晶速度的影响。熔池结晶速度太快，气泡来不及逸出，就容易形成气孔；熔
池结晶速度较慢，气泡来得及逸出，就不容易形成气孔。气泡逸出的速度可以用下式估算：

[Page 85]
(a)
图1-124
气泡脱离现成表面示意图
(a)θ<90°;(b)θ>90°
V=2/9[(p₁
一P₂)gr²/η]
(1-119)
式中
V—— 气泡上浮速度，cm/s;
P₁—— 液态材料的密度，g/cm³;
P₂——气泡的密度，g/cm³;
g—— 重力加速度，980cm/s²;
r——气泡半径，cm;
η——液态金属的黏度，Pa ·s。
从式(1- 119) 可以看到，气泡的半径越大，液态金属的密度越大，液态金属黏度越小，
气泡上浮速度越快，就不容易产生气孔。所以，铝合金、镁合金和钛合金比较容易产生气孔。
1.12.1.3
形成气孔的影响因素及防治措施
(1 ) 保护效果的影响
对焊接过程的保护不良，导致空气进入，焊缝中容易形成气孔，
是其弊端之一。
(2 ) 冶金因素的影响
①熔渣氧化性的影响。熔渣的氧化性对焊缝气孔形成的敏感性和性质有很大影响。当
熔渣的氧化性增加时，产生CO
气孔的敏感性增加，形成氢气气孔的敏感性降低。适当调整
熔渣的氧化性，可以有效防止这两类气孔的形成，如表1-24所示。
可以用焊缝中[C]×[O]
来表示产生CO 气孔的倾向。但是，不同类型的焊条，产生
CO
气孔的[C]×[O]
的数值是不同的。对于酸性焊条来说，在[C]×[0]
为31.36×
10⁻⁴ 时，还不能出现气孔；而对于碱性焊条来说，在
[C]×[
O]
为27 . 30×10⁻⁴ 时，就可
能出现很多气孔。这是由于在不同的渣系中FeO
的活度不同而造成的。在酸性熔渣中，
FeO 是碱性氧化物，与酸性氧化物易形成复合物，自由FeO 降低，所以，形成气孔的
[C]×[O]
的数值较高；而在碱性熔渣中，FeO
是碱性氧化物，不能形成复合物，自由
FeO
较高，所以，形成气孔的[C]×[O]
的数值较低。
表1-24不同类型焊条的氧化性对产生气孔倾向的影响
焊条类型
焊缝中含量
氧化性
气孔倾向
wro/%
wrcj×wto/×10⁻⁴%
StH/mL · (100g)⁻¹
E4320-1
0.0046
4.37
8.80
较多气孔(氢)
E4320-2
一
一
6.82
个别气孔(氢)
E4320-3
0.0271
23.03
5.24
无气孔
E4320-4
0.0448
31.36
4.53
无气孔
E4320-5
0.0743
46.07
3.47
→
较多气孔(CO)
E4320-6
0.1113
57.88
2.70
增
更多气孔(CO)
E5015-1
0.0035
3.32
3.90
加
个别气孔(氢)
E5015-2
0.0024
2.16
3.17
无气孔
E5015-3
0.0047
4.04
2.80
无气孔
E5015-4
0.0160
12.16
2.61
无气孔
E5015-5
0.0390
27.30
1.99
更多气孔(CO)
E5015-6
0.1680
94.08
0.80
密集大量气孔(CO)
第1章焊缝
075

[Page 86]
②焊条药皮和焊剂成分的影响。
A. 焊条药皮的影响。
a.
碱性焊条。碱性焊条的熔渣呈碱性，其脱氧性较好，不易产生CO 气孔，而容易产
生氢气气孔，所以在碱性焊条中，主要是防止氢气气孔。萤石是碱性焊条药皮的主要成分，
其主要成分是CaF₂,CaF₂
对于防止氢气气孔有很好的作用。这是因为CaF₂ 可以与氢气生
成氟化氢而减少熔池中的氢含量：
CaF₂+H₂O=CaO+2HF
(1-120)
CaF₂+H
CaF+HF
(1-121)
CaF₂+2H=Ca+2HF
(1-122)
这样产生了大量HF,HF
稳定，不易分解。所以氢气被束缚在HF 气体中，并且被排
出，避免了氢气气孔的产生。
CaF₂
虽然对消除氢气气孔很有效，但是对稳弧性不利；另外，产生的可溶性氟化物
NaF、KF 有一定的毒性，损害健康。
在碱性焊条中，其主要成分除CaF₂
之外，还有碳酸盐CaCO₃ 、MgCO₃
等，在焊接加
WCaF₂/%
图1-125
SiO₂ 和CaF₂ 含量(质量分数)
对焊缝产生气孔的影响
热过程中，能够分解出具有氧化性的CO₂,CO₂
在电
弧高温下几乎能够完全分解为CO 和O,
能够与氢形
成OH 和H₂O,
减少氢含量，防止氢气气孔的产生。
b. 酸性焊条。酸性焊条的熔渣，由于氧化性较
强，容易产生CO 气孔，主要是依靠药皮中加入具有
较强氧化性的氧化物来防止氢气气孔。
B. 埋弧焊焊剂。
在低碳钢埋弧焊焊接的焊剂中(如HJ431)
同时
含有较多的SiO₂ 和CaF₂,
它们在焊接时，可以发生
如下反应，对于消除氢气孔很有效，如图1-125所示。
3SiO₂+2CaF₂=—SiF₄+2CaSiO₃(1-123)
SiF₄+2H₂O
4HF+SiO₂
(1-124)
SiF₄+3H
3HF+SiF
(1-125)
SiF₄+4H+O=4HF+SiO
(1-126)
在焊条药皮和焊剂中，适当加入氧
化物( 如SiO₂、MnO、FeO
等) , 能够
与氢生成稳定性仅次于HF 的OH,
反应
式如下：
SiO₂+H—SiO+OH(1-127)
MnO+H=Mn+OH(1-128)
FeO+H=—Fe+OH(1-129)
生成的OH 不溶于液态金属，而且
很稳定(图1- 126),所以能够消除气孔。
酸性焊条没有CaF₂,
靠这种氧化物去
氢，以消除氢气气孔。
O+H=OH
F+H=HF
MgO+H-Mg+OH
二
FeO+H=Fe+OH
Sio
₂+H=SiO+OH
-100L
4000
5000
6000
7000
8000
MnO+H=Mn+OH
—50—
0-
50-
T/K
③铁锈、油污和水分的影响。由于
图1-126
氧化物生成OH 的反应自由能与温度的关系
076
材料焊接原理

[Page 87]
第1章焊缝
077
焊前清理不彻底，在钢的表面存在铁锈、油污和水分时，也是使焊缝中产生气孔的重要原
因。铁锈的成分是mFe₂O₃·nH₂O
(其质量分数为Fe₂O₃≈83.28%,FeO≈5.7%,H₂O≈
10.70%),其中绝大部分是高价铁的氧化物Fe₂O₃
和H₂O 。对熔池金属既增氢，又增氧。
加热时，会发生如下反应：
3Fe₂O₃=2Fe₃O₄+O
(1-130)
2Fe₃O₄+H₂O=3Fe₂O₃+H₂
(1-131)
Fe+H₂O=FeO+H₂
(1-132)
由于铁锈既增氢，又增氧，所以，既可以产生氢气孔，又能够产生CO 气孔。
水分也是既增氢，又增氧，所以，既可以产生氢气孔，又能够产生CO 气孔。因此，焊
条和焊剂必须烘干使用。碱性焊条烘干温度350～450℃;酸性焊条由于含有有机物，烘干
温度在200℃。
(3)工艺因素的影响
①焊接工艺参数的影响。增大焊接电流时，
一方面，可以增加熔池的液态停留时间，
有利于气体的逸出；另一方面，熔滴细化，有利于吸收气体，还能够增大熔深，气体排出困
难。对不锈钢焊条而言，由于焊芯的电阻增大，药皮温度增高，可能导致碳酸盐提前分解，
减弱保护，增大气孔倾向，甚至药皮脱落，失去保护作用。
提高电弧电压时，弧长增大，空气容易侵入电弧，导致气孔倾向增大。
提高焊接速度，一方面，熔池存在时间降低，不利于气体的排出；另一方面，熔池结晶
速度提高，也不利于气体的排出。因此，导致气孔倾向增大。
②电流种类的影响。交流电比直流电源的气孔倾向大，因为电流通过零点时，气体可
以不受阻碍地溶入熔池。直流反接比直流正接的气孔倾向小，这是因为直流反接时，焊件为
负极，不利于氢的正离子的溶入，气孔倾向降低。
③工艺操作的影响。焊条、焊剂必须烘干，焊剂也要按照说明书烘干，烘干后要放入
保温装置内，及时使用。
要彻底清理焊件表面的铁锈、油污、水分等。
操作者要保持焊接过程稳定，适时采用措施。
1.12.2
焊缝中的夹杂
1.12.2.1
钢焊缝中的夹杂种类及其危害
钢焊缝中的夹杂种类有氧化物、硫化物和氮化物。
(1)氧化物
在低碳钢焊缝中的氧化物主要是由于脱氧不完全而存在的，主要有SiO₂ 、
MnO、TiO₂、Al₂O₃
等，一般多以硅酸盐的形式存在。这种夹杂物可能会引起热裂纹、层
状撕裂等，还能够降低焊缝金属的力学性能，特别是降低塑性和韧性。
加强脱氧可以减少氧化物的存在和危害。
(2)硫化物
硫化物主要是焊条药皮和焊剂中带来的，在焊条和焊剂熔化时进入熔池。
硫化物夹杂主要有MnS 和FeS。
硫化物的危害主要是形成热裂纹，降低焊缝金属的塑性和韧性。
净化焊条药皮和焊剂的原材料，减少硫化物是防止硫化物的根本措施。
(3)氮化物
在低碳钢和低碳低合金钢的焊接中，氮的主要来源是保护不善，使得空气
侵入，保护良好是不会有氮气侵入的，其主要形式是Fe₄N 。Fe₄N
是在时效中从氮过饱和

[Page 88]
固溶体中析出脆硬的化合物，多以针状分布，或者可以贯穿晶界，大大降低焊缝金属的塑性
和韧性。
氮化物具有强化作用，所以，可以用氮化物(不是Fe₄N)
来强化钢铁。如在低碳钢或
者低碳低合金钢中加入合金元素钼、钒、铌、钛和铝等，形成它们弥散分布的氮化物，可以
大大提高钢的强度，经过正火处理之后，具有良好的力学性能。如15MnVN 钢、
06A₁NbCuN 钢等就是利用氮来强化的。
1.12.2.2
防止夹杂物的措施
①主要是从源头防止S、N 的侵入。净化焊条药皮和焊剂原材料，减少硫化物侵入；
加强保护，防止空气侵入。
②焊接工艺。进行良好的脱氧，采用有利于熔渣从焊接熔池浮出的工艺。
1.13
焊接结晶裂纹
1.13.1
焊接裂纹的种类和特征
熔化焊接接头中能够在接头的不同区域形成多种类型的裂纹(图1- 12 7) 和特征(表1- 25) 。
在焊接接头的不同区域都有可能产生裂纹，主要是焊缝金属中的结晶裂纹，部分熔化区的液
化裂纹，热影响区的延迟裂纹、液化裂纹、再热裂纹、层状撕裂和脆化裂纹等。此外，在异
种钢的焊接部分熔化区还会产生剥离裂纹。
5
(a)
(b)
(c)
图1-127
焊接裂纹的种类和分布
1—焊缝中的纵向裂纹；2—焊缝中的横向裂纹；3 熔合区裂纹；4一焊缝根部裂纹；5—HAZ根部裂纹；
6—焊趾纵向裂纹(延迟裂纹);7—焊趾纵向裂纹(液化裂纹、再热裂纹);8—焊道下裂纹(延迟裂纹、
液化裂纹、多边化裂纹);9—层状撕裂；10—弧坑裂纹(火口裂纹);11,12—弧坑裂缝；
(a) 纵向裂纹；(b) 横向裂纹；(c) 星形裂纹
表1-25
焊接裂纹的分类和特征
裂纹分类
基本特征
敏感的温度区间
母材
位置
裂纹走向
热
裂
纹
结晶
裂纹
在结晶后期，由于
低熔点共晶形成的
液态薄膜削弱了晶
粒间的联结，在拉应
力作用下发生开裂
在固相线以上
稍高的温度(固液
状态)
杂质较多的碳
素钢、低、中合金
钢、奥氏体钢、镍
基合金及铝合金
焊缝上，少量
在热影响区
沿奥氏体晶界
078
材料焊接原理

[Page 89]
续表
裂纹分类
基本特征
敏感的温度区间
母材
位置
裂纹走向
热
裂
纹
多边化
裂纹
已凝固的结晶前
沿，在高温和应力作
用下，晶格缺陷发生
移动和聚集，形成二
次边界，它在高温处
于低塑性状态，在应
力作用下产生的
裂纹
固相线以下再
结晶温度
纯金属及单相
奥氏体合金
焊缝上，少量
在热影响区
沿奥氏体晶界
液化
裂纹
在焊接热循环最
高温度作用下，在热
影响区和多层焊的
层间发生重熔，在应
力作用下产生的
裂纹
固相线以下稍
低温度
含S、P、C较多
的镍铬高强度钢、
奥氏体钢、镍基
合金
热影响区及
多层焊的层间
沿晶界开裂
延迟
裂纹
在淬硬组织，氢和
拘束应力的共同作
用下而产生的具有
延迟特征的裂纹
在Ms点以下
中、高碳钢，低、
中合金钢，钛合
金等
热影响区，少
量在焊缝
沿晶或穿晶
冷
裂
纹
淬硬脆
化裂纹
主要是由淬硬组
织，在焊接应力作用
下产生的裂纹
在Ms点附近
NiCrMo钢、马
氏体不锈钢、工
具钢
热影响区，少
量在焊缝
沿晶及穿晶
低塑性脆
化裂纹
在较低温度下，由
于母材的收缩应变
超过了材料本身的
塑性储备而产生的
裂纹
在400℃以下
铸铁、堆焊硬质
合金
热影响区及
焊缝
沿晶及穿晶
再热裂纹
(SR裂纹)
厚板焊接结构消
除应力过程中，在热
影响区的粗晶区存
在不同程度的应力
集中时，由于应力松
弛所产生附加变形
大于该部位的蠕变
塑性，则发生再热
裂纹
600～700℃回
火处理
含有沉淀强化
元素的高强度钢、
珠光体钢、奥氏体
钢、镍基合金等
热影响区的
粗晶区
沿晶界开裂
层状撕裂
(Lamellar Tear)
主要是由于钢板的
内部存在有分层的夹
杂物(沿轧制方向),
在焊接时产生垂直于
轧制方向的应力，致
使在热影响区或稍远
的地方产生“台阶”式
层状开裂
约400℃以下
含有杂质的低
合金高强钢厚板
结构
热影响区
附近
穿晶或沿晶
应力腐蚀裂纹
(SCC)
某些焊接结构(如
容器和管道等),在
腐蚀介质和应力的
共同作用下产生的
延迟裂纹
任何工作温度
碳素钢、低合金
钢、不锈钢、铝合
金等
焊缝和热影
响区
沿晶或穿晶开裂
剥离裂纹
产生在奥氏体不
锈钢焊接珠光体钢
的部分熔化区，低倍
断口是平坦的，扫描
电镜下为沿晶断口
形貌
在高温高压氢
环境下工作，冷却
到室温之下发生
的氢致延迟裂纹
母材为珠光体
钢，焊缝为奥氏体
不锈钢
部分熔化区
沿奥氏体不锈钢
一侧平行成长的粗
大奥氏体晶界的I
型(IGy)及位于碳
化物层(增碳层)的
Ⅱ型(IGc)
第1章
焊缝
079

[Page 90]
1.13.2
结晶裂纹产生的机理
顾名思义，结晶裂纹是在焊缝金属的结晶过程中产生的。图1-128给出了焊接熔池金属
的结晶过程，可以分为4个阶段。
第一个阶段为结晶的模糊阶段(图1-128阶段1),这个阶段，焊缝金属在结晶初期，主
要是液态金属为主，这个时期不会产生裂纹。
第二个阶段为凝聚范围(图1-128阶段2)。在这个范围可能会形成裂纹，但是，这时仍
然有足够的液态金属，一旦产生裂纹，就会有足够的液态金属填补，即所谓的“愈合作用”。
第三个阶段为裂纹形成阶段(图1-128阶段3H)。这个阶段又可以分为两个阶段，即
“液膜阶段”,这个阶段还存在连续的液态薄膜，是裂纹起裂和扩展阶段；泪滴阶段，这个阶
段中残存的液态金属已经被晶界的固态金属分割开来，液态金属处于不连续状态。这个阶段
为形成结晶裂纹的阶段，也叫作产生结晶裂纹的“临界”温度范围，即脆性温度区间，如
图1-129所示。
阶段1
阶段2
液相
阶段3H
阶段3L
α+L
e
a-b
固相线
成分
a-e
液相线
阶段3H- 液膜阶段
阶段3L- 液滴阶段
阶段4
b
α.
a
图1-128
焊接熔池的结晶过程
塑性曲线
D
