Repository: fang02272/-

# 焊接工艺专家系统 v2.8

这是一个面向焊接知识问答、工艺参数推荐和机器人焊接工艺卡片生成的本地专家系统。项目以 `saved_knowledge` 中已经学习的书籍为知识底座，优先在本地完成检索、路由和结构化回答；只有本地证据不足并且配置了 LLM 时，才调用 OpenAI 兼容接口补充答案。

## 1. 核心能力

- 多书知识库：保存 PDF 全文、章节、关键词、表格和数据点。
- Jieba 分词：注册焊接专业词，使用搜索模式多粒度分词，替代机械的中文单双字切分。
- 本地检索：关键词匹配、跨书章节检索、特征向量余弦检索和可选语义向量增强；对乱码、短文本和重复章节统一评分、过滤或降权。
- 专家知识库：把规范概念、别名、定义、应用场景和来源整理为可查询条目。
- 意图路由：区分概念、工艺参数、综合和通用问题。
- 工艺卡片：输出母材、板厚、坡口、电参数、热参数、机器人参数、质量检查及装备信息等机器可读 JSON，并标注输入完整度、待确认项和逐参数来源。
- 本地优先：高置信答案或已生成工艺卡片时不调用 LLM。
- LLM 兜底：只注入命中的薄目录和少量相关原文，默认最多生成 2000 Token。
- 答案缓存：LRU + TTL + 相似问题命中，知识源变化后自动失效。
- SSE 流式回答：LLM 内容按增量展示；完成事件仍返回完整结构化结果；请求中断时可取消，失败时可直接重试。
- 检索诊断：页面可查看 Top-5 章节的原始分、质量分、质量问题、命中关键词、可读预览和匹配解释；缺少工艺卡输入时可一键填入待补字段模板。

File: saved_knowledge/材料焊接原理_完整版/full_text.txt (part 6 of 8)
140
3
开始
终了
TiN,Ti₅Si₃
206
T i N 中的N
Ti-Cu
TiN,Ti₅Si₃
318
Ti
Zr-Cu
ZrN,Zr₅Si₃
191
Zr
Cu-Cr
CrN,CrN,CrSi₂
501,541
Cr
Cu-Nb
NbN,Nb₃Si
394,492
Nb
Cu-V
VN,V₆Si₅
366,317
V
SiC
Ti-Al-V
TiC
307
一
Al₂O₃
Ti
Ti₃Al,TiAl
142
一
Ti-Al-V
Ti₃Al,(Ti,Al)₂O₃
216,211
Ti₃ Al中的Al
Zr
ZrO₂,ZrAl₂
334
7.4
活性金属焊接加工工艺
(1)活化金属化法的特点
活化金属化法有如下特点：
①液态活化金属对各类陶瓷都有很强的化学亲和力，对陶瓷的变更不敏感。
②工序少，焊接周期短。
③焊接温度低，易保持工件的尺寸和形状。
活化金属化法主要是用活化金属改善钎料对陶瓷基增强复合材料工件的被焊表面的润湿
性，以有利于钎焊。这些活化金属多为过渡族金属(如Ti、Zr、Hf、Nb、Ta 等),它们具
有很强的化学活性，能够在陶瓷中进行渗透、扩散及化学反应来改变陶瓷的表面状态，从而
增大陶瓷与金属的相容性，改善钎料对陶瓷的润湿性。但是并不是活性元素的含量越多越
好。当活性元素含量低于某个值时，润湿性很差，然后，随着活性元素含量的增加，润湿性
改善；当活性元素含量达到另一个值时，润湿性最好；再继续增加活性元素含量，其润湿性
不再随着活性元素含量的提高而改善。有些钎料，比如采用Cu-Ni-Ti 钎料钎焊Si₃N₄
陶瓷
时发现，随着钎焊温度和钎料中钛含量的提高，Cu-Ni-Ti 钎料对Si₃N₄ 陶瓷的润湿性下降；
随着Cu-Ni-Ti 钎料中镍含量的增加，钎料对Si₃N₄ 陶瓷的润湿性也下降。
( 2 ) 钎料
表7-6为能直接用于陶瓷基增强复合材料活化金属法钎焊的钎料。钎料中不
应含有饱和蒸气压高的元素( 如Zn 、Cd、Mg
等), 以免这些元素在钎焊过程中被蒸发而污
染焊件。
表7-6
能直接用于陶瓷基增强复合材料活化金属法钎焊的钎料
钎料
熔化温度/℃
钎焊温度/℃
用
途
92Ti-8Cu
790
820～900
陶瓷基复合材料-金属
75Ti-25Cu
870
900～950
陶瓷基复合材料-金属
72Ti-28Ni
942
1140
陶瓷基复合材料-陶瓷基复合材料，陶瓷基复合
材料-石墨，陶瓷基复合材料-金属
50Ti-50Cu
960
980～1050
陶瓷基复合材料-金属的焊接
204
材料焊接原理

[Page 215]
续表
钎料
熔化温度/℃
钎焊温度/℃
用
途
50Ti-50Cu(原子比)
1210～1310
1300～1500
陶瓷基复合材料-蓝宝石，陶瓷基复合材料-锂
7Ti-93(BAg72Cu)
779
820～850
陶瓷基复合材料-钛
100Ge
937
1180
自粘接碳化硅-金属(a₆=400MPa)
49Ti-49Cu-2Be
一
980
陶瓷基复合材料-金属
48Ti-48Zr-4Be
一
1050
陶瓷基复合材料-金属
68Ti-28Ag-4Be
一
1040
陶瓷基复合材料-金属
85Nb-15Ni
一
1500～1675
陶瓷基复合材料-铌(c₆=145MPa)
47.5Ti-47.5Zr-5Ta
一
1650～2100
陶瓷基复合材料-钽
54Ti-25Cr-21V
一
1550～1650
陶瓷基复合材料-陶瓷基复合材料，陶瓷基复合
材料-石墨，陶瓷基复合材料-金属
75Zr-19Nb-6Be
一
1050
陶瓷基复合材料-金属
56Zr-28V-16Ti
一
1250
陶瓷基复合材料-金属
83Ni-17Fe
一
1500～1675
陶瓷基复合材料-钽(o,=140MPa)
69Ag-26Cu-5Ti
一
850～880
高氧化铝、蓝宝石、透明氧化铝、镁橄榄石、微晶
玻璃、云母、石墨以及非氧化物陶瓷基复合材料
思
考
题
1. 活性金属法焊接的机理是什么?
2. 活性金属焊接法焊接接合界面的显微结构是怎么样的?
3. 简述活性金属法焊接的作用和特点。
第7章
表面活性化焊接
205

[Page 216]
第
章加中间层的焊接
8.1
材料焊接中中间层的意义
对于焊接性能不好的材料，往往不能够直接进行焊接，而需要采取添加另外一种或者多
种材料，以改善其焊接性，从而实现这种材料的焊接。在两种材料待焊侧中间添加一层
(种)或者多层(种)材料，然后将这种另外添加的材料置于两种材料待焊侧中间，分别或
者同时进行焊接。采用这种方法可以实现很多不能焊接的材料的焊接。
8.1.1
焊接材料之间的适应性
异种材料焊接，往往需要借助于中间层材料，有时可能不只一层中间层，而可能是二层
以上的中间层。这就不仅要求第一层中间层材料要与同侧母材有合适的配合，还要求不同层
次的中间层材料之间及与另一侧母材或其中间层材料也要匹配得当，不能出现严重的缺陷。
碳钢和不锈钢与铜及铜合金异种金属熔化焊时就有这种情况，不仅铜或钢需要中间层，而且
有时也需要两层以上的中间层，这就需要中间层材料之间的合理配合。表8-1给出了这些材
料相配合的适宜性。
表8-1
各种焊接材料相配合的适宜性
焊接材料
YCu
(TG990)
YCuSiA
(TG960)
YCuAl
(TG900)
YCuAlNi
(TG860)
YCuNi-1
(TG910)
YCuNi-3
(TG700)
YNiCu-7
(TGML)
Yni-1
(TGNi)
YCu(TG990)
O
O
O
O
O
O
O
O
YCuSiA(TG960)
O
O
O
O
O
O
O
O
YCuAl(TG900)
O
O
O
O
O
●
●
●
YCuAINi(TG860)
O
O
O
O
O
●
O
●
YCuNi-1(TG910)
O
O
O
O
O
O
O
O
YCuNi-3(TG700)
O
O
●
O
O
O
O
YNiCu-7(TGML)
O
口
●
O
O
O
O
YNi-1(TGNi)
O
口
●
O
O
O
O
注：○一不裂；
□一不一定产生裂纹，但产生裂纹的可能性较大；
●一产生裂纹。
8.1.2
材料焊接中的中间层
(1)材料焊接中中间层的作用
①改善焊接性。在扩散连接(或钎焊)过程中，很多熔化的金属在被焊材料表面不能
206
材料焊接原理

[Page 217]
润湿。如，在陶瓷连接过程中，往往在陶瓷表面用物理或化学的方法涂上一层金属，这也称
为陶瓷表面的金属化，而后再进行陶瓷与其它金属的连接。实际上就把陶瓷与陶瓷或陶瓷与
其它金属的连接变成了金属之间的连接，这也是过去常用连接陶瓷的方法。但是，这种方法
有一点不足，即接头的结合强度不太高，主要用于密封的焊缝。对于结构陶瓷，如果连接界
面要承受较高的应力，扩散连接时必须选择一些活性金属作中间层，或让中间层材料中含有
一些活性元素，以改善和促进金属在陶瓷表面的润湿过程。
②降低内应力。金属与陶瓷材料连接时，由于陶瓷与金属线胀系数不同，在扩散连接
或使用过程中，加热和冷却必然产生热应力，在接头处由于残余内应力的作用而容易破坏。
因此，常加入中间层缓和这种内应力，通过韧性好的中间层变形吸收这种内应力。选择连接
材料时，应当使两种连接材料的线胀系数差小于10%。
(2)材料组合连接中间层的选择原则
①用活性材料或这种材料生成的能与被焊件进行反应的物质，改善润湿和结合情况。
②用塑性较好的金属作中间层，以缓解接头内应力。
③在冷却过程中发生相变，使中间层体积膨胀或缩小，来缓和接头的内应力。
④用作中间层或连接的材料必须有良好的真空密封性，在很薄的情况下也不能泄漏。
⑤必须有较好的加工性能。
实际上很难找到完全满足上述要求的材料，有时为了满足综合性能的要求，可采用两层
或多层不同金属组合的中间层。
常用的中间层合金材料有不锈钢(1Cr18Ni9Ti) 、可伐合金等，用作中间层的纯金属主
要有铜、镍、钽、钴、钛、锆、钼及钨等。
8.2
材料焊接中中间层的应用
8.2.1
用活性金属作中间层
这种方法的原理是活性金属(能够与被焊材料如陶瓷发生化学反应)在高温下与被焊材
料中的结晶相发生化学反应，生成新的氧化物、碳化物或氮化物，使陶瓷与反应生成物层形
成可靠的结合，最后形成材料间的可靠连接。
常用的活性金属主要有铝、钛、锆、铌及铪等，这些都是很强的氧化物、碳化物及氮化
物形成元素，它们可以与氧化物、碳化物、氮化物陶瓷反应，从而改善金属对连接界面的润
湿、扩散和连接性能。活性金属与陶瓷相的典型反应如下：
Si₃N₄+4Al→3Si+4AIN
Si₃N₄+4Ti→3Si+4TiN
3SiC+4Al→3Si+Al₄C₃
4SiC+3Ti→4Si+Ti₃C₄
3SiO₂+4Al→2Al₂O₃+3Si
A₁₂O₃+4Al→3Al₂O
Si₃N₄+4Zr→3Si+4ZrN
以这种反应为基础，可以用活性金属作中间层连接陶瓷。钛、锆金属也可以与其它陶瓷
很好地结合。
第8章加中间层的焊接
207

[Page 218]
208 材料焊接原理
8.2.2
用氧化物组成复合盐作为中间层
这种连接形式是通过在金属表面生成一定的氧化物，而后在一定温度下，使带有氧化物
的连接表面与陶瓷连接，造成金属表面氧化物与陶瓷中的氧化物形成共晶反应，组成新的复
合盐，从而达到连接的目的。
在用铜作中间层连接陶瓷与石英玻璃时，就有这种反应。如用铜作中间层连接Al₂O₃,
焊前通过氧化铜变成低价的氧化亚铜，而后与Al₂O₃ 反应，则可以得到如下化合反应：
Cu₂O+Al₂O₃→CuAl₂O₄
(8-1)
Cu₂O
与基体结合较好，同时它的线胀系数与石英玻璃相近。因此，也可以用这种方法
连接石英玻璃。
这种方法的加工工艺是在真空中把铜加热到950℃,保温3min,
而后冷却，当温度降
至300～400℃时通入空气，在铜的表面生成玫瑰色的致密氧化膜。为了避免Cu₂O 在真空
中分解升华，扩散连接应在1.3×10-¹~1.7×10⁻²Pa 较低的真空度下进行，生成的
CuAl₂O₄ 可以连接铜和Al₂O₃,
但铜表面的氧化膜不能太厚，氧化膜的厚度应控制在3~
10μm,
图8-1及图8-2给出了铜与Al₂O₃
连接时，铜表面氧化膜厚度与接头强度和韧性的
关系。
Cu₂O 膜厚度/ μm
图8-2
用铜连接Al₂O₃ 接头Cu₂O 膜
厚度与接头断裂韧度的关系
A—缺口开在铜箔上；B—缺口开在界面
由图8-1和图8-2可以看出，铜表面的氧化膜厚度必须控制在适当的范围。当铜表面的
Cu₂O 膜太薄时，由于生成共晶太少，不足以改善对Al₂O₃ 表面的润湿性，连接不良；而当
Cu₂O 膜太厚时，则由于生成的CuAl₂O₄ 太厚，又很脆，使接头性能变差。
8.2.3
用复合中间层的扩散焊
可以用线胀系数相近的材料为中间层或在接头结构设计、连接工艺上想办法加以解决，
以保证得到满足工程要求的优质接头，其中一个有效的方法就是用复合中间层来保证接头
性能。
在Al₂O₃
与铜之间加入钼、金属陶瓷、钛及铌作中间层，通过有限元计算，由于材料
Cu₂O 厚度/ μm
图8-1
用铜连接Al₂O₃ 接头Cu₂O 膜厚度与接头
抗拉强度的关系(T=1070K,t=2min)
0.5
10

[Page 219]
线胀系数的差异，在接头处产生的内应力大小与中间层厚度的关系如图8-3所示。表8-2给
出了几种物质的线胀系数。
表8-2
几种物质的线胀系数
材料
钢
Nb
Ti
Mo
Fe
Al₂O₃
线胀系数/(×10⁻⁶c- ¹)
8.1
13.0
8.1
11.0
5.7
11.5
由图8-3及表8-2中的数据可以看出，由于Al₂O₃
与铌的线胀系数相同，因此用铌作中
间层接头内应力最小。但用铌作中间层与钢连接时，铌可以与钢中的碳形成脆性的碳化物
(NbC)
使接头性能变差。因此，又加入Mo
来防止铌与钢的直接作用，则形成Al₂O₃/Nb/
Mo/ 钢接头。钼层的厚度也直接影响接头内应力的大小，钼的线胀系数较小，钼层厚度对该
接头内应力的影响如图8-4所示。
1000
Mo
750
金属陶瓷
Ti
Nb
0L
0.5
1.0
1.5
2.0
2.5
图8-3 Al₂O₃ 与黄铜接头处内
应力与中间层厚度的关系
1000
800
600
4000
200
0L
0.4
0.6
钼层厚度/mm
0.8
1.0
0.2
图8-4
钼层厚度对Al₂O₃/Nb/Mo/
钢接头内应力的影响
当然也可以用钛代替铌进行A₂O₃
与SiO₂ 陶瓷和不锈钢的连接，再加镍作复合中间层
也得到类似的结果。
8.3
采用中间层方法进行固相扩散焊接质量的影响因素
8.3.1
焊接温度的影响
焊接温度是固相扩散焊接的重要参数，
一般来说，焊接温度应达到金属或陶瓷熔点
(开氏温度K)
的60%以上。固相扩散焊接
时，通常将发生化学反应，才能得到有效的
结合，反应层的厚度对接头强度有十分重要
的影响。
例如，用0.5mm 厚的A1作为中间层来
固相扩散焊接钢和Al₂O₃
陶瓷时，反应层
的厚度与焊接温度之间的关系如图8 - 5
所示。
60
50-
40-
30
20
10-
L
0400
图8-5
反应层的厚度与焊接温度之间的关系
第8章加中间层的焊接
209
固相扩散焊接钢和Al₂O₃ 陶瓷时
550
600
连接温度/℃
500
250
650
700
●测量值
计算值
450
500
中间层厚度/mm

[Page 220]
焊接温度对接头抗拉强度的影响也有相同的趋势，研究表明焊接温度与接头抗拉强度
(σb) 之间存在如下关系：
ob=B₀exp
( 一Qapp/RT)
(8-2)
式中
B₀——常数；
Qapp—— 表观激活能，可以是各种激活能的总和。
例如，用0.5mm 厚的Al 作为中间层来固相扩散焊接钢和Al₂O₃
陶瓷时，接头抗拉强
度与焊接温度之间的关系如图8-6所示。
应当指出，图8-5 和图8-6给出的资料还是有限的，它是在反应层厚度不太大的范围
内。事实上，当焊接温度超过某一个温度后，由于高温下界面反应的加剧，反应层厚度增
大。由于反应产物一般为脆性物质，因此，反应层厚度太大，接头强度反而下降。这个事
实，已经为很多研究结果所证实(如图8-1和图8-2所示)。
但是，焊接温度的提高是有限的，焊接温度的提高，会引起残余应力的提高以及被焊材
料性能的改变。一般来说，焊接温度不应达到被焊材料的熔点，应低于它，而存在一个最佳
焊接温度。图8-7给出了Al₂O₃
陶瓷与金属固相扩散焊接接头抗拉强度与金属熔点之间的
关系。
700
连接温度/℃
图8-6
固相扩散焊接钢和Al₂O₃ 陶瓷时
接头抗拉强度与焊接温度之间的关系
金属的熔点/℃
图8-7 Al₂O₃ 陶瓷与金属固相扩散焊接
接头抗拉强度与金属熔点之间的关系
8.3.2
焊接时间的影响
焊接时间(t)
也同样影响到反应层的厚度(X),
反应层的厚度与焊接时间之间呈抛物
线关系，如式(5-4)、式(5-5)所示。
图8 - 8给出了SiC 陶瓷与Nb 固相扩散
焊接时反应层的厚度与焊接时间之间的关
系。同样，固相扩散焊接时焊接时间对接头
抗拉强度的影响也有相同的趋势，研究表明
焊接时间与接头抗拉强度(σb) 之间存在如
下关系：
ob=B₀t¹/2
(8-3)
式中
B₀—— 常数。
在一定的温度下，焊接时间对接头抗拉
强度的影响存在一个最佳值。图8-9给出了
210
材料焊接原理
200
连接时间1¹12s
图8-8 SiC陶瓷与Nb 固相扩散焊接时
反应层的厚度与焊接时间之间的关系

[Page 221]
Al₂O₃
陶瓷与金属Al 进行固相扩散焊接时焊接时间对接头抗拉强度的影响。
在以Nb 为中间层进行SiC 陶瓷-SUS304 不锈钢的固相扩散焊接时，焊接时间对接头抗
剪强度(tb)
的影响也存在一个最佳值，如图8-10所示。焊接时间太长，会产生线胀系数
与SiC 陶瓷相差很大的NbSi2 相，因而接头抗剪强度降低。用Al 作为中间层来固相扩散焊
接Si₃N₄
陶瓷和Invar 接头及用V 作为中间层来固相扩散焊接AlN 时，焊接时间太长，也
由于产生V₅Al₈
脆性相而接头抗剪强度降低。
连接时间/min
图8-9
Al₂O₃
陶瓷与金属Al 进行固相扩散
焊接时焊接时间对接头抗拉强度的影响
250
200
150-
100
50-
0
20
40
60
80
100120
t/ks
图8- 10 SiC 陶瓷-SUS304 不锈钢的固相
扩散焊接时焊接时间对接头抗剪强度的影响
8.3.3
压力的影响
固相扩散焊接时，施加压力是为了使工件产生塑性变形，减小表面不平整和破坏表面氧
化膜，增加表面接触，为扩散创造条件。用Cu 或Ag 焊接Al₂O₃
陶瓷、用A1焊接SiC 陶
瓷时，施加压力对接头抗剪强度的影响如图8-11所示。用贵金属(如Au、Pt)
焊接Al₂O₃
陶瓷时，金属表面的氧化膜非常薄，随着压力的提高，接头强度可以提高到一个稳定值，如
图8-12所示。有时也存在一个接头最高抗剪强度值，如用Al 固相扩散焊接Si₃N₄
陶瓷和用
Ni 焊接Al₂O₃
陶瓷，其最佳压力分别为4MPa 和15～20MPa。可见压力的影响还与材料的
类型、厚度及表面状态有关。
10
施加的压力/MPa
图8-11
压力对接头抗剪强度的影响
300
250-
200-
150-
100
50
0L
2
连接压力/MPa
图8- 12
Pt-Al₂O₃
陶瓷固相扩散焊接时
施加压力对接头抗剪强度的影响
第8章加中间层的焊接
211
4
6
8
10
12
8
8

[Page 222]
8.3.4
其它因素的影响
(1)化学反应的影响
①界面反应形成的化合物。在用金属中间层进行陶瓷与陶瓷或金属与陶瓷固相扩散焊
接时，会发生各种化学反应，形成不同的化合物，表8-3给出了几个例子。
表8-3 各种固相扩散焊接组合中可能出现的化合物
焊接组合
化学反应化合物
焊接组合
化学反应化合物
Al₂O₃-Cu
CuAlO₂,CuAl₂O₄
Si₃N₄-Al
AIN
Al₂O₃-Ni
NiO ·Al₂O₃,NiO ·SiAl₂O₃
Si₃N₄-Ni
Ni₃Si,Ni(Si)
SiC-Nb
Nb₅Si₃,NbSi₂,Nb₂C,Nb₅Si₃C₂,NbC
Si₃N₄-Fe-Cr合金
Fe₃Si,Fe₄N,Cr₂N,CrN,Fe₂N
SiC-Ni
Nb₂Si
AIN-V
V(A1),V₂N,V₅Al₈,V₃Al
SiC-Ti
Ti₅Si₃,Ti₃SiC₂,TiC
焊接条件不同，反应产物不同，接头性能也不同。如1517℃下用金属Nb 作中间层固相
扩散焊接SiC 陶瓷，焊接时间2h 时，接头界面组成为SiC/Nb₅Si₃C,/Nb₂C/Nb;
焊接时间
2～20h 时，接头界面组成为SiC/NbC/Nb₅Si₃C₂/NbC/Nb₂C/Nb;
焊接时间超过20h 后，
接头中的Nb 消失，接头界面组成为SiC/NbC/NbSi2/NbC/NbSi₂/NbC/SiC,
出现NbSi₂
后，接头强度降低。
②焊接环境气氛的影响。
一般情况下，在真空中固相扩散焊接的接头强度比在氩气和
空气中的高。用Al 作中间层固相扩散焊接Si₃N₄
时，其接头强度依下列顺序降低：氩气，
氦气，空气。
(2)线胀系数的影响
在弹性范围内因线胀系数不匹配时，两材料之间将产生残余应
力。焊接温度与室温之差和线胀系数之差越大，残余应力也越大。陶瓷与金属焊接时，陶瓷
的线胀系数较小，因此，
一般来说，陶瓷受压，金属受拉。若再用塑性中间层，则使接头中
的残余应力更加复杂。图8- 13给出了用A1 作中间层进行Al₂O₃
陶瓷与金属焊接时，线胀
系数不匹配对抗拉强度的影响。因此，应当选用线胀系数与陶瓷相差较小的金属，就可以降
低接头的残余应力。
(3)中间层材料的影响
固相扩散焊接使用中间层是为了降低焊接温度、减少焊接时间
和降低焊接压力，以及促进扩散和去除杂质，同时也可以降低残余压力。图8- 14给出了中
间层材料及其厚度对Al₂O₃
陶瓷与铁素体不锈钢(AISI405)
固相扩散焊接接头残余压力的
1200
1000-
800
Mo
600
400
200
Nb
0l
0.5
1.0
Cermet(金属陶瓷)
Ti
2.0
2.5
3.0
1.5
线胀系数/(×10-6℃-¹)
中间层厚度/ μm
图8-13
用Al作中间层进行Al₂O₃ 陶瓷与
金属焊接时线胀系数的不匹配对抗拉强度
的影响(BS316为英国316不锈钢)
图8-14
中间层材料及其厚度对Al₂O₃ 陶瓷与
AISI405固相扩散焊接接头残余压力的影响
212
材料焊接原理
25

[Page 223]
影响。但是，正如前面所述，中间层材料将使接头中的残余应力更加复杂。
(4)表面状态的影响
表面状态对固相扩散焊接接头强度有十分重要的影响，表面粗糙
将使接头强度降低。
(5)焊后退火的影响
Si₃N₄ 陶瓷在加热1500℃、加压21MPa、保温60min, 在1MPa
的氮气中进行直接固相扩散焊接时，界面不会完全消失。但是，焊后经过1750℃保温
60min的退火处理后，可显著改善界面组织，提高接头强度，使接头的室温抗弯强度从
380MPa 提高到1000MPa 左右，达到陶瓷母材的强度。
8.4
用超塑性陶瓷作中间层焊接陶瓷
陶瓷之间的连接自古以来都是采用粘接或机械连接，近年来开发出利用涂布(电镀、喷
镀)及活性金属以得到化学结合的方法。但是，这些方法的高温强度及质量的稳定性还不能
令人满意，因为中间层多是采用热压或HIP 等直接连接的方法，当连接面积增加时，就需
要采用提高温度和加大压力，这样工件就会发生塑性变形，从而影响产品的精度。
8.4.1
超塑性陶瓷作中间层焊接陶瓷的特性
最近发现3Y-TZP ( 含3mol%Y₂O₃
正方晶的ZrO₂ 多晶体)等几种陶瓷具有与金属一
样的超塑性，其特性是有很高的塑性及很低的变形抗力，且几乎没有弹性。在进行陶瓷之间
的焊接时，使用这种超塑性陶瓷作中间层，被焊接的陶瓷完全不需要发生塑性变形，只要超
塑性陶瓷中间层在被连接陶瓷之间发生超塑性流动，在中间层陶瓷的超塑性温度下发生扩
散，与被连接陶瓷发生原子之间的结合。也就是说，被焊接陶瓷不需要发生任何塑性变形就
可以进行焊接。另外，由于中间层也是陶瓷，它仍然具有陶瓷所具有的耐热性、耐磨性、耐
腐蚀性。
采用超塑性陶瓷作中间层焊接陶瓷的方法有如下一些特点。
①由于中间层处于超塑性状态，变形抗力非常小，被连接材料几乎不变形就可以进行
焊接。由于它能产生极大的塑性，被连接陶瓷的结合面即使不发生任何滑动，仅靠中间层的
超塑性流动就可以布满整个结合面间隙。
②超塑性陶瓷颗粒平均直径一般在微米级以下，而且以超塑性变形形式在晶间滑动，
变形后仍然保持微细状态的组织。因此，被焊接材料与作为中间层的超塑性陶瓷接触时，如
果接触存在空隙，由于超塑性陶瓷中间层颗粒极小，能够向空隙处扩散，这些空隙很快就会
消失。由于接合时间很短，不会析出有害的脆性相。
③在陶瓷焊接完成后，利用超塑性陶瓷中间层的超塑性变形，可以使中间层陶瓷变得
很薄，从而降低残余热应力。
④由于中间层材料3Y-TZP 或3Y-20A
[80%(3Y-TZP)+20%Al₂O₃] 是以正方晶的
ZrO₂
多晶体为主体，比被焊接陶瓷(如Al₂O₃、Si₃N₄、SiAlON)
的热胀系数还小，发生
ZrO₂ 正方晶→单斜晶应力诱发马氏体相变而使ZrO₂ 膨胀，使残余热应力减小。
⑤由于中间层材料也是陶瓷，因此，陶瓷的特征不会损失。
8.4.2
用超塑性陶瓷作中间层焊接陶瓷的焊接机理
从Al₂O₃
与ZrO₂ 状态图知道，在1500℃以下的温度既不会熔化，也不会出现新的化
第8章加中间层的焊接213

[Page 224]
214
材料焊接原理
合物相，但对结合面附近的X 射线分析表明，几乎看不到Zr、Y、Al 等元素的扩散。这是
由于它们各自被束缚在Al₂O₃
与3Y-TZP 中的缘故。因此，它们之间的结合过程如下。
由于中间层材料3Y-TZP 主要在晶界流动，3Y-TZP 等轴状颗粒微细组织将布满Al₂O₃
陶瓷材料的不平处，如图8-15所示。这时Al₂O₃ 颗粒与3Y-TZP 颗粒之间接触后，又在焊
接加压应力作用下以图8-16那样的模式运行。也就是说，最初是点和线状的接触，在外加
压应力作用下，局部产生很大应力，中间层材料3Y-TZP 产生塑性变形，这个应力还促进体
扩散及表面扩散而形成颈项并结合在一起。其驱动力即外加压应力。虽然Al₂O₃ 与3Y-TZP
之间的线胀系数存在较大差异，但并没有产生裂纹或龟裂，而获得了良好的焊接接头。
图8 - 1 5 Al₂O₃
与
3Y-TZP 最初接触模型
Al₂O₃ 颗粒
塑性流动
表面扩散一
体扩散
颈项
OB一
图8-16 焊接过程示意图
思
考
题
1. 材料焊接中中间层的作用是什么?
2. 采用中间层方法进行固相扩散焊接质量的影响因素有哪些?
3. 分析采用铜、钒作为梯度复合中间层的Ti60 钛合金与因科耐尔3128镍合金电子
束焊。
3Y-TZP 颗粒
—OB

[Page 225]
第
章过渡液相扩散焊接
9.1
过渡液相扩散焊接概述
过渡液相扩散焊接(也叫瞬时过渡液相焊接)是指利用液相在两材料之间的渗透、反
应、结晶，而将两种材料连接在一起。这种液相的产生，可以是两材料之间的直接接触，也
可以采用加中间层材料而产生；这种中间层可以是一层，也可以是多层；这种液相可以是在
焊接面全部，也可以是部分。如果是部分液相就叫作部分过渡液相扩散焊接。
这是一种以液相为中间媒介的焊接方法。在焊接温度下，这个液相可以是填充材料熔化
而得到的，也可以是母材之间或者与加入的中间层发生反应、中间层与中间层相互作用而形
成的低熔物。这种方法可以进行难以焊接的同种材料或者异种材料之间的焊接，并且已经实
现了金属、陶瓷、碳材料、金属间化合物等其它材料以及它们之间的焊接。
9.1.1
过渡液相扩散焊接的分类
过渡液相扩散焊接根据中间层熔化形成的过渡液相的形态可以分为两类：中间层全部熔
化和中间层部分熔化。前者叫作过渡液相扩散焊接，后者叫作局部(部分)过渡液相扩散焊
接。后者是在前者的基础上发展而来的。
9.1.2
过渡液相扩散焊接
9.1.2.1
过渡液相扩散焊接的机理
过渡液相焊接是指利用熔化形成的液相在两材料之间的渗透、反应、结晶，而将两种材
料连接在一起。这种液相的产生有两种方法：不加中间层和加中间层。
(1)不加中间层
两材料之间不加中间层，
由被焊材料直接接触发生冶金反应形成液相。被
焊材料可以是同种材料，也可以是不同材料。但
是，它们相接触，必须能够有两种元素(A 、B,
两种母材各自提供一种)发生冶金反应，形成低
于母材中熔点较低一方的熔点的液相，利用这个
液相凝固而使被焊材料焊接在一起。要使两块被
焊材料接触，产生低于母材中熔点较低一方的熔
点的液相，应该是两种母材之间能够形成低熔点
共晶，如图9-1所示。
T
图9-1 二元共晶相图示意图
第9章过渡液相扩散焊接
215

[Page 226]
216
材料焊接原理
(2)加中间层
如果被焊材料之间接触不能够产生熔点低于母材的液相，就可以采用加
中间层材料，由中间层材料的熔化而产生的液相与母材发生冶金反应，凝固之后将被焊材料
焊接在一起(图9-2)。这种加中间层的方法，可能获得高熔点的焊缝材料，所以适合获得
高温焊接接头。
(a)
(b)
(c)
(d)
(e)
图9-2
金属过渡液相焊接的过程的示意图
(a) 初始状态；(b)B 元素熔化；(c)B 元素全部熔化；(d) 液相区达到最大宽度；(e) 等温凝固
9.1.2.2
过渡液相焊接(TLPB) 的过程
以二元共晶相图为例(图9- 1),母材为A,
中间层为B,
焊接温度为TB,
它分为如下
四个阶段。图9-2给出了金属过渡液相焊接的过程的示意图。
第一阶段，中间层B 材料的快速熔化，其化学成分在CLβ 和CL
之间[图9 - 2 (b)]。
第二阶段，液相继续扩大，化学成分达到液相线。液层宽度可以根据中间层厚度由平衡
相图计算得出。这一阶段既有液相扩散，又有固相扩散，而且，固相扩散更重要[图9-2
(c)]。
第三阶段，中间层已经全部熔化，液相层达到最厚，开始液相结晶阶段，过程由固相扩
散控制。结晶时间取决于液相宽度并反比于互扩散系数[图9-2 (d)]。
第四阶段，固相均匀化阶段[图9-2 (e)]。
9.1.3
局部过渡液相焊接
(1)局部过渡液相焊接的机理
用于焊接陶瓷(不限于陶瓷)与陶瓷及金属与陶瓷之间
的局部过渡液相焊接，它是由过渡液相焊接发展而来的。过渡液相焊接温度是使材料发生完
全熔化而形成完全的液相。局部过渡液相焊接是在过渡液相焊接的基础上发展起来的，它是
采用多层金属作为中间层，中间为较厚的耐热金属，两侧为很薄的低熔点金属。在焊接温度
下，低熔点金属先发生熔化或者与中间层的金属作用产生低熔共晶而熔化，此后在保温中通
过原子扩散而使液相消失和成分均匀化，从而实现焊接。在这种方法中中间层的选择是非常
重要的，中间层与两侧的中间层金属之间无论在固态或者液态都应该完全固熔，最好液态存
在的温度范围狭窄，以利于凝固和成分均匀化。这种方法兼具钎焊和扩散焊的优点，焊接温
度低、接头强度高、耐热性能好，是一种很有发展前途的方法。已经实现了采用Cu/Nb/Cu
作为中间层焊接Al₂O₃/Al₂O₃、
采用Ti/Cu/Ni/Cu/Ti
作为中间层焊接Si₃N₄/Si₃N₄
以及

[Page 227]
采用Sn 基钎料/CuTi/Sn 基钎料作为中间层焊接Al₂O₃/AISI304
等，得到的接头强度分别
为250MPa (弯曲)、260MPa (弯曲)和90MPa (剪切)。
(2)金属局部过渡液相焊接的过程
在陶瓷局部过渡液相焊接中，图9-3给出了陶瓷局
部过渡液相焊接过程的示意图，其中液态金属是由金属B 的熔化而成。采用B/A/B 中间层
进行陶瓷的焊接就属于这一过程。它通常在界面形成一个反应层，这个反应层对于焊接过程
和接头质量有重大影响。
用于焊接陶瓷(不限于陶瓷)与陶瓷及金属与陶瓷之间的局部过渡液相焊接，以二元共
晶相图为例(图9-1),分为如下四个阶段。焊接温度为TB。
第一阶段，中间层B 材料的快速熔化[图9-3 (b)]。
第二阶段，液相继续扩大，化学成分达到液相线。液层宽度可以由平衡相图计算得出。
这一阶段既有液相扩散，又有固相扩散，而且固相扩散更重要[图9-3 (c)]。
第三阶段，中间层已经全部熔化，液相层达到最厚，开始液相结晶阶段，由固相扩散控
制。结晶时间取决于液相宽度并反比于互扩散系数[图9-3 (d)]。
第四阶段，固相均匀化阶段[图9-3 (e)]。
—CB
金属
A
(a)
(b)
(c)
(d)
(e)
陶瓷
液相均匀化、等温凝固过程中形成的反应层
图9-3
陶瓷局部过渡液相焊接过程的示意图
(3)陶瓷材料局部过渡液相扩散焊接的特点
陶瓷材料局部过渡液相焊接的特点在于：
它具有钎焊(中间层与陶瓷)和扩散焊的优点，它的液态金属起到钎料的作用。由于液态金
属参与焊接过程，不但加快了焊接进程，还降低了对工件表面加工的要求，消除了固相焊接
中难以完全消除的界面空洞；与活性钎焊不同，在液态金属的等温凝固和随后的均匀化过程
中又具有扩散焊的特征。
9.2
中间层材料
9.2.1
中间层材料的选择
(1)利用非金属作为局部过渡液相扩散焊接中间层材料
非金属中间层材料的熔点要低
于被焊材料的熔点。焊接时，将中间层材料夹在被焊工件之间，加热到中间层材料的熔点以
上使之熔化，并向工件中扩散(图9-3),从而引起工件表面层的熔化，形成一层成分可变
第9章过渡液相扩散焊接
217
金属
B
陶
瓷

[Page 228]
的“合金”。当中间层充分熔化后，“合金”中高熔点组元的含量增高，最后形成高熔点材料
的连接区，低熔点材料就填充间隙，从而把两种高熔点的工件焊合在一起。
采用软化点较低的玻璃可以实现对含有硅酸盐的陶瓷基复合材料的过渡液相扩散焊。由
于硅酸盐的软化点在很大程度上取决于其中碱或者碱土金属的类型及含量，因此，在玻璃熔
化后，随着碱或者碱土金属向玻璃或者玻璃陶瓷基体的扩散而使其黏度增大，产生结晶，而
获得耐高温的连接层。
(2)利用金属作为局部过渡液相扩散焊接中间层材料
金属中间层为一种或者几种熔点
不同的金属材料构成的复合金属中间层，熔点较低的金属位于两侧而与工件表面接触。焊接
过程中，低熔点金属熔化并润湿陶瓷，形成高熔点的合金或者反应产物，这种焊接兼有扩散
焊及钎焊的优点。薄层液相的存在使其类似钎焊，而核心中间层与液相的反应形成高熔点的
合金，使这种接头可以工作在温度很高的环境条件下。
中间层材料的选择的原则，以B/A/B
形式的多层中间层为例：
①B
熔化或者B/A
形成液态合金应该能够润湿陶瓷，因此，必须有一种是活性材料；
②如果是由B/A
形成液态合金时应该有合适的共晶温度，这个共晶温度决定了焊接温
度，就是要求焊接温度高于共晶温度；如果是通过B 的熔化形成液相时，焊接温度应当高
于它的熔点；
③为了保证接头性能(比如耐热性),金属A 的选择应当根据其线胀系数和弹性模量
(影响接头残余应力)、接头强度、耐腐蚀性综合考虑；
④A、B 之间应当有较高的互相扩散系数，以缩短焊接时间；
⑤A、B
之间应当不产生脆性相。
9.2.2
中间层材料的设计
过渡液相焊接的优点在于能够用较低的焊接温度和较低的焊接压力下形成接头，有利于
避免母材组织性能因较高的焊接温度发生不利的变化和因较高的焊接压力而发生过大的变
形。这一过程可由多层复合中间层来实现，中间层应当由两层以上熔点及活性不同的金属组
成，且必须具备如下条件：
①在较低温度下，能够通过低熔点层的熔化或者复合中间层之间的相互反应形成一薄
层液态金属，这个液态金属要能够与陶瓷反应形成牢固的结合面；
②在焊接温度下，这个液态金属要能够与高熔点层快速相互扩散并形成以高熔点层原
始成分为主的均匀组织；
③接头焊缝的熔点比焊接温度高，且高温性能好。
这个多层复合中间层通常是由一薄层低熔点材料(或可以通过反应来形成低熔点物质)
熔敷在较高熔点的其它中间层上，由低熔点材料熔化形成过渡液相，这个过渡液相要能够与
高熔点物质发生反应而形成合适的高熔点物质，从而消耗掉低熔点物质。例如，用Cu/Nb/
Cu 作为复合中间层焊接Al₂O₃
陶瓷时，过渡液相可以与Al₂O₃
陶瓷发生反应而在界面上形
成不连续的Cu-Al-O 相，反应的结果既消耗了Cu,
又形成了难熔化合物；用Ti/Ni/Ti
作为
复合中间层焊接Si₃N₄ 陶瓷时，Ti-Ni 在942℃存在一个共晶点，若在1050℃焊接时，共晶
液相与Si₃N₄
陶瓷接触，Ti 与Si₃N₄
陶瓷反应在界面上形成TiN,
同时，过渡液相还与Ni
能够反应，形成熔点在1378℃的Ni₃Ti,
这些都是高熔点化合物。这就是由低熔点材料熔化
(此处是Ti-Ni 共晶相)形成过渡液相，这个过渡液相与高熔点物质发生反应而形成合适的
218
材料焊接原理

[Page 229]
高熔点物质，从而消耗掉低熔点物质。
还有一种情况就是在较低温度下过渡液相与难熔金属发生反应形成一层高熔点物质(比
如，难熔的金属间化合物)。采用Sn/Nb/Sn 作为复合中间层焊接陶瓷时，Sn 作为低熔点材
料熔化形成过渡液相，Nb 和Sn 可以形成三种金属间化合物，其中，Nb₃Sn 可以在高温下
稳定存在，选择合适的焊接温度就可以得到稳定的Nb₃Sn 相。其接头经过1500℃退火后的
室温强度可达母材的70%。
如果有必要，在焊后还可以进行不加压的高温退火。
在选择多层复合中间层时，要考虑中间层材料之间的二元相图或多元相图；还要考虑中
间层材料与陶瓷之间的反应，可能形成的新相及其力学性能。
9.2.3
中间层添加的形式
中间层可以是箔状、片状、粉状、丝状、糊状、粉末状等。添加方法可以是夹入，也可
以是电镀、喷涂、喷溅、涂镀、电刷镀、蒸镀等。
中间层可以是一层，也可以是多层。
9.2.4
多层复合中间层的应用
表9-1给出了一些陶瓷局部过渡液相焊接时的中间层材料及其厚度和焊接参数。
表9-1
一些陶瓷局部过渡液相焊接时的中间层材料及其厚度和焊接参数
陶瓷
金属中间层/μm
连接条件
接头强度/MPa①
Al₂O₃
Cu/Pt/Cu
3/127/3
1150℃,6h
233③
Al₂O₃
Cu/Ni/Cu
3/100/3
1150℃,6h
160②
Al₂O₃
Cu/80Ni-20Cr/Cu
25/125/25
1150℃,6h
137②
Al₂O₃
Ti/Cu/Ti
5,10,20,30,40/8000/5,10,20,30,40
1273K,0.5h
Si₃N₄
Ti/Ni/Ti
5/1000/5
1323K,5.4ks
234②
Si₃N₄
Ti/Ni/Ti
20/800/20
1323K
0.9ks,1.8ks,3.6ks,7.2ks
138.6③
Si₃N₄
Au/Ni-22Cr/Au
2.5,0.9/125,25/2.5,0.9
960～1100℃
0.5～9h
272②
Si₃N
Ti/Cu/Ni/Cu/Ti
2/30/800/30/2
(1323K,3.6ks)+
(1393K,1.8ks)
260③
①四点抗弯强度。
②平均接头强度。
③最高接头强度。
(1)用Cu/Nb/Cu
复合中间层焊接Al₂O₃
陶瓷
Nb 作为高熔点材料，其不仅熔点高，
而且线胀系数与Al₂O₃
陶瓷相近。从相图上看不出它与Cu 能够形成脆性相，在Cu 的熔点
以上Nb 在Cu 中的平衡溶解度很低，但少量的Nb 溶入液态Cu 中，可以降低作为过渡液相
的Cu 合金的接触角，有利于形成强的金属与陶瓷的结合。
采用气相沉积法在Al₂O₃
陶瓷表面沉积3μm 左右的Cu 作为过渡液相，用99.99%的纯
Nb 作为高熔点中间相。焊接条件与用Cu/Pt/Cu 复合中间层焊接Al₂O₃ 陶瓷相同，则焊接
第9章过渡液相扩散焊接
219

[Page 230]
接头四点弯曲强度可达119～255MPa,
平均强度可达181MPa。其断口在金属与陶瓷的界面
上，大部分断口还拽出一些陶瓷来。拽出的陶瓷越多，强度越高。还发现在金属与陶瓷的界
面上有Cu 以及析出的第二相，这种第二相的成分为Cu-Al-O,
可能是Cu 的铝酸盐。大部
分析出的第二相中还有Si,
其呈现两种形态：一种析出在Nb 的晶粒边界，勾画出Nb 的晶
粒轮廓，显示Nb 的平均晶粒直径为60μm 左右；另一种则分散析出在Nb 的晶粒内部。这
种析出相与金属和陶瓷结合得很好，断裂穿过析出相。
用Cu/Nb/Cu
复合中间层焊接Al₂O₃
陶瓷的接头，经过1000℃下退火10h, 接头强度
会提高。
( 2 ) 用Cu/Ni/Cu、Cr/Cu/Ni/Cu/Cr
和Cu/Ni80-Cr20/Cu
复合中间层焊接Al₂O₃
陶瓷
Ni 是相对于作为过渡液相Cu 的熔点较高的元素，把它作为高熔点的元素，它也是高温合金
的基本元素，因此，用它来焊接陶瓷是可以将接头使用于高温条件的。
①用Cu/Ni/Cu
作为复合中间层。Cu 与Ni 可以无限互溶，用Cu/Ni/Cu
作为复合中间
层可以更容易地均匀化。用厚度100 μm 左右的镍片和厚度3μm 左右的铜片作为复合中间层
形成过渡液相在1150℃×6h 下焊接Al₂O₃ 陶瓷，形成的中间层已经均匀化，此中间层为
Cu6Ni94的合金，其液相线为1430℃,接近纯镍的熔点1453℃。
用Cu/Ni/Cu 作为复合中间层进行过渡液相焊接，其接头抗弯强度为61～267MPa,
平
均强度可达160MPa 。其最高强度高于陶瓷。其高强度接头的断裂在陶瓷中。
②用Cr/Cu/Ni/Cu/Cr 作为复合中间层。用Cr/Cu/Ni/Cu/Cr 作为复合中间层进行过
渡液相焊接时，是先在A1₂O₃ 陶瓷表面涂覆一层10nm 的Cr,Cr
可以降低富Cu 相对
Al₂O₃ 陶瓷的润湿角。Cr-Cu 之间不产生金属间化合物。
③用Cu/Ni80-Cr20/Cu
作为复合中间层。采用同样的条件以Cu/Ni80-Cr20/Cu
作为复
合中间层焊接Al₂O₃
陶瓷时，虽然均匀化后仍有少量未完全扩散，但其固相线仍高于Cu 的
熔点1150℃。用这种材料作为复合中间层焊接Al₂O₃
陶瓷时，由于Cr 含量的提高，中间层
的屈服强度提高，不利于降低接头的残余应力，但其接头强度分布较为均匀，平均抗弯强度
可达230MPa。
( 3 ) 用Cu-Au-Ti/Ni/Cu-Au-Ti
复合中间层焊接Si₃N₄
陶瓷
用Cu48%、4μm
的Au
和Ti4% 作为复合中间层的低熔点合金，其熔点为910～920℃。加Ti 是为了改善其对
Si₃N₄
陶瓷的润湿性，用厚25 μm 的Ni 作为高熔点的材料。在焊接过程中，焊接温度要略
高于910～920℃,使Cu-Au-Ti 熔化而作为过渡液相，而后Ni 熔入其中，形成Ni80-Cu10-
Au10 的中间层，其熔点为1300～1350℃。在冷却过程中温度低于970℃,将出现Ni 与Cu-
Au 的分离，形成富Ni 相和富Cu-Au 相，这样对接头的高温性能不利。这种接头耐高温性
能较差。
9.2.5
中间层对接头性能的影响
(1)焊接工艺参数对接头力学性能的影响
①加热速度的影响。焊接过程中产生液相层的厚度会随着加热速度的减小而减小，当
液相程度低于某一个值时，接头在焊后就会产生裂纹。
②保温时间的影响。随着保温时间的延长，共晶反应区不断扩大，中间层不断缩小乃
至消失，接头强度也不断增加。当保温时间超过某一数值后，接头强度又逐渐下降，这时中
间层已经消失，在接头中心有少量小尺寸的增强纤维偏聚。
220 材料焊接原理

[Page 231]
③焊接压力的影响。焊接压力过小，中间层与被焊材料表面接触不紧密，造成界面结
合不良，产生空洞；压力过大，接头中液态金属被挤出，增加增强纤维偏聚和引起空洞。
对于其它材料，有中间层的瞬间液相扩散焊也具有相似的规律。
图9-4和图9-5分别为以铜为中间层铝基复合材料有中间层瞬间液相扩散焊接时焊接温
度和保温时间对接头抗剪强度的影响。增强相偏聚区是接头的薄弱区，是裂纹的起源点。
100
80
60
40
20
570
图9-4
580
590
600
610
620
焊接温度T/℃
焊接温度对接头抗剪强度的影响
焊接时间t/min
图9-5
保温时间对接头抗剪强度的影响
剪切试样断口分析表明，焊接温度降低时(570℃),可以看到明显裸露的Al₂O₃
颗粒，
颗粒间基体金属较少，存在大量空隙。因为温度低液态基体金属流动性较差，而同时Al₂O₃
颗粒偏聚，进一步妨碍了液态基体金属的流动，使得Al₂O₃
颗粒间无法被液态基体金属填
充，凝固后留下较多空隙，减小了承载面积，因此，接头强度较低。
焊接温度提高到600℃时，由于液态金属温度较高，其流动性增强，容易填充Al₂O₃
颗
粒间空隙，凝固后留下空隙较少，增大了承载面积，因此，接头强度较高。
保温时间的长短与焊接温度的高低具有类似的功效。
(2)中间层厚度对接头力学性能的影响
中间层厚度对接头力学性能(特别是复合材料
的焊接)具有明显的影响。当中间层厚度较厚时，接头强度不稳定，较厚的中间层使得过多
的基体发生液化，接头区域有较多增强颗粒偏聚和空隙。当中间层厚度较薄时，在连接界面
看不到有液相出现。研究发现，母材中增强颗粒的平均间距和中间层厚度对增强颗粒偏聚的
影响较大。采用小于或等于某一个厚度的中间层，产生的液态薄膜厚度小于或等于母材中增
强颗粒间距时，可以避免增强颗粒的偏聚；如果中间层厚度超过这一个厚度时，产生的液态
薄膜厚度大于母材中增强颗粒间距，液相中就包含较多的增强颗粒，就会有增强颗粒被推挤
到移动的固-液界面前沿，产生偏聚。
Ag 中间层厚度从100μm 减小到10 μm, 试样就裂开了，不能承受拉力，这是由于在加
热到共晶温度之前Ag 已经向母材扩散，随后产生的液相量不足以去除连接表面的氧化膜。
在采用Ag 作为中间层焊接体积分数为15%Al₂O₃p/6061Al
纤维增强铝基复合材料时，Ag
中间层厚度小于7.5 μm,
形成的接头也不能承受拉力；而中间层厚度为25μm 时，接头的剪
切强度达到172MPa,
达到母材的98%。
但是，如果形成的液相太厚，液态金属被挤出，也会残留过多的增强纤维，造成增强纤
维偏聚，使得接头强度下降。
以Ag 作为中间层进行Al₂O₃P/6061Al
纤维增强铝基复合材料的瞬间液相扩散焊时，在
焊接温度590～610℃、保温时间40～70min、中间层厚度20～40 μm 的条件下，接头抗剪强
第9章过渡液相扩散焊接
221

[Page 232]
度为86 ～109 MPa。
表9 - 2给出了过渡液相焊接接头的接头强度。
表9-2
不同条件下过渡液相扩散焊法焊接的各种陶瓷焊接接头的四点弯曲强度
陶瓷
连接材料
温度
/℃
时间
/h
压力
/MPa
环境
抗弯强度
/MPa
Al₂O₃
3μmCu/127μmPt/3μmCu
1150
6
5.1
真空
160±60
Al₂O₃
3μmCu/Nb/3μmCu
1150
6
5.1
真空
181
Al₂O₃
3μmCu/100μmNi/3μmCu
1150
6
一
真空
160±63
Al₂O₃
Cu/Ni80-Cr20/Cu
1150
6
一
真空
230±19
Si₃N₄
4μmAu-Cu-Ti/25μmNi/4μmAu-Cu-Ti
950
2
一
真空
770±200,380(650℃)
Si₃N
4μmAu-Cu-Ti/25μmNi/4μmAu-Cu-Ti
1000
4
一
真空
770±200
Si₃N4
2.5μmAu/25μm或125μmNi/2.5μmAu
1000
4
0.5,5
真空
272
SiC
Cu-Au-Ti/Ni/Cu-Au-Ti
950
一
一
260±130
Si₃N₄
2.5μmAu/125μmNi-Cr22/2.5μmAu
1000
4
一
真空
272
RBSiC
0.4mmAl
1000
0.5
270±50
RBSiC
0.4mmAl
800
1.5
250±50
RBSiC
0.4mmAl
1000
1.5
230±100,220±10(700℃)
注：连接材料栏中数值为厚度。
(3)有无中间层的比较
①接头强度的比较。有无中间层复合材料的焊接的影响非常明显。对颗粒直径0.4 μm、
体积分数30%的SiCp/6061Al 复合材料进行了无中间层的瞬间液相扩散焊和采用与复合材
料的基体材料相同的6061铝合金作为中间
层进行同一材料的有中间层瞬间液相扩散焊
进行比较，图9-6为它们的焊接接头强度与
焊接温度之间的关系。
从图9-6可以看到，无中间层的直接瞬
间液相扩散焊时，接头强度随着焊接温度的
提高而提高，特别是焊接温度超过基体材料
的固相线(760K) 时，接头强度显著提高。
焊接温度具有明显的门槛值特征，较高的接
头强度往往伴随着较大的接头变形量。同时
可以看到，无中间层的直接瞬间液相扩散焊
时，接头强度波动较大；而在同一焊接温度
下，加入6061铝合金作为中间层时，其接
头强度提高，比较稳定，波动较小。
240
30%Al₂O₃p/6061Al
360号砂布打磨接头
焊接时间：1.8ks
焊接压力：2MPa
160-
A
120
80
一接头性能波动幅度
H
一直接扩散焊接
40
o—
铝合金作为中间层
(厚度：10μm) 扩散焊接
0
720
760
770
790
820
840 860
890
920
焊接温度T/K
图9-6
SiCp/6061A1 复合材料瞬间液相扩散
焊有无中间层时焊接温度与接头强度的关系
在无中间层的直接瞬间液相扩散焊时，由于在结合面上存在三种结合方式：基体金属-
基体金属(M-M);
基体金属- 增强相(M-P);
增强相- 增强相(P-P) 。
基体与增强相的熔点
相差很大，在焊接过程中，增强相不会熔化，因此，在增强相-增强相结合处，不会产生结
合，就不能承受载荷，还为裂纹的萌生和扩展提供了裂源。
但是，在无中间层的直接瞬间液相扩散焊时，焊接温度超过基体金属的固相线之后，在
其接触面上会出现一层基体材料的液态薄膜，基体原子通过这层液态薄膜，使得基体材料发
生塑性流动。借助基体的塑性流动，使得增强相也发生移动，导致界面上的增强相重新分
布，使得液态基体能够渗入增强相之间的结合处，从而使增强相- 增强相接触变为增强相- 金
222
材料焊接原理
T
互
200-
P
A A

[Page 233]
属基体的接触，接头强度提高。
②最佳焊接工艺参数的适用范围。对于有无中间层这两种焊接工艺上的差别，在于其
最佳工艺参数的适用范围，如图9-7所示，有铝中间层时，其最佳工艺参数的适用范围比无
中间层宽。
1000
940
880
最佳区域
820
最佳区域
接头变形：<2%
760
接头变形：6%～12%
接头强度：185～203MPa
铝箔厚度：10 μm
700
0
0.20.40.60.81.01.21.41.61.82.0
压力p/MPa
压力/kN
(a)
(b)
图9-7
有无中间层的直接瞬间液相扩散焊的最佳工艺参数的适用范围
(a) 直接扩散焊；(b) 有铝合金中间层扩散焊
在以铝合金作为中间层时，中间层厚度大于10μm 之后，接头强度就开始明显下降。这
是由于中间层太厚，在接头中存在明显看不到增强相存在的区域，因此，接头强度下降。
思
考
题
1. 简述过渡液相扩散焊接的分类、机理。
2. 中间层材料选择的原则及条件有哪些?
3. 中间层添加的方法有哪些?
4. 为何要采用多层中间层?
5. 中间层对接头性能的影响是怎样的?
第9章过渡液相扩散焊接
223
0
0.20.40.60.81.01.21.41.61.82.0
接头强度：190～200MPa
1000
700
760
940
820
880

[Page 234]
附录
附录1 焊接传热学
关于焊接传热学的论述基本都是依据低碳钢得到的数据。
附录1.1
焊接热源及温度场
附录1. 1. 1
焊接热源
(1)电弧热
利用气体介质的放电过程产生的热能作为热源进行焊接，如焊条电弧焊、
埋弧焊及气体保护焊(包括非熔化极和熔化极惰性气体保护焊，实心和药芯焊丝CO₂ 气体
保护焊)等。
(2)化学热
利用可燃性气体(如乙炔、天然气、液化石油气)与氧气发生化学反应的
燃烧热的气焊、铝及镁热剂发生化学反应产生的热量作为热源的热剂焊以及利用材料之间发
生化学反应产生的热量进行焊接的自蔓延高温合成焊接等。
(3)高能束焊
包括等离子弧焊、电子束焊和激光焊等。其特点是加热面积很小、功率
密度很大、热源温度很高。
①等离子弧焊：利用电弧放电或者高频放电产生的高度电离的离子流作为热源进行
焊接。
②电子束焊：在真空中，利用高速运动的电子猛烈轰击被焊材料表面，将动能转化为
热能作为焊接热源进行焊接。
③激光焊：通过受激辐射增强的光束，经过聚焦而产生的能量高度集中的激光束作为
焊接热源。
这些能源的一般特性在附表1-1中给出。
附表1-1
各种能源的主要特性
热
源
最小加热面积/cm²
最大功率密度/(W/cm²)
温度/K
乙炔火焰
金属极电弧焊
钨极氩弧焊(TIG)
自动埋弧焊
电渣焊
10⁻²
10⁻³
10⁻3
10⁻3
10-²
2×10³
10⁴
1.5×10⁴
2×10⁴
10⁴
3.5×10³
6×10³
8×10³
6.4×10³
2.3×10³
熔化极氩弧焊(MIG)、CO₂气体保护焊
10⁻4
10⁴~10⁵
9×10³
等离子弧
电子束
激光
10⁻5
10⁻7
10⁻8
1.5×10⁵
10⁷~10⁹
10⁷~10⁹
(1.8～2.4)×10⁴
(1.9～2.5)×10⁴
一
224
材料焊接原理

[Page 235]
附录
225
附录1 . 1 .2
各种能源的热效率和焊件上的能流密度分布
(1)各种能源的热效率
焊接能源的热效率可以用下式表示：
η=Q/Q₀
(附1- 1)
式中
η——热效率，在一定条件下是常数；
Q₀——
能源产生的热量；
Q—— 加热焊件的热量。
不同的能源的热效率是不同的，附表1-2给出了不同的电弧焊方法的电弧热效率。电渣
焊的热效率可达80%以上，电子束焊和激光焊的热效率可达90%以上。
附表1-2 不同的电弧焊方法的电弧热效率
焊接方法
碳弧焊
焊条
电弧焊
自动
埋弧焊
电渣焊
TIG
MIG
电子束焊、
激光焊
钢
铝
η
0.5～0.65
0.77～0.87
0.77～0.90
0.83
0.68～0.85
0.66～0.69
0.70～0.85
>0.9
(2)能流密度分布
①焊件上的能流密度分布：焊接能源供给焊件的热量是通过焊件上的一定面积来实现
的。以电弧焊为例，这个面积称为加热区，其能量分配如附图1- 1和附图1-2所示。
损失于周围介质约20%
损失于飞溅约5%
焊条金属
吸收约30%
电弧全部热功率=100%母材吸收约50%
(a)
电弧有效热
功率约75%
用于熔滴过渡约25%
附图1-1
电弧焊的热量分配
(a) 焊条电弧焊(I=150～250A,U=35V);
(b) 自动埋弧焊(I=1000A,U=36V,v=36m/h)
这个加热区(附图1-3)又可以分为活性斑点区(dA)
和加热斑点区(dH)。
加热斑点
上的比热流可以用下式表示：
(附1-2)
式中
Q,—— 加热斑点上任何一点的比热流，J/(cm²·s);
Qm—— 加热斑点上最大的比热流，J/(cm²·s);
K—— 热能集中系数(cm-²),
取决于焊接方法、焊接工艺参数和被焊材料的热物
理性能，对低碳钢而言，焊条电弧焊时K≈1.2～1.4
cm⁻²,埋弧焊时K≈
6.0cm⁻²,
气焊时K≈0.17～0.39cm⁻²;
r—— 计算点与加热斑点中心(最大的比热流点)的距离(cm)。
用于熔滴过渡约28%
用于熔化焊剂约18%
损失于飞溅约1%
母材吸收约54%
(b)
电弧有效热
功率约81%
电弧全部热
功率=100%

[Page 236]
1.3%
3
1.2%
23.6%
5
2.6%
2.6%
4
100%
4
10.5%
9
58.2%
5.2%
5.2%
7
2
8
8
7.8%
7.8%
6
7
附图1-2
电渣焊的热量分配(钢板厚90mm)
1 — 用于熔化焊丝的热能；2 — 向母材传导的热能；
3 — 辐射于焊件边缘的热能；4 — 渣池损失于滑块的热能；
5—辐射于周围介质而损失的热能；6—用于熔化
母材的热能；7 — 熔池损失于滑块的热能；
附图1-3
电弧作用下的加热斑点
8—冷却水带走的热能；9—用于熔池过热的热能
②能流密度分布对焊缝形状的影
响：附图1-4为能流密度分布对焊缝形
状的影响，图中的能流密度分布依
(a)→(b)→(c)→(d)
的方向降低。
附录1 .2
焊接温度场
焊接温度场是指某一个瞬间在焊件
体积内的温度分布。
附录1.2.1
焊接温度场的分类
(1)根据焊接热源相对于焊件的状
态划分
根据焊接热源相对于焊件的状
态，可以将焊接温度场分为三维温度场、
二维温度场和一维温度场(附图1-5)。
①三维温度场：对于厚大焊件的
堆焊，可以看作三维温度场，它的导热
有5个方向，即前、后、左、右和向
下。可以看作作用在一个无限大物体中
功率密度/(W/mm²)
20
200
0
4mm
(b)
40
100
0
4mm
(c)
20
4mm
0
4mm
0
4mm
20
4mm
4mm
4mm
60
(a)
(d)
附图1-4
能流密度分布对焊缝形状的影响
226
材料焊接原理

[Page 237]
附录
227
(a)三维温度场
(b)二维温度场
(c)一维温度场
附图1-5
焊接热源相对于焊件的状态分类
心的热源加热一半的物体，即所谓半无限大体。可以看作两倍的热源加热一个无限大体。
②二维温度场：对于薄焊件，一次能够焊透的焊接，可以看作二维温度场，它的导热
有4个方向，即前、后、左、右，向下没有导热。
③一维温度场：对于杆件、棒件的电阻焊、摩擦焊和焊条、焊丝的燃烧，都可以看作
一维温度场。杆件、棒件的电阻焊和摩擦焊的导热有两个方向；焊条、焊丝的燃烧的导热只
有一个方向，可以看作2倍热源向两个方向导热。
(2)根据温度场的稳定性划分
应该说，相对于焊件的温度都是在变化中的、不稳定
的。在焊接进行过程中，严格地说，焊件上每一点的温度都是在变化中的，处于升温和降
温，即所谓热循环之中。
但是，相对于恒定的热源来说，在经过一段时间之后焊件上的温度相对于热源就可以达
到相对的稳定，称为稳定的温度场。也就是说，在经历了一定时间之后，相对于恒定的移动
的热源，焊件上的温度场不再变化。虽然焊件上的温度和温度场在变化，但是，相对于移动
的热源，焊件的温度场就是稳定的。正是这个相对稳定的温度场的存在，才能够得到对焊件
的稳定的加热、稳定的熔化区域和加热区域，从而得到稳定的焊接接头的质量。
附录1.2.2
焊接温度场的表示方法
温度场用等温线(焊件的某一个面上相同温度的连线)或者等温面(焊件上相同温度连
成的面)以及温度梯度(焊件上单位距离的温度变化)表示，如附图1-6所示。
(a)
(b)
附图1-6
焊接温度场(a)
和温度梯度(b)
附录1.2.3
影响焊接温度场的因素
(1)热源的性质
主要是热源的集中程度(热源的集中系数K) 。热源的集中系数K
大，加热焊件的范围就小。如在热源功率相同的条件下，其加热范围从小到大依次为高能焊
( 等离子焊、电子束焊、激光焊等) 、埋弧焊、焊条电弧焊、气焊等。

[Page 238]
(2)焊接工艺参数
就电弧焊而言，其焊接工艺参数对焊接温度场的影响如附图1-7所示。
①在热源功率q 不变的条件下，焊接速度v 增加，温度场变短、变窄；
②在焊接速度v 不变的条件下，热源功率q 增加，温度场变长、变宽。
P/v= 常数
cm
4 P=2100W
v=0.1cm/s
0
-4[
-20
-16
-12
cm
4
P=4200W
v=0.2cm/s
0
-4[
-20
-16
cm
yA1000C
1200
x
600
400
200C-
-8
-4
0 2cm
I000
yA
C)
2001
-4 y 02cm
P=8400W
o
v=0.4cm/s
600800-
1000 ∈
-20
v= 常数
yA
P=2100W
v=0.5cm/s
0
200
-8
-4
600
400℃
200丰8o
-4
1200℃
1500
600 800
ks
200℃
-12-8
-4
400
200℃
-16
-12
-8
-4
P=4200W
o
v=0.5cm/s
y⁰ 2cm
t800
+800+
600
-8
1200℃
1500
x
200℃
500x
v=0.5cm/s
0
-16
-12
20 -16
P=8400W
400
20
400
-4日
-20
0 2cm
cm
4
-4
600℃
800℃
02cm
02cm
-4[
1000
400
x
x
4
-16
-12
-12
-4L
y
4
(a)
(b)
(c)
附图1-7 焊接热源功率和焊接工艺参数对板厚lcm 低碳钢的温度场
(a)q=
常数，v 的影响；(b)v=
常数，q 的影响；(c)(q/v)=
常数，q 和v 同时变化的影响
(3)被焊材料热物理常数
被焊材料热物理常数：热导率、比热容等。附表1-3给出了
某些金属材料热物理常数的平均值，附图1-8给出了金属热物理常数对温度场的影响。
1500℃
y
cm
cm
2
1200 X 0
1000
2
800
4
2
4
cm
-16
-12
-8
-4
(a)
y
cm
6
600℃
4
400 500℃
2
0
X
2
2
400-
4
4
6
6
8
8
4
cm
-4
(d)
附图1 - 8
金属热物理常数对温度场的影响
E=21kJ/cm(P=4200W,v=0.2cm/s),δ=1cm
(a) 低碳钢；(b)
铬镍不锈钢；(c)
铝；(d)
纯铜
228
材料焊接原理
P= 常数
4
i500℃
800
200C
-12 -8
-4
y02cm
mP=4200W
v=0.5cm/s
0
2004
600+
-45 20
-16
cm
4 P=4200W
0 -lom
-420
-16
-12 -8
-4
02cm
-4 y
2cm 600800℃
400
x
P=4200W
v=0.2cm/s
0
10001200 y
-4[
-20
600
400
-12-8
1000
800
-16
x
200
300
200
1002
-18
-14
-10
-6
-20
2
4
600C
400-
-18
-14
-10
200
-18
-14
-10
-6
-2
0
-16
-12
-8
-4
2
800℃
4
24
cm
-16
-12
-8
铬镍
不锈钢
2
cm
6
4
2
0
-16
-12
-8
200
-6
(c)
-4
(b)
-18
-14
-10
-2 0
200
-2
1500℃
100
600℃
300
-6
500
cm
x
y
y
2
0

[Page 239]
附录
229
附表1-3
某些金属材料热物理常数的平均值
热物理常数
量纲
焊接条件下选取的平均值
低碳钢、低合金钢
不锈钢
铝
纯铜
入
W/(cm ·℃)
0.378～0.504
0.168～0.336
2.65
3.78
c
J/(g ·℃)
0.625～0.756
0.42～0.50
1.0
1.32
cp
J/(cm³ ·℃)
4.83～5.46
3.36～4.2
2.63
3.99
cm²/s
0.07～0.10
0.05～0.07
1.00
0.95
α
J/(cm² ·s ·℃)
(0～1500℃)
(0.63～37.8)×10⁻³
一
一
一
( 4 ) 其它
被焊材料的厚度及形状、环境温度、预热温度、空气流速、多层焊层间温度
等，都会对焊接温度场有影响。
附录1 . 2 .4
焊接温度场的计算
根据焊接传热理论，在稳定焊接温度场中焊件各点温度为
点热源( 厚大件，低碳钢厚度大于25 mm)
线热源( 薄板，低碳钢厚度小于8 mm)
(附1- 3)
(附1-4)
式中
E——焊接线能量，J/cm;
λ — — 热导率，W/(cm·℃);
c—— 比热容，J/(g ·℃);
p—— 密度，g/cm³;
a——热扩散率( = λ /cp),cm²/s;
h—— 板厚，cm;
ro——厚大焊件上计算点与热源运动轴线的垂直距离，
(cm);
yo—— 薄板上计算点与热源运动轴线的垂直距离，cm;
t—— 热源到达计算点所在截面之后的传热时间，s。
附
录
2
焊接材料
附录2 . 1
焊条
焊条是由焊芯和药皮组成的，具有通电、引弧、电弧燃烧、保护、熔化、填充、合金化
及传递能量的功能，是完成材料( 主要是钢铁) 焊接任务的最基本的材料。
附录2 . 1 . 1
焊条的分类
(1 ) 按照焊条的用途分类
①结构钢焊条。主要用于焊接碳钢及低合金高强度钢。
②钼和铬钼耐热钢焊条。主要用于焊接珠光体耐热钢及马氏体耐热钢。

[Page 240]
③不锈钢焊条。主要用于焊接不锈钢及热强钢，它可分为铬不锈钢焊条及铬镍不锈钢
焊条两类。
④堆焊焊条。主要用于堆焊，以获得具有热硬性、耐磨性及耐蚀性的堆焊层。
⑤低温钢焊条。主要用于焊接在低温条件下工作的钢结构，其熔敷金属具有不同的低
温工作性能。
⑥铸铁焊条。主要用于焊补铸铁构件。
⑦镍及镍合金焊条。主要用于焊接镍及高镍合金，也可用于异种金属的焊接及堆焊。
⑧铜及铜合金焊条。主要用于焊接铜及铜合金，其中包括纯铜焊条及青铜焊条。
⑨铝及铝合金焊条。主要用于焊接铝及铝合金构件。
⑩特殊用途焊条。用于水下焊接、水下切割等特殊工作需要的焊条。
(2)按照焊接熔渣的碱度分类
①酸性焊条。在焊条药皮中含有多量酸性氧化物的焊条。这类焊条的特点是，工艺性
能好、焊缝表面成型美观、波纹细密。由于该类焊条药皮中含有较多的FeO、TiO₂ 、SiO₂
等成分，所以熔渣的氧化性较强。酸性焊条一般均可采用交、直流电源施焊。典型的酸性焊
条型号为F4303 (牌号为J422)。
②碱性焊条。在焊条药皮中含有多量碱性氧化物，同时含有氟化钙的焊条。由于该类
焊条药皮中含有较多的大理石、萤石等成分，它们在焊接冶金反应中生成CO₂ 和HF,
因
此降低了焊缝中的含氢量。所以碱性焊条又称为低氢型焊条。采用碱性焊条焊成的焊缝金属
具有较好的塑性和冲击韧性。承受动载荷的焊件或刚性较大的重要结构均采用碱性焊条施
工。典型的碱性焊条型号为E5015 (牌号为J507)。
(3)按照焊条药皮的类型分类
按照焊条药皮的类型可分为氧化钛型焊条、钛钙型焊条、钛铁矿型焊条、氧化铁型焊
条、纤维素型焊条和低氢型焊条等。
附录2.1.2
焊条的型号和牌号
(1)焊条型号
焊条型号是在我国标准或权威性国际组织(例如ISO)
的有关技术标准
及法规中，根据焊条特性指标进行明确划分及规定的。焊条型号的有关规定是焊条生产、使
用、管理及研究等相关单位必须遵照执行的。
我国现行有关焊条的国家标准，主要有以下各项：
GB/T
5117—2012非合金钢及细晶粒钢焊条；
GB/T
5118—2012热强钢焊条；
GB/T
32533—2016 高强钢焊条；
GB/T
983—2012 不锈钢焊条；
GB/T
3965—2012熔敷金属中扩散氢测定方法；
GB/T
13814—2008镍及镍合金焊条；
GB/T
10044—2022 铸铁焊条及焊丝；
GB/T
984—2001堆焊焊条；
GB/T
3669—2001铝及铝合金焊条；
GB/T
5117—2012规定了非合金钢及细晶粒钢焊条的型号、技术要求、试验方法及检
验规则等内容；
GB/T
5117—2012适用于抗拉强度低于570MPa 的非合金钢及细晶粒钢焊条；
230
材料焊接原理

[Page 241]
附录
231
GB/T
5117—2012明确规定了焊条型号按熔敷金属力学性能、药皮类型、焊接位置、
电流类型、熔敷金属化学成分和焊后状态等进行划分。
GB/T 5117—2012 规定的非合金钢及细晶粒钢焊条型号由以下五部分组成：
①第一部分用字母“E”
表示焊条；
②第二部分为“E”
后面紧邻两位的数字，表示熔敷金属的最小抗拉强度代号，如
“43、50、55、57”,分别代表熔敷金属的最小抗拉强度值为“430MPa、490MPa、550MPa、
570MPa”。
③第三部分为“E”
后面的第三和第四两位数字，表示药皮类型、焊接位置和电流类
型，见附表2-1。
附表2-1非合金钢及细晶粒钢焊条药皮类型及代号
代号
药皮类型
焊接位置
电流类型
简要说明
03
钛型
全位置
交流和直流正、反接
包含二氧化钛和碳酸钙的混合物，所以同时具有金红
石焊条和碱性焊条的某些性能
10
纤维素
全位置
直流反接
含有大量可燃有机物，尤其是纤维素，由于强电弧特性
特别适用于向下立焊。由于钠影响电弧稳定性，因此通
常使用直流反接
11
纤维素
全位置
交流和直流反接
含有大量可燃有机物，尤其是纤维素，由于强电弧特性
特别适用于向下立焊，采用钾增强电弧稳定性，适用于交
直流两用及直流反接
12
金红石
全位置
交流和直流正接
含有大量二氧化钛(金红石),由于柔软电弧特性适用
于在简单装配条件下对大的根部间隙进行焊接
13
金红石
全位置
交流和直流正、反接
含有大量二氧化钛(金红石)和增强电弧稳定性的钾，
与12相比，可在低电流条件下产生稳定电弧，特别适用
于薄板焊接
14
金红石+铁粉
全位置
交流和直流正、反接
此药皮类型和12、13类似，但添加了少量铁粉。加入
铁粉可以提高电弧承载能力和熔敷效率，适用于全位置
焊接
15
碱性
全位置
直流反接
此药皮碱度较高，含有大量的氧化钙和萤石，由于钠影
响电弧稳定性，因此只适用于直流反接；焊条含氢量低，
能改善焊缝冶金性能
16
碱性
全位置
交流和直流反接
此药皮碱度较高，含有大量的氧化钙和萤石，由于钾增
强电弧稳定性，因此适用于交流焊接；焊条氢含量低，能
改善焊缝冶金性能
18
碱性+铁粉
全位置
交流和直流反接
此药皮类型和16相似，含有大量铁粉，药皮略厚，所含
铁粉能提高电弧承载能力和熔敷效率
19
钛铁矿
全位置
交流和直流正、反接
包含钛和铁的氧化物，通常在钛铁矿获取。虽然不属
于碱性药皮，但可制造出高韧性的焊缝金属
20
氧化铁
PA、PB
交流和直流正接
包含大量的铁氧化物。熔渣流动性好，主要在平焊和
横焊中使用。主要用于角焊缝和搭接焊缝
24
金红石+
铁粉
PA、PB
交流和直流正、反接
此药皮类型和14类似，含有大量铁粉，药皮略厚，通常
只在平焊和横焊中使用。主要用于角焊缝和搭接焊缝
27
氧化铁+
铁粉
PA、PB
交流和直流正、反接
此药皮类型和20类似，含有大量铁粉，药皮略厚，增加
了铁氧化物，主要用于高速角焊缝和搭接焊缝的焊接

[Page 242]
续表
代号
药皮类型
焊接位置
电流类型
简要说明
28
碱性+铁粉
PA、PB、PC
交流和直流反接
此药皮类型和18类似，含有大量铁粉，药皮略厚，通常
只在平焊和横焊中使用。氢含量低，冶金性能好
40
不做规定
由制造商确定
此药皮类型不属于本表的任何类型，由供应商和购买
商协议确定
45
碱性
全位置
直流反接
此药皮类型和15类似，主要用于向下立焊
48
碱性
全位置
交流和直流反转
此药皮类型和18类似，主要用于向下立焊
注：1. “全位置”并不一定包含向下立焊，由制造商确定。
2.PA
为平焊，PB 为平角焊，PC 为横焊，PG 为向下立焊。
④第四部分为熔敷金属的化学成分代号，可以作为“无标记”或者短画“-”后的字
母、数字或者字母和数字组合，见附表2-2。
附表2-2非合金钢及细晶粒钢焊条熔敷金属化学成分分类代号
分类代号
主要化学成分的名义含量(质量分数，%)
Mn
Ni
Cr
Mo
Cu
无标记、-1、-P1、-P2
1.0
一
一
一
一
-1M3
一
一
一
0.5
一
-3M2
1.5
一
一
0.4
一
-3M3
1.5
一
一
0.5
一
-N1
一
0.5
一
一
一
-N2
一
1.0
一
一
一
-N3
一
1.5
一
一
一
-3N3
1.5
1.5
一
一
一
-N5
一
2.5
一
一
一
-N7
一
3.5
一
一
一
-N13
一
6.5
一
一
一
-N2M3
一
1.0
一
0.5
一
-NC
一
0.5
一
一
0.4
-CC
一
一
0.5
一
0.4
-NCC
一
0.2
0.6
一
0.5
-NCC1
一
0.6
0.6
一
0.5
-NCC2
一
0.3
0.2
一
0.5
-G
其它成分
⑤第五部分为焊后状态代号，其中，
“无标记”表示焊态，
“P”
表示热处理状态，
“AP”
表示焊态和焊后热处理两种状态均可。
除以上强制分类代号外，根据供需双方协商，可在型号后依次附加可选代号：
①字母“U”,
表示在规定试验温度下，冲击吸收能量可以达到47J 以上。
②扩散氢代号“HX”,
其中，X 代表15、10或5,分别表示每100g 熔敷金属中扩散氢
含量的最大值为15mL、10mL 或5mL。
GB/T
5117—2012 规定的焊条型号举例如下：
232
材料焊接原理

[Page 243]
附录
233
示例1:
E 55
15-N5
可选附加代号，表示熔敷金属扩散氢含量不大于10mL/100g
可选附加代号，表示在规定温度下，冲击吸收能量可达到47J以上
—表示焊后状态代号，此处表示热处理状态
——表示熔敷金属化学成分分类代号
——表示药皮类型为碱性，适用于全位置焊接，采用直流反接
表示熔敷金属抗拉强度最小值为550MPa
—表示焊条
示例2:
E
43 03
——表示药皮类型为钛型，适用于全位置焊接，采用交流或直流反接
——表示熔敷金属抗拉强度最小值为430MPa
——表示焊条
GB/T 5117—2012规定了焊条熔敷金属化学成分应当符合附表2-3的规定；关于焊条的
力学性能，该标准还规定了焊条熔敷金属拉伸试验结果应该符合附表2-4的规定。
附表2-3
非合金钢及细晶粒钢焊条熔敷金属化学成分
焊条型号
化学成分(质量分数/%)
C
Mn
Si
P
S
Ni
Cr
Mo
V
其它
E4303
0.20
1.20
1.00
0.040
0.035
0.30
0.20
0.30
0.08
一
E4310
0.20
1.20
1.00
0.040
0.035
0.30
0.20
0.30
0.08
一
E4311
0.20
1.20
1.00
0.040
0.035
0.30
0.20
0.30
0.08
一
E4312
0.20
1.20
1.00
0.040
0.035
0.30
0.20
0.30
0.08
一
E4313
0.20
1.20
1.00
0.040
0.035
0.30
0.20
0.30
0.08
一
E4315
0.20
1.20
1.00
0.040
0.035
0.30
0.20
0.30
0.08
一
E4316
0.20
1.20
1.00
0.040
0.035
0.30
0.20
0.30
0.08
一
E4318
0.03
0.60
0.40
0.025
0.015
0.30
0.20
0.30
0.08
一
E4319
0.20
1.20
1.00
0.040
0.035
0.30
0.20
0.30
0.08
—
E4320
0.20
1.20
1.00
0.040
0.035
0.30
0.20
0.30
0.08
一
E4324
0.20
1.20
1.00
0.040
0.035
0.30
0.20
0.30
0.08
一
E4327
0.20
1.20
1.00
0.040
0.035
0.30
0.20
0.30
0.08
—
E4328
0.20
1.20
1.00
0.040
0.035
0.30
0.20
0.30
0.08
一
E4340
一
一
一
0.040
0.035
一
一
一
一
一
E5003
0.15
1.25
0.90
0.040
0.035
0.30
0.20
0.30
0.08
一
E5010
0.20
1.25
0.90
0.035
0.035
0.30
0.20
0.30
0.08
一
E5011
0.20
1.25
0.90
0.035
0.035
0.30
0.20
0.30
0.08
一
E5012
0.20
1.20
1.00
0.035
0.035
0.30
0.20
0.30
0.08
一
E5013
0.20
1.20
1.00
0.035
0.035
0.30
0.20
0.30
0.08
一
E5014
0.15
1.25
0.90
0.035
0.035
0.30
0.20
0.30
0.08
一
E5015
0.15
1.60
0.90
0.035
0.035
0.30
0.20
0.30
0.08
一
E5016
0.15
1.60
0.75
0.035
0.035
0.30
0.20
0.30
0.08
一
E5016-1
0.15
1.60
0.75
0.035
0.035
0.30
0.20
0.30
0.08
一
E5018
0.15
1.60
0.90
0.035
0.035
0.30
0.20
0.30
0.08
一
E5018-1
0.15
1.60
0.90
0.035
0.035
0.30
0.20
0.30
0.08
一
注：表中单值均为最大值。
P U
H10

[Page 244]
附表2-4非合金钢及细晶粒钢焊条熔敷金属拉伸性能
焊条型号
抗拉强度
Rpo.2/MPa
屈服强度⑨
Ra./MPa
断后伸长率A
1%
冲击试验温度
/℃
E4303
≥430
≥330
≥20
0
E4310
≥430
≥330
≥20
-30
E4311
≥430
≥330
≥20
-30
E4312
≥430
≥330
≥16
一
E4313
≥430
≥330
≥16
一
E4315
≥430
≥330
≥20
-30
E4316
≥430
≥330
≥20
-30
E4318
≥430
≥330
≥20
30
E4319
≥430
≥330
≥20
-20
E4320
≥430
≥330
≥20
一
E4324
≥430
≥330
≥16
一
E4327
≥430
≥330
≥20
-30
E4328
≥430
≥330
≥20
-20
E4340
≥430
≥330
≥20
0
E5003
≥490
≥400
≥20
0
E5010
490～650
≥400
≥20
-30
E5011
490～650
≥400
≥20
-30
E5012
≥490
≥400
≥16
一
E5013
≥490
≥400
≥16
一
E5014
≥490
≥400
≥16
一
E5015
≥490
≥400
≥20
-30
E5016
≥490
≥400
≥20
30
E5016-1
≥490
≥400
≥20
-45
E5018
≥490
≥400
≥20
-30
E5018-1
≥490
≥400
≥20
-45
①当屈服发生不明显时，应测定塑性延伸强度Rpo.2。
(2)焊条牌号
焊条牌号是对于焊条产品的命名，是由焊条生产厂家制定的。由于各厂
家自行制定的焊条牌号编制方法互不相同，对于焊条用户在选用、采购时造成许多不便。同
时，对于各厂家的焊条产品的销售与宣传也不利。因此，自1968年起我国焊条行业采用统
一牌号，对于符合相同的焊条型号、性能，并且属于同一药皮类型的焊条产品，共同命名为
统一的牌号，并且标注“符合GB/T
××××
型”或“相当GB/T
××××
型”,以便于用
户根据焊条性能、按照国家标准进行采购及选用。
焊条牌号的编制方法如下：
①焊条牌号最前面的字母表示焊条类别；
②接下来的第一、二位数字表示各大类焊条中的若干小类。例如，对于结构钢焊条则
表示熔敷金属抗拉强度等级；
③第三位数字表示焊条药皮类型和焊接电源种类。
焊条牌号举例如下：
示例1 :
J
42 2
—
—表示药皮类型为氧化钛钙型，直流或交流
——表示熔敷金属抗拉强度最小值为430MPa
—
—表示结构钢焊条
234
材料焊接原理

[Page 245]
附录
235
牌号为J422 焊条，符合GB/T 5117—2012
E4303 型。该焊条可用于抗拉强度最小值
为430MPa 级别的结构钢(例如Q235 钢)的焊接施工。
示例2:
J 50 7
—
—表示药皮类型为低氢钠型，直流
—
—表示熔敷金属抗拉强度最小值为490MPa
—
——表示为结构钢焊条
牌号为J507 焊条，符合GB/T 5117—2012 E5015型。该焊条可用于抗拉强度最小值为
490MPa 的低合金高强度结构钢(例如Q345 钢)的焊接施工。
附录2.1.3
焊条的组成
焊条是由药皮和焊芯两部分组成的。焊条药皮是压涂在焊芯表面上的涂料层。在焊条制
造过程中，由各种粉料和黏结剂按一定比例配制的、待涂压的药皮原材料，称为涂料。焊芯
是焊条中被药皮包覆的金属芯。焊条药皮和焊芯(不包括无药皮夹持端)的质量比，称为药
皮质量系数Kb。现代工业生产中通常使用的焊条，其药皮质量系数K₆=30%～50%。
(1)焊芯
进行焊条电弧焊时，在焊接回路中焊芯起着导电作用，在焊条端部与焊件之
间形成电弧；当焊芯受焊接热的作用熔化形成熔滴进入熔池，作为填充金属与熔化了的母材
液体金属共同组成焊缝。因此，焊芯的化学成分和性能对于焊缝金属的质量具有重要的影
响。根据焊件的材料，选择相应牌号的焊丝金属作为焊芯。焊接碳素钢、低合金钢时，通常
选用碳素钢焊丝作为焊芯，通过药皮过渡合金元素。常用的焊芯牌号为H08A、H08E 等。
焊芯牌号中，“H” 表示焊接用钢丝的“焊”字汉语拼音的第一个字母；“08”表示焊接用钢
丝的平均碳含量为0.08%(质量分数); “A”
表示优质钢；“E”
表示特级钢，即对于硫、
磷等杂质的限量更加严格。焊芯的化学成分在附表2-5中给出。
附表2-5
常用焊芯的化学成分
类别
牌号
化学成分(质量分数/%)
C
Mn
Si
Cr
Ni
Cu
Mo
V
S
P
其它
非
合
金
钢
H08A
≤0.10 0.30~
0.60
≤0.03 ≤0.20 ≤0.30 ≤0.20
一
一
≤0.030≤0.030
一
H08E
≤0.10 0.30~
0.60
≤0.03
0.20
≤0.30 ≤0.20
一
一
≤0.020≤0.020
一
H08C
≤0.10 0.30~
0.60
≤0.03 ≤0.10 ≤0.10 ≤0.20
一
一
≤0.015≤0.015
一
H08MnA
≤0.10 0.80~
1.10
≤0.07 ≤0.20 ≤0.30 ≤0.20
一
一
≤0.030≤0.030
一
H15A
0.11~
0.18
0.35~
0.65
≤0.03 ≤0.20 ≤0.30 ≤0.20
一
一
≤0.030≤0.030
一
H15Mn
0.11~
0.18
0.80~
1.10
≤0.03 ≤0.20 ≤0.30 ≤0.20
一
一
≤0.035≤0.035
一
低
合
金
钢
H08MnSi
≤0.11 1.20~
1.50
0.40~
0.70
≤0.20 ≤0.30 ≤0.20
一
一
≤0.035≤0.035
一
H10MnSi
≤0.14 0.80~
1.10
0.60~
0.90
≤0.20 ≤0.30 ≤0.20
一
一
≤0.035≤0.035
一
H11MnSiA
0.07~
0.15
1.00~
1.50
0.65~
0.95
≤0.20 ≤0.30 ≤0.20
一
一
≤0.025≤0.035
一

[Page 246]
236 材料焊接原理
续表
类别
牌号
化学成分(质量分数/%)
C
Mn
Si
Cr
Ni
Cu
Mo
V
S
P
其它
合
金
钢
H08Mn2Si
≤0.11
1.70~
2.10
0.65~
0.95
≤0.20 ≤0.30 ≤0.20
一
一
≤0.035≤0.035
一
H08Mn2SiA
≤0.11
1.80~
2.10
0.65~
0.95
≤0.20 ≤0.30 ≤0.20
一
一
≤0.030≤0.030
一
H08MnMoA
≤0.10 1.20~
1.60
≤0.25 ≤0.20 ≤0.30 ≤0.20
0.30~
0.50
一
≤0.030≤0.030 Ti0.15
H08Mn2MoA
0.06~
0.11
1.60~
1.90
≤0.25 ≤0.20 ≤0.30 ≤0.20
0.50~
0.70
一
≤0.030≤0.030 Ti0.15
H08Mn2MoVA
0.06~
0.11
1.60~
1.90
≤0.25 ≤0.20 ≤0.30 ≤0.20 0.50~
0.70
0.06~
0.12
≤0.030≤0.030 Ti0.15
H08CrMoA
≤0.10 0.40~
0.70
0.15~
0.35
0.80~
1.10
≤0.30 ≤0.20
0.40~
0.60
一
≤0.030≤0.030
一
最后的字母A 表示为优质，E 表示为特优，C 表示为超优。
焊芯中化学成分的作用：
①碳：碳能够提高焊缝金属的强度和硬度，降低塑性和韧性，扩大产生热裂纹的倾向，
降低焊接过程的稳定性，增大飞溅。在保证焊缝金属强度的条件下，应该尽量减少碳含量，
一般应该控制在质量分数的0.1%以下。
②锰：锰具有固溶强化作用，还能够对焊缝金属进行脱氧、脱硫，降低焊缝金属的热
裂纹倾向。锰含量一般控制在质量分数的0.30%～0.55%,过高或者过低都会降低焊缝金
属的韧性。
③硅：硅也有固溶强化作用，还能够对焊缝金属进行脱氧；但是，脱氧产物SiO₂ 容易
造成夹杂，对焊缝金属的韧性不利。因此，其含量较低。
④硫、磷：硫和磷为有害杂质，能够增大焊缝金属的脆性，特别是增大焊缝金属的热
裂纹倾向。应当严格限制硫、磷含量，应当分别低于质量分数的0.03%和0.04%。
⑤其它元素：镍、铬、铜等是低碳钢焊芯的杂质元素，尤其是镍能增大焊缝金属的热
裂纹倾向，应该严格加以限制。
(2)药皮
焊条药皮具有造气、造渣、保护、稳弧和合金化的功能，一般分为两类：一
类是氧化性药皮，这一类药皮参与焊芯和母材的化学反应，用于低碳钢、低碳低合金钢和镍
基合金等的焊接，它还具有合金化的功能；另一类为以卤化物为主要成分的药皮，它的作用
主要是保护焊缝金属不被氧化损失，如焊接铝合金的焊条等。但是，随着新型焊接方法(如
惰性气体保护焊和真空焊接)的广泛采用，这种焊条药皮逐渐被淘汰。
①药皮的作用。
a. 机械保护作用。药皮在电弧热作用下熔化为熔渣，覆盖在液态金属表面形成保护，
形成渣保护；还会产生气体，形成气体保护和气-渣联合保护，避免空气对焊缝金属的危害。
b. 冶金处理作用。在焊接过程中，药皮通过化学反应能够去除氧、氢、硫、磷等有害
元素，还可以进行合金化，保证焊缝金属的化学成分和性能。
c.
改善工艺性能。合理的焊条药皮组分，可以改善电弧的引燃和稳定燃烧，能够降低
飞溅，提高脱渣性，改善焊缝表面成型，增强全位置焊接的适应性以及交、直流电源的适
应性。
②焊条药皮的化学成分和功能。

[Page 247]
附录
237
a. 焊条药皮的种类和化学成分。焊条药皮是由具有不同物理和化学性能的多种材料混
合而成(附表2-6)。
附表2-6
焊条药皮的种类和化学成分
药皮类型
SiO₂
TiO₂
Mn
MgO
Al₂O₃
CaO
FeO
CaF₂
石墨
挥发成分
钛型
15～31
24～48
5～7
≈5
4～6
≤12
4～22
一
一
≤12
钛钙型
10～30
20～35
6～9
1～5
5～8
8～12
5～25
一
一
<10
钛铁矿型
23～38
10～18
10～19
1～8
3～9
4～8
7～25
一
一
2～10
氧化铁型
35～40
≤1
16～18
≤5
≤4
<3
30～35
一
一
<2
低氢型
5～25
≤22
2～7
<5
<12
8～26
2～20
10～23
一
<20
纤维素型
20～26
11～15
6～8
3～5
9～10
≤2
2～12
一
一
2～10
石墨型
<10
<10
<5
<5
一
8～25
BaO
5～20
8～20
15～30
<20
b. 药皮的功能。焊条药皮具有如下功能(附表2-7)。
附表2-7
焊条药皮材料的功能
材料
主要成分
造气
造渣
脱氧
合金化
稳弧
黏结
成型
增氮
增硫
增磷
氧化
金红石
TiO₂
A
B
钛白粉
TiO₂
A
B
A
钛铁矿
TiO₂,FeO
A
B
B
赤铁矿
Fe₂O₃
A
B
B
B
B
锰矿
MnO₂
A
B
B
大理石
CaCO₃
A
A
B
B
菱苦土
MgCO₃
A
A
B
B
白云石
CaCO₃+MgCO₃
A
A
B
B
石英砂
SiO₂
A
长石
SiO₂,Al₂O₃,K₂O+Na₂O
A
B
白泥
SiO₂,Al₂O₃,H₂O
A
A
B
云母
SiO₂,Al₂O₃,H₂O,K₂O
A
B
A
B
滑石
SiO₂,Al₂O₃,MgO
A
B
萤石
CaF₂
A
碳酸钠
Na₂CO₃
B
B
A
碳酸钾
K₂CO₃
B
A
锰铁
Mn,Fe
B
A
A
B
硅铁
Si,Fe
B
A
A
钛铁
Ti,Fe
B
A
B
铝粉
Al
B
A
钼铁
Mo,Fe
B
B
A
木粉
A
B
B
B
B
淀粉
A
B
B
B
B
糊精
A
B
B
B
B
水玻璃
K₂O,Na₂O,SiO₂
B
A
A
注：A—主要作用；B—附带作用。
稳弧：含有能够易于引弧和提高电弧燃烧稳定性的物质，
一般含有电离电位比较低的元
素，含有金属元素的物质，具有稳弧功能。如碳酸钾、水玻璃、大理石、长石、金红石等。
造气：含有能够燃烧、分解出气体的物质，如碳酸盐有机物等。
造渣：含有能够熔化形成具有一定物理化学性质的熔渣，这是焊条药皮和埋弧焊焊剂的
重要成分和基本性能，主要是矿石。
脱氧：含有能够通过化学反应降低焊缝金属中氧含量的对氧的亲和力比铁大的金属

[Page 248]
元素。
合金化：含有用于补偿合金元素的烧损和向焊缝金属过渡某些合金元素的物质，如铁合
金、金属粉末等。
黏结：由于药皮成分多为矿石，所以需要加入黏结剂才能够涂覆到焊芯上制成焊条的物
质，如水玻璃等。
成型：能够使得药皮有一定的塑性、弹性和流动性。
(3)焊条药皮的种类
①钛型。这类焊条药皮的主要组成物是钛白粉和硅酸盐，熔渣的主要成分是二氧化钛、
二氧化硅，典型牌号有E4312 。熔渣具有良好的流动性，凝固温度区间较小(1320~
1420℃),电弧稳定，再引弧容易，熔深较浅，熔渣呈酸性，脱渣容易，焊缝表面美观，适
于全位置焊接，可以交、直流两用。
②钛钙型。这类焊条药皮的主要组成物是钛白粉、碳酸盐和硅酸盐，熔渣的主要成分
是二氧化钛、氧化钙和二氧化硅等，性能与钛型焊条相似。牌号有E4303、E5003 等。
③钛铁矿型。这类焊条药皮的主要组成物是钛铁矿、碳酸盐和硅酸盐等，熔渣的主要
成分是二氧化钛、氧化钙和二氧化硅等。熔渣凝固温度为1130～1260℃。熔渣流动性好，
电弧强、挺度大，熔深较大，熔渣覆盖性好，熔渣呈酸性，脱渣容易，适于全位置焊接，可
以交、直流两用。但是，这类焊条的氧化性强，需要加强脱氧能力，牌号有E4301 、
E5001 等。
④氧化铁型。这类焊条药皮的主要组成物是赤铁矿和硅酸盐等，熔渣的主要成分是氧
化钙和二氧化硅等。熔渣凝固温度为1180～1350℃。熔渣流动性好，电弧强、挺度大，熔
深较大，熔渣覆盖性好，熔渣呈酸性，脱渣容易，适于全位置焊接，可以交、直流两用。但
是，这类焊条的氧化性强，需要加强脱氧能力，牌号有E4320 等。这类焊条对水分、铁锈、
油污不敏感是其优点。
⑤纤维素型。这类焊条药皮的主要组成物是有机物、钛铁矿和硅酸盐等，熔渣的主要
成分是二氧化钛和二氧化硅等。熔渣凝固温度为1200～1290℃。这类焊条有大量气体产生，
电弧吹力大，熔深较深，熔渣较少，熔渣呈酸性，脱渣容易，采用直流反接。焊条牌号有
E4310 (钠型)、E4311 和E5311 (钾型)等。
⑥低氢型。这类焊条药皮的主要组成物是大理石、萤石和硅酸盐等，熔渣的主要成分
是氧化钙、氟化钙和二氧化硅等。这类焊条的熔渣呈碱性，焊缝金属氢含量低，抗冷裂纹
好，适于焊接合金钢、高合金钢等。其工艺性能不如酸性焊条，其飞溅较大，焊缝表面成型
不如酸性焊条，脱渣性也较差，电弧的稳定性也不如酸性焊条。只能采用直流反接。
⑦石墨型。这类焊条药皮组成的特点是加入了石墨，用来焊接铸铁。可以交、直流
两用。
⑧盐基型。这类焊条的药皮组成主要是卤化物，主要用于焊接铝合金。现在很少应用。
附录2.1.4
焊条的性能
焊条的性能包括工艺性能和冶金性能两个方面。
(1)焊条的工艺性能
焊条的工艺性能是指焊条的操作性能，是衡量焊条性能的重要指
标。焊条的工艺性能主要包括如下性能(附表2-8)。
①焊接电弧的稳定性。是指电弧稳定燃烧的程度，受到焊条类型、焊接电源的特性以
及焊接工艺参数等因素的影响。
238
材料焊接原理

[Page 249]
附录
239
附表2-8 不同药皮类型结构钢焊条的主要工艺性能
焊条型号
E4313
E4303
E4301
E4320
E5011
E5016
E5015
药皮类型
钛型
钛钙型
钛铁矿型
氧化铁型
纤维素型
低氢钾型
低氢钠型
熔渣性质
酸性短渣
酸性短渣
酸性较短渣
酸性长渣
酸性短渣
碱性短渣
碱性短渣
焊接电弧的稳定性
柔和稳定
稳定
稳定
稳定
稳定
较差
较差
焊接位置
的适应性
平焊
易
易
易
易
易
易
易
立向上焊
易
易
易
不可
极易
易
易
立向下焊
易
易
难
不可
易
易
易
仰焊
稍易
稍易
易
不可
极易
稍难
稍难
焊缝成型
焊缝外观
纹细美观
美观
美观
美观
粗糙
稍粗
稍粗
焊脚形状
凸
平
平或稍凸
平
平
平或凹
平或凹
熔深
小
中
中
稍大
大
中
中
咬边
小
小
中
小
大
小
小
焊接飞溅
与熔敷效率
焊接飞溅
少
少
中
中
多
较多
较多
熔敷效率
中
中
稍高
高
高
中
中
脱渣性
好
好
好
好
好
较差
较差
焊接烟尘
少
少
稍多
多
少
多
多
焊条类型的影响主要是药皮成分的影响。药皮中加入电离电位低的物质，焊接电弧的稳
定性就高，加入含有金属元素的矿石及采用钾、钠的水玻璃等就能够提高焊接电弧的稳定
性；药皮中加入电离电位高且具有负电离电位(如氟)的物质，焊接电弧的稳定性就差。如
果药皮的熔点太高或者药皮太厚，就会形成太长的套筒，导致电弧太长而熄灭。
直流电源电弧的稳定性比交流电源电弧的稳定性高，因为交流电源要频繁地经过零点，
需要重新点燃电弧。
增大焊接电流和电弧电压，可以提高电弧的稳定性。
②焊接位置的适应性。焊接位置的适应性受到电弧吹力和熔渣性能的影响。电弧吹力
大，熔渣的表面张力较大，熔渣的凝固温度略低于焊缝金属，熔渣的凝固温度范围较小，很
快凝固的性能，就能够适用于立焊和仰焊。
合适的熔渣的熔点、黏度和表面张力，可以保持住焊缝液态金属不外流，可以进行全位
置焊接。
③焊缝成型。焊缝成型包括外观光滑美观，没有表面缺陷以及保证合适的尺寸和几何
形状。熔渣的物理性能，如凝固温度、浓度、表面张力等，都会影响焊缝成型。
a. 熔渣凝固温度。熔渣的凝固温度高于焊缝金属，会造成挤压液态金属，不仅影响焊
缝成型，还可能造成气体难以排除而形成气孔。因此，要求熔渣的凝固温度要略低于焊缝金
属30～50℃。
b. 熔渣的黏度。
熔渣的黏度太大，同样会造成挤压液态金属，不仅影响焊缝成型，还可能造成气体难以
排除而形成气孔；如果熔渣的黏度太小，可能导致熔渣覆盖焊缝金属不良，失去保护作用。
因此，要求熔渣的黏度适中，一般要求1500℃时在0.1～0.2Pa·s。
c. 熔渣的表面张力。与熔渣黏度的影响类似，熔渣表面张力太大或者太小，都不利于
焊缝成型，一般要求熔渣的表面张力在0.3～0.4N/m。
④焊接飞溅。焊接飞溅是指在焊接过程中从熔滴或者熔池中飞出的金属颗粒，它不仅
降低了熔敷效率，还会污染焊缝表面附近，不仅恶化了焊缝成型，还影响接头的表面质量，
降低接头的力学性能和耐腐蚀性，还增大了焊后的清理工作量，也可能造成电弧不稳。

[Page 250]
影响飞溅的因素有电源种类(交流的飞溅大于直流)、焊接工艺参数(电弧电压过高和
过低导致飞溅加大)、焊条类型(药皮成分气体过多及过渡熔滴太大的碱性焊条)、焊条药皮
偏心等。
⑤脱渣性。脱渣性是指从焊缝表面去除渣壳的难易程度。脱渣的难易程度，不仅影响
焊后的工作效率，在多层焊中，很可能造成夹杂。影响熔渣脱渣性的主要是熔渣的物理性
能，如熔渣的线胀系数、熔渣的氧化性、熔渣的松脆性等。
a. 熔渣的线胀系数。熔渣的线胀系数与焊缝
金属的线胀系数相差越大，冷却时，它们之间形
成的剪切应力越大，有利于熔渣与焊缝金属的脱
离。附图2-1给出了几种焊条熔渣与低碳钢的线
胀系数，可见，酸性焊条熔渣的线胀系数与焊缝
金属的线胀系数相差较大，所以酸性焊条容易
脱渣。
b. 熔渣的氧化性。熔渣的氧化性较强时，
其中的氧化铁含量较高。氧化铁是体心立方晶
格，与α铁形成冶金结合，难以脱离，所以脱渣
