Repository: fang02272/-

# 焊接工艺专家系统 v2.8

这是一个面向焊接知识问答、工艺参数推荐和机器人焊接工艺卡片生成的本地专家系统。项目以 `saved_knowledge` 中已经学习的书籍为知识底座，优先在本地完成检索、路由和结构化回答；只有本地证据不足并且配置了 LLM 时，才调用 OpenAI 兼容接口补充答案。

## 1. 核心能力

- 多书知识库：保存 PDF 全文、章节、关键词、表格和数据点。
- Jieba 分词：注册焊接专业词，使用搜索模式多粒度分词，替代机械的中文单双字切分。
- 本地检索：关键词匹配、跨书章节检索、特征向量余弦检索和可选语义向量增强；对乱码、短文本和重复章节统一评分、过滤或降权。
- 专家知识库：把规范概念、别名、定义、应用场景和来源整理为可查询条目。
- 意图路由：区分概念、工艺参数、综合和通用问题。
- 工艺卡片：输出母材、板厚、坡口、电参数、热参数、机器人参数、质量检查及装备信息等机器可读 JSON，并标注输入完整度、待确认项和逐参数来源。
- 本地优先：高置信答案或已生成工艺卡片时不调用 LLM。
- LLM 兜底：只注入命中的薄目录和少量相关原文，默认最多生成 2000 Token。
- 答案缓存：LRU + TTL + 相似问题命中，知识源变化后自动失效。
- SSE 流式回答：LLM 内容按增量展示；完成事件仍返回完整结构化结果；请求中断时可取消，失败时可直接重试。
- 检索诊断：页面可查看 Top-5 章节的原始分、质量分、质量问题、命中关键词、可读预览和匹配解释；缺少工艺卡输入时可一键填入待补字段模板。

File: saved_knowledge/材料焊接原理_完整版/full_text.txt (part 7 of 8)
140
3
开始
终了
性较差。
c. 熔渣的松脆性。熔渣的松脆性较大时，熔
10-
8-
6-
4-
2-
200
附图2- 1
低碳钢
E4315
(J427)
E4319
(J423)
E4320(J424)
E4313(J421)
400
600
800
1000 1200
T/℃
几种焊条熔渣与低碳钢的线胀系数
渣容易与金属脱离，脱渣性较好。酸性熔渣，特
别是钛及钛钙型焊条的熔渣的松脆性较大，所以脱渣性较好；碱性熔渣的松脆性较小，所以
脱渣性较差。
⑥焊接烟尘。焊接烟尘是在电弧高温作用下，产生的焊条组成物及其反应生成物的蒸
发物及其被氧化的产物，在冷却凝固之后形成的细小的固态颗粒。焊接烟尘严重危害工作人
员的健康，有的焊接烟尘还含有毒性物质(如碱性焊条的氟化物)。碱性焊条的焊接烟尘比
酸性焊条多，毒性大。
⑦焊条药皮发红。焊条药皮发红是指在焊条熔化的后段，由于电阻热而导致药皮发红，
使得有机物和碳酸盐过早分解，失去气体保护。焊条药皮发红还可以使药皮开裂和脱落，使
焊条失去其应有的各种功能。
焊条药皮发红主要是不锈钢焊条的问题。由于不锈钢焊芯的电阻率高，比电容小，导热
性差，因此，不锈钢焊条药皮特别容易发红。
(2)焊条的冶金性能
焊条的冶金性能是指焊条对金属的化学成分、力学性能和抗焊接
缺陷的能力，主要表现在对焊缝金属化学成分中杂质元素的减少和有益合金元素的保护和加
入上。附表2-9列出了不同药皮类型结构钢焊条的主要冶金性能。
①减少氧、氢、氮、硫、磷等杂质元素含量。如上所述，碱性焊条对减少氧、氢、氮、
硫、磷等杂质元素含量的作用都优于酸性焊条。
②有益合金元素的保护和加入。由于碱性熔渣的氧化性较弱，合金元素的氧化损失较
少，所以，有益合金元素的保护和加入都优于酸性熔渣。
综上所述，可以看到，酸性焊条的工艺性能优于碱性焊条，而碱性焊条的冶金性能
又优于酸性焊条。所以，
一般来说，重要结构要采用碱性焊条，而一般结构要采用酸
性焊条。
240
材料焊接原理
8

[Page 251]
附录
241
附表2-9
不同药皮类型结构钢焊条的主要冶金性能
焊条型号
E4313
E4303
E4301
E4320
E4311
E4316
E4315
药皮类型
钛型
钛钙型
钛铁矿型
氧化铁型
纤维素型
低氢钾型
低氢钠型
熔渣碱度B₁ 的理论值
0.40～0.50
0.65～0.76
1.06～1.30
1.02～1.40
1.10～1.34
1.60～1.80
1.60～1.80
焊缝金属
的化学成
分(质量
分数)
C
0.07～0.10
0.07～0.08
0.07～0.10
0.08～0.10
0.08～0.10
0.07～0.10
0.07～0.10
Si
0.15～0.20
0.10～0.15
≤0.10
约0.10
0.06～0.10
0.35～0.45
0.35～0.45
Mn
0.25～0.35
0.35～0.50
0.40～0.50
0.52～0.80
0.25～0.40
0.70～1.10
0.70～1.10
S
0.018~
0.030
0.015~
0.025
0.016~
0.028
0.018~
0.025
0.016~
0.022
0.015~
0.025
0.012~
0.025
/%
P
0.020~
0.032
0.020~
0.030
0.022~
0.035
0.030~
0.050
0.025~
0.035
0.025~
0.028
0.020~
0.025
焊缝中氧、
氮的质量
分数/%
O
0.06～0.08
0.06～0.10
0.08～0.11
0.10～0.12
0.06～0.09
0.025～0.035 ( 0.025～0.035
N
0.025~
0.030
0.024~
0.030
0.025~
0.030
0.020~
0.025
0.010~
0.020
0.010~
0.022
0.007~
0.020
氢含量
H/
(mL/100g)
25～30
25～30
24～30
26～30
30～40
8～10
6～8
焊缝金属
力学性能
ob/MPa
430～490
430～490
420～480
430～470
430～490
470～540
470～540
δ/%
20～28
22～30
20～30
25～30
20～28
22～30
24～35
ψ/%
60～65
60～70
60～68
60～68
60～65
68～72
70～75
Akv/J
常温
50～75
0℃
70～115
0℃
60～110
常温
60～110
—30℃
100～130
—30℃
80～180
—30℃
80～180
锰对硫的质量比
8～12
13～16
12～18
14～28
8～14
30～38
30～38
锰对硅的质量比
1.5～1.8
2.5～3.0
4～5
6～8
3.5～4.0
2.0～2.5
2.0～2.5
夹杂物总质量分数/%
0.109～0.131
0.134～0.203
-0.10
0.028～0.090
抗裂性能
一般
尚好
尚好
较好
一般
良好
良好
抗气孔性能
一般
较好
一般
对铁锈和水分敏感性
不太敏感
不敏感
不太敏感
非常敏感
备注
以锰脱氧为主
氧化性强
造气保护
正接时易出现气孔
附录2 .2
焊丝
附录2.2.1
焊丝的种类和国家标准
(1)焊丝的种类
①按适用的焊接方法划分，可以分为钨极氩弧焊焊丝、熔化极氩弧焊焊丝、二氧化碳
焊焊丝、埋弧焊焊丝、电渣焊焊丝、堆焊焊丝、气焊焊丝和自保护焊焊丝等。
②按适用的被焊焊接材料划分，可以分为碳钢焊丝、合金钢焊丝、不锈钢焊丝、铸铁
焊丝、硬质合金焊丝、铝及铝合金焊丝、铜及铜合金焊丝和镍及镍合金焊丝等。
③按焊丝的形状结构划分，可以分为实芯焊丝和药芯焊丝。
(2)国家标准
我国有关焊丝的现行国家标准主要有以下各项：
GB/T 5293—2018埋弧焊用碳钢焊丝和焊剂；
GB/T 12470—2018埋弧焊用低合金钢焊丝和焊剂；
GB/T 8110—2010气体保护电弧焊用碳钢、合金钢焊丝；
GB/T 9460—2008铜及铜合金焊丝；
GB/T 10858—2008铝及铝合金焊丝；
GB/T 15620—2008镍及镍合金焊丝；
GB/T 30562—2014钛及钛合金焊丝；
GB/T 10044—2022铸铁焊条及焊丝；
GB/T 10045—2018碳钢药芯焊丝；

[Page 252]
GB/T
17493—2018低合钢药芯焊丝。
附录2 . 2 . 2
实心焊丝
实心焊丝一般是经过拉拔而成，为防止生锈，
一般表面要镀铜。
(1 ) 实心焊丝的牌号
例如：
H
08
Mn2
Si
A
—
—高级优质，S、P 的质量分数均≤0.030%
—
—Si的质量分数≤1%
—
—Mn 的质量分数≈2%
—
—C的质量分数≈0.08%
—
—焊接用实心钢焊丝
①首位的“H” 表示焊丝。
②“H” 之后的数字表示焊丝含碳量，如08表示含碳量为质量分数的0 . 08%。
③碳含量数字之后的字母表示为合金元素，其后的数字为该元素的质量分数的百分含
量。如果是1% 含量就省略这个数字。
④最后的字母“A”
表示“优质”,其S 、P
含量比较低；“E” 表示“更优质”,其S 、P
含量更低；“C”
表示其S、P 含量比“E”
还低。见附表2- 10。
附表2-10
焊丝的化学成分(质量分数%)
焊丝牌号
C
Mn
Si
Cr
Ni
Cu
S
P
低锰焊丝
H08A
≤0.10
0.30～0.60
≤0.03
≤0.20
≤0.30
≤0.20
≤0.030
≤0.030
H08E
≤0.020
≤0.020
H08C
≤0.10
≤0.10
≤0.015
≤0.015
H15A
0.11～0.18 0.35～0.65
≤0.20
≤0.30
≤0.030
≤0.030
中锰焊丝
H08MnA
H15Mn
≤0.10
0.11～0.18 0.80～1.10
≤0.07
≤0.03
≤0.20
≤0.30
≤0.20
≤0.030
≤0.035
≤0.030
≤0.035
高锰焊丝
H10Mn2
≤0.12
1.50～1.90
≤0.07
≤0.20
≤0.30
≤0.20
≤0.035
≤0.035
H08Mn2Si
≤0.11
1.70～2.10
0.65～0.95
H08Mn2SiA
1.80～2.10
≤0.030
≤0.030
注：1.如存在其它元素，则这些元素的总量不得超过0.5%(质量分数)。
2.当焊丝表面镀铜时，铜含量应不大于0.35%(质量分数)。
3.根据供需双方协议，也可生产其它牌号的焊丝。
4.根据供需双方协议，H08A、H08E、H08C
非沸腾钢允许硅含量不大于0 . 1 0 % ( 质量分数) 。
5.H08A、H08E、H08C焊丝中锰含量按GB/T3429。
(2) 气体保护焊焊丝
①钨极氩弧焊(TIG)
焊丝：钨极氩弧焊焊丝只是作为焊缝的填充金属使用，常常使
用与母材成分相同的焊丝。
②熔化极氩弧焊( MIG)
焊丝：熔化极氩弧焊焊丝不仅只是作为填充材料使用，还有
导电和电弧燃烧的作用。由于在电弧斑点的高温作用下，合金元素可能会有损失，焊接低碳
钢时，焊丝的锰含量应当比母材高，碳和硅含量应当低。
③混合气体(或者氧化性气体MAG,
如Ar+CO₂,,Ar+CO₂+O₂,,Ar+O₂)
保护
焊焊丝。混合气体保护焊(MAG)
是为了改善电弧特性，而在Ar 气中加入一定量的氧化
242
材料焊接原理

[Page 253]
附录
243
性气体(CO₂ 、O₂) 。
混合气体保护焊(MAG)
焊丝中的合金元素应当比熔化极氩弧焊
(MIG)
焊丝高一些，以弥补氧化性气体的氧化损失。
④二氧化碳气体保护焊焊丝。由于二氧化碳气体保护焊具有比大气更强的氧化性，合
金元素容易被烧损，故焊丝中应当含有脱氧元素。焊接低碳钢时，
一般采用硅-锰联合脱氧
(附表2-11)。
附表2-11 二氧化碳气体保护焊焊丝的化学成分和用途
焊丝牌号
合金元素/%
用途
C
Si
Mn
Cr
Ni
Mo
S
不大于
P
不大于
H10MnSi
≤0.14 0.60~
0.90
0.8~
1.10
≤0.20 ≤0.30
一
0.030
0.040
焊接低碳钢，低合金钢
H08MnSi
≤0.10 0.70~
1.0
1.0~
1.30
≤0.20 ≤0.30
一
0.030
0.040
焊接低碳钢，低合金钢
H08MnSiA
≤0.10 0.60~
0.85
1.40~
1.70
≤0.02 ≤0.25
一
0.030
0.035
焊接低碳钢，低合金钢
H08Mn2SiA
≤0.10 0.70~
0.95
1.80~
2.10
≤0.02 ≤0.25
一
0.030
0.035
焊接低碳钢，低合金钢
H04Mn2SiTiA
≤0.04 0.70~
1.10
1.80~
2.20
一
一
钛0.2～0.40
0.020
0.025
焊接低合金高强度钢
H04MnSiAITiA
H10MnSiMo
≤0.04
≤0.14
0.40~
0.80
0.70~
1.10
1.40~
1.80
0.90~
1.20
一
≤0.02
一
≤0.30
钛0.95～0.65
铝0.20～0.40
0.15～0.25
0.025
0.030
0.025
0.040
焊接低合金高强度钢
H08Cr3Mn2MoA
≤0.10 0.30~
0.50
2.00~
2.50
2.5~
3.0
一
0.35～0.50
0.030
0.030
焊接贝氏体钢
H18CrMnSiA
0.15~
0.22
0.90~
1.10
0.80~
1.10
0.80~
1.10
<0.30
一
0.025
0.030
焊接高强度钢
H1Cr18Ni9
≤0.14 0.50~
1.0
1.0~
2.0
18~
20
8.0~
10.0
一
0.020
0.030
焊接1Cr18Ni9Ti薄板
H1Cr18Ni9Ti
≤0.10 0.30~
0.70
1.0~
2.0
18～20 8.0~
10.0
0.50～0.80
0.020
0.030
焊接1Cr18Ni9Ti薄板
GB/T
8110《气体保护电弧焊用碳钢、低合金钢焊丝》规定了气体保护电弧焊用碳钢、
低合金钢实心焊丝和填充丝的分类和型号、技术要求、试验方法、检验规则、包装、标志及
品质证明书。
该标准适用于熔化极气体保护电弧焊、钨极气体保护电弧焊及等离子弧焊等焊接用碳
钢、低合金钢实心焊丝和填充丝(以下简称焊丝)。
· 焊丝分类。焊丝按化学成分分为碳钢、碳钼钢、铬钼钢、镍钢、锰钼钢和其它低合
金钢六类。
· 型号划分。焊丝型号按化学成分和采用熔化极气体保护电弧焊时熔敷金属的力学性
能进行划分。
· 型号编制方法。焊丝型号由三部分组成：第一部分用字母“ER”
表示焊丝；第二部
分用两位数字表示焊丝熔敷金属的最低抗拉强度；第三部分为短画“-”后的字母或数字，
表示焊丝化学成分代号。根据供需双方协商，可在型号后附加扩散氢代号H×,
其中×为
15、10或5,分别代表熔敷金属扩散氢含量为15mL/100g 、10mL/100g
或5mL/100g。
焊丝型号示例如下：

[Page 254]
附表2-12焊丝的化学成分
焊丝型号
C
Mn
Si
P
S
Ni
Cr
Mo
V
Ti
Zr
Al
Cu①
其它元
素总量
碳钢
ER50-2
0.07
0.90～1.40
0.40～0.70
0.025
0.025
0.15
0.15
0.15
0.03
0.05～0.15
0.02～0.12
0.05～0.15
0.50
ER50-3
0.06～0.15
0.45～0.75
一
一
一
ER50-4
1.00～1.50
0.65～0.85
ER50-6
1.40～1.85
0.80～1.15
ER50-7
0.07～0.15
1.50～2.00②
0.50～0.80
ER49-1
0.11
1.80～2.10
0.65～0.95
0.030
0.030
0.30
0.20
一
一
碳钼钢
ER49-Al
0.12
1.30
0.30～0.70
0.025
0.025
0.20
0.40～0.65
—一
一
一
0.35
0.50
铬钼钢
ER55-B2
0.07～0.12
0.40～0.70
0.40～0.70
0.025
0.025
0.20
1.20～1.50 0.40～0.65
一
一
一
一
0.35
0.50
ER49-B2L
0.05
ER55-B2-MnV
0.06～0.10
1.20～1.60
0.60～0.90
0.030
0.25
1.00～1.30 0.50～0.70 0.20～0.40
ER55-B2-Mn
1.20～1.70
0.90～1.20 0.45～0.65
一
ER62-B3
0.07～0.12
0.40～0.70
0.40～0.70
0.025
0.20
2.30～2.70 0.90～1.20
ER55-B3L
0.05
ER55-B6
0.10
0.50
0.60
4.50～6.00
0.45～0.65
ER55-B8
0.10
0.50
0.80～1.20
0.04
0.20
ER62-B9③
0.07～0.13
1.20
0.15～0.50
0.010
0.010
0.80
8.00～10.50 0.85～1.20 0.15～0.30
—

[Page 255]
续表
焊丝型号
C
Mn
Si
P
S
Ni
Cr
Mo
V
Ti
Zr
Al
Cu①
其它元
素总量
镍钢
ER55-Nil
0.12
1.25
0.40～0.80
0.025
0.025
0.80~
1.10
0.15
0.35
0.05
一
一
一
0.35
0.50
ER55-Ni2
2.00~
2.75
一
一
一
ER55-Ni3
3.00~
3.75
一
一
一
锰钼钢
ER55-D2
0.07～0.12
1.60～2.10
0.50～0.80
0.025
0.025
0.15
一
0.40～0.60
一
一
一
一
0.50
0.50
ER62-D2
ER55-D2-Ti
0.12
1.20～1.90
0.40～0.80
一
0.20～0.50
0.20
其它低合金钢
ER55-1
0.10
1.20～1.60
0.60
0.025
0.020 0.20~
0.60
0.30～0.90
一
一
一
一
一
0.20~
0.50
0.50
ER69-1
0.08
1.25～1.80
0.20～0.55
0.010
0.010
1.40~
2.10
0.30
0.05
0.10
0.10
0.10
0.25
1.40～1.80
ER76-1
0.09
0.25～0.60
1.90~
2.60
0.50
0.25～0.55
0.04
ER83-1
0.10
2.00~
2.80
0.60
0.30～0.65
0.03
ER××-G
供需双方协商确定
①如果焊丝镀铜，则焊线中Cu含量(质量分数)和镀铜层中Cu含量之和不应大于0.50%(质量分数)。
②Mn 的最大含量可以超过2.00%(质量分数),但每增加0.05%(质量分数)的Mn, 最大含C 量应降低0.01%(质量分数)。
③Nb(Cb):0.02%～0.10%
(质量分数);N:0.03%～0.07%
(质量分数);(Mn+Ni)≤1.50%
(质量分数)。
注：表中单值均为最大值。

[Page 256]
附表2-13熔复金属的拉伸性能
焊丝型号
保护气体
抗丝强度①Rm
/MPa
屈服强度②Rpo.2
/MPa
伸长率A/%
试样状态
碳钢
ER50-2
CO₂
≥500
≥420
≥22
焊态
ER50-3
ER50-4
ER50-6
ER50-7
ER49-1
≥490
≥372
≥20
碳钼钢
ER49-Al
Ar+(1%～5%)O₂
≥515
≥400
≥19
焊后热处理
铬钼钢
ER55-B2
Ar+(1%～5%)O₂
≥550
≥470
≥19
焊后热处理
ER49-B2L
≥515
≥400
ER55-B2-MnV
Ar+20%CO₂
≥550
≥440
ER55-B2-Mn
≥20
ER62-B3
Ar+(1%～5%)O₂
≥620
≥540
≥17
ER55-B3L
≥550
≥470
ER55-B6
ER55-B8
ER62-B9
Ar+5%O₂
≥620
≥410
≥16
镍钢
ER55-Nil
Ar+(1%~5%)O₂
≥550
≥470
≥24
焊态
ER55-Ni2
焊后热处理
ER55-Ni3
锰钼钢
ER55-D2
CO₂
≥550
≥470
≥17
焊态
ER62-D2
Ar+(1%～5%)O₂
≥620
≥540
≥17
ER55-D2-Ti
CO₂
≥550
≥470
≥17
其它低合金钢
ER55-1
Ar+20%CO₂
≥550
≥450
≥22
焊态
ER69-1
Ar+2%O₂
≥690
≥610
≥16
ER76-1
≥760
≥660
≥15
ER83-1
≥830
≥730
≥14
ER××-G
供需双方协商
①本表分类时限定的保护气体类型，在实际应用中并不限制采用其它保护气体类型，但力学性能可能会产生变化。
②对于ER50-2 、ER50-3 、ER50-4 、ER50-6 、ER50-7 型焊丝，当伸长率超过最低值时，每增加1%,抗拉强度和屈
服强度可减少10MPa, 但抗拉强度最低值不得小于480MPa, 屈服强度最低值不得小于400MPa。
⑤埋弧焊焊丝。
a. 对于碳钢埋弧焊主要采用锰含量较低的焊丝，如H08A 、H15A、H08MnA
等，配合
高硅高锰焊剂使用。
b. 合金结构钢埋弧焊使用合金钢焊丝，可以使用与母材成分相同或者相近的焊丝，如
锰-硅系、锰-钼系、铬-钼系等。
焊接500MPa 以下的合金钢时，可以采用硅-锰系焊丝，如H08Mn2SiA
等；焊接
590MPa 的合金钢时，可以采用锰-钼系焊丝，如H08MnMo2A
等；焊接590～780MPa 的合
金钢时，多采用铬-钼系焊丝，如H08CrNi2MoA
等。
⑥电渣焊焊丝。电渣焊主要用于低碳钢和低合金钢焊接，焊丝起到填充和合金化作用，
246
材料焊接原理

[Page 257]
附录
247
采用H08MnA、H10Mn2、H10MnSi、H08Mn2Si
及H10Mn2SiVA 等。
附录2 .2 .3
药芯焊丝
药芯焊丝是由包有一定成分(药粉、金属粉等)的不同截面形状的钢管或者钢带经过拉
拔加工而成。
(1)药芯焊丝的特点
药芯焊丝优点：
①调整其熔敷金属的冶金性能(也就是化学成分和各种性能)比较方便、容易。
②调整其工艺性能也比较容易、方便。成型好，飞溅少，可以在药芯中加入稳弧剂而
使得电弧稳定燃烧。
③可以进行全位置焊接，可以采用更大的焊接电流，直径1.2mm
的药芯焊丝，就可以
采用280A 的电流。
④效率高，熔敷效率是焊条电弧焊的3～5倍，也高于实心焊丝。
缺点：
①制造加工比较复杂。
②焊丝表面容易生锈，药芯容易吸潮，保存要求严格。
③焊接时，送丝比实心焊丝困难。
(2)药芯焊丝分类
药芯焊丝的分类，如附图2-2所示。
碳钢药芯焊丝
按被焊钢材一
低合金钢药芯焊丝
按外层结构-
药芯焊丝一
按填充物质
一按焊接方法
外皮为无缝钢管
无缝焊丝—
外皮为冷轧带钢制成
有缝焊丝—截面形状有O形(对接、搭接)、梅花形、T形、E 形、双层
钼钢焊丝
铬钼钢焊丝
按化学成分镍钢焊丝
锰钼钢焊丝
非金属粉型—
其他低合金钢焊丝
钛型(酸性渣)焊丝
按药芯渣系+钙钛型(中性或碱性渣)焊丝
钙型(碱性渣)焊丝
┌铬钼钢焊丝
镍钢焊丝
金属粉型
按化学成分
锰钼钢焊丝
其他低合钢焊丝
埋弧焊用焊丝
气体保护焊用焊丝
气电立焊用焊丝(造渣剂的质量分数为5%～10%)
自保护焊用焊丝
附图2 - 2
药芯焊丝的分类
(3)药芯焊丝的断面形状
药芯焊丝的断面形状如附图2-3所示。

[Page 258]
(a)
(b)
(c)
(d)
(e)
(f)
附图2-3
药芯焊丝的截面形状
(a) 对接O形；(b) 搭接O形；(c) 梅花形；(d)T 形；(e)E 形；(f) 双层药芯
附表2-14
实芯焊丝与药芯焊丝气体保护焊工艺性能比较
焊接工艺性能
实心焊丝
药芯焊丝，CO₂焊接
CO₂焊接
(Ar+CO₂)焊接
熔渣型
金属粉型
超薄板(δ≤2mm)
薄板( 8 < 6 m m )
中板( 8 > 6 m m )
厚板(8>25mm)
横角焊
单层
多层
一般
一般
向上
向下
优
优
良
良
稍
优
良
良
差
优
良
良
稍
良
良
优
优
良
良
优
良
优
优
稍差
稍差
焊缝外观
平焊
横角焊
立焊
仰焊
一般
稍差
一般
稍差
优
优
优
良
优
优
优
优
一般
稍差
电弧稳定性
飞溅
脱渣性
咬边
一般
稍差
一
优
优
优
一
优
优
优
优
优
优
优
稍差
优
熔深
优
优
优
优
注：δ为板材厚度。
(4) 药芯焊丝的型号和技术条件
药芯焊丝有碳钢的药芯焊丝和合金钢的药芯焊丝。实
心焊丝与药芯焊丝气体保护焊工艺性能比较见附表2- 14。
①碳钢药芯焊丝的型号。
碳钢药芯焊丝型号分类的依据：
· 熔敷金属的力学性能。
●焊接位置。
●焊丝类别特点，包括保护类型、电流类型、渣系特点等。
碳钢药芯焊丝型号的表示方法为E×××T-×ML,
字母“E”
表示焊丝，字母“T”
表
示药芯焊丝。型号中的符号按排列顺序分别说明如下：
· 熔敷金属力学性能。字母“E”
后面的前两个符号“××” 表示熔敷金属的力学性
能，见附表2- 15。
●焊接位置。字母“E” 后面的第三个符号“×”表示推荐的焊接位置。其中，“0”表
示平焊和横焊位置，“1”表示全位置。
· 焊丝类别特点。短画后面的符号“×”表示焊丝的类别特点。
· 字母“M”
表示保护气体为(75%～8
0%)
Ar+CO₂。
当无字母“M”
时，表示保
护气体为CO₂
或为自保护类型。
248 材料焊接原理
良
良
差
立焊
良
良
平焊
稍差
一般
良
良
焊
接
操
作
性

[Page 259]
附录
249
· 字母“L”
表示焊丝熔敷金属的冲击性能在-40℃时，其V 型缺口冲击吸收能量不
小于27J 。当无字母“L”
时，表示焊丝熔敷金属的冲击性能符合一般要求，见附表2-15。
碳钢药芯焊丝型号举例如下：
E
50
1
T-
1 M
焊丝熔敷金属V型缺口冲击吸收能量在-40℃下不小于27J
表示保护气体为(75%～80%)Ar+CO₂
一焊丝类别特点：外加保护气，直流电源，焊丝接正极
用于单道和多道焊
—表示药芯焊丝
—表示焊接位置为全位置
—熔敷金属抗拉强度不小于480MPa
——表示焊丝
②碳钢药芯焊丝的技术条件。
a. 焊丝熔敷金属拉伸试验和V 型缺口冲击试验结果以及单道焊丝对接接头横向拉伸试
验结果应符合附表2-15规定。
附表2-15碳钢药芯焊丝熔敷金属力学性能
型号
抗拉强度Rm
/MPa
屈服强度
R或Rpo.2
/MPa
伸长率A
/%
V型缺口冲击性能
试验温度
/℃
冲击吸收能量
/J
E50×T-1,E50×T-1M①
E50×T-2,E50×T-2M②
E50×T-3②
E50×T-4
E50×T-5,E50×T-5M①
E50×T-6①
E50×T-7
E50×T-8
E50×T-9,E50×T-9M①
E50×T-10②
E50×T-11
E50×T-12,E50×T-12M①
E43×T-13②
E50×T-13②
E50×T-14②
E43×T-G
E50×-G
E43×T-GS②
E50×T-GS②
480
480
480
480
480
480
480
480
480
480
480
480～620
415
480
480
415
480
415
480
400
400
400
400
400
400
400
400
400
330
400
一
一
22
22
22
22
22
22
22
20
22
22
22
一
-20
-30
-30
-30
-30
-30
27
27
27
27
27
27
①型号带有字母“L”的焊丝，其熔敷金属冲击性能应
满足以下要求：
型号
V型缺口冲击性能要求
E50×T-1L,E50×T-1ML
E50×T-5L,E50×T-5ML
E50×T-6L
E50×T-8L
E50×T-9L,E50×T-9ML
E50×T-12L,E50×T-12ML
—40℃,≥27J
②这些型号主要用于单道焊接而不用于多道焊接。因为只规定了抗拉强度，所以只要求做横向拉伸和纵向辊筒弯曲
(缠绕式导向弯曲)试验。
注：表中所列单值均为最小值。

[Page 260]
b. 单道焊丝对接接头纵向辊筒弯曲(缠绕式导向弯曲)试验，试样弯曲后，在焊缝上
不应有长度超过3.2mm 的裂纹或其它表面缺陷。
c. 焊丝熔敷金属化学成分应符合附表2-16规定。
附表2-16
要求熔敷金属化学成分(质量分数%)
型号
C
Mn
Si
S
P
Cr④
Ni①
Mo②
V
Al
Cu⁹
E50×T-1
E50×T-1M
E50×T-5
E50×T-5M
E50×T-9
E50×T-9M
0.18
1.75
0.90
0.03
0.03
0.20
0.50
0.30
0.08
一
0.35
E50×4
E50×T-6
E50×T-7
E50×T-8
E50×T-11
⑤
1.75
0.60
0.03
0.03
0.20
0.50
0.30
0.08
1.8
0.35
E×××T-G⑨
⑤
1.75
0.90
0.03
0.03
0.20
0.50
0.30
0.08
1.8
0.35
E50×-12
E50×T-12M
0.15
1.60
0.90
0.03
0.03
0.20
0.50
0.30
0.08
一
0.35
E50×T-2
E50×T-2M
E50×T-3
E50×T-10
E43×T-13
E50×T-13
E50×T-14
E×××T-GS
无规定
①应分析表中列出值的特定元素。
②单值均为最大值。
③这些元素如果是有意添加的，应进行分析并报出数值。
④只适用于自保护焊丝。
⑤该值不做规定，但应分析其数值并出示报告。
⑥该类焊丝添加的所有元素总和不应超过5%(质量分数)。
表示熔敷金属扩散氢含量不大于5mL/100g (可选附加代号)
—表示熔敷金属化学成分代号
—表示金属粉型药芯焊丝
——表示熔敷金属最低抗拉强度为620MPa
—表示焊丝
d. 焊缝金属射线探伤应符合GB/T
3323中Ⅱ级规定。
e. 焊丝直径为0.8mm、1.0mm、1.2mm、1.4mm、1.6mm
时，极限偏差为±0.5mm;
焊丝直径为2.0mm 、2.4mm、2.8mm、3.2mm、4.0mm
时，极限偏差为±0.8mm。
f. 焊丝的药芯应填充均匀，以使焊接工艺性能和熔敷金属力学性能不受影响。
g. 焊丝应适合在自动或半自动焊接设备上均匀、连续地送进。
③低合金钢的型号和技术要求。
焊丝分类：
a. 焊丝按药芯类型分为非金属粉型药芯焊丝和金属粉型药芯焊丝。
250
材料焊接原理

[Page 261]
附录
251
b. 非金属粉型药芯焊丝按化学成分分为钼钢、铬钼钢、镍钢、锰钼钢和其它低合
金钢五类；金属粉型药芯焊丝按化学成分分为铬钼钢、镍钢、锰钼钢和其它低合金钢
四类。
型号划分：非金属粉型药芯焊丝型号按熔敷金属的抗拉强度和化学成分、焊接位置、药
芯类型和保护气体进行划分；金属粉型药芯焊丝型号按熔敷金属的抗拉强度和化学成分进行
划分。
型号编制方法：
a. 非金属粉型药芯焊丝型号为E×××T×-××(-
J
H×), 其中字母“E” 表示焊丝，
字母“T” 表示非金属粉型药芯焊丝，其它符号说明如下：
·熔敷金属抗拉强度以字母“E” 后面的前两个符号“××”表示熔敷金属的最低抗拉
强度。
●焊接位置以字母“E”
后面的第三个符号“×”表示推荐的焊接位置，见附表2 - 17 。
附表2-17低合金钢药芯焊丝的类型、焊接位置、保护气体及电流种类
焊丝
药芯
类型
药芯特点
型号
焊接位置
保护气体①
电流
种类
非
金
属
粉
型
1
金红石型，熔滴呈喷射
过渡
E××0T1×C
平、横
CO₂
直流反接
E××0T1×M
Ar+(20%～25%)CO₂
E××1T1×C
平、横、仰、立向上
CO₂
E××1T1×M
Ar+(20%～25%)CO₂
4
强脱硫、自保护型，熔
滴呈粗滴过渡
E××0T4-×
平、横
一
5
氧化钙-氟化物型，熔
滴呈粗滴过渡
E××0T5-×C
CO₂
E××0T5-×M
Ar+(20%～25%)CO₂
E××1T5-×C
平、横、仰、立向上
CO₂
直流反接
或正接②
E××1T5-×M
Ar+(20%～25%)CO₂
6
自保护型，熔滴呈喷射
过渡
E××0T6-×
平、横
直流正接
7
强脱硫，自保护型，熔
滴呈喷射过渡
E××0T7-×
E××1T7-×
平、横、仰、立向上
8
自保护型，熔滴呈喷射
过渡
E××0T8-×
平、横
E××1T8-×
平、横、仰、立向上
11
自保护型，熔滴呈喷射
过渡
E××0T11-×
平、横
E××1T11-×
平、横、仰、立向下
×②
③
E××0T×-G
平、横
③
E××1T×-G
平、横、仰、立向上
或向下
E××0T×-GC
平、横
CO₂
E××1T×-GC
平、横、仰、立向上
或向下
E××0T×-GM
平、横
Ar+(20%～25%)CO₂
不规定
E××1T×-GM
平、横、仰、立向上
或向下
G
不规定
E××0TG-×
平、横
不规定
E××1TG-×
平、横、仰、立向上
或向下
E××0TG-G
平、横
E××1TG-G
平、横、仰、立向上
或向下

[Page 262]
续表
焊丝
药芯
类型
药芯特点
型号
焊接位置
保护气体①
电流
种类
金属粉型
主要为纯金属和合金，
熔渣极少，熔滴呈喷射
过渡
E××C-B2,-B2L
E××C-B3,-B3L
E××C-B6,-B8
E××C-Ni1,-Ni2,Ni3
E××C-D2
不规定
Ar+(1%~5%)O₂
不规定
E××C-B9
E××C-K3,-K4
E××C-W2
Ar+(5%～25%)CO₂
不规定
E××C-G
不规定
①为保证焊缝金属性能，应采用表中规定的保护气体，如供需双方协商也可采用其它保护气体。
②某些E××1T5-×C、-×M 焊丝，为改善立焊和仰焊的焊接性能，焊丝制造厂也可能推荐采用直流正接。
③可以是上述任一种药芯类型，其药芯特点及电流种类应符合该类药芯焊丝相对应的规定。
·药芯类型以字母“T” 后面的符号“×”表示药芯类型及电流种类，见附表2-17。
·熔敷金属化学成分以第一个短划“-”后面的符号“×”表示熔敷金属化学成分
代号。
·保护气体以化学成分代号后面的符号“×”表示保护气体类型；“C” 表示CO₂ 气
体，“M” 表示Ar+(20%～25%)CO₂
混合气体，当该位置没有符号出现时，表示不采用
保护气体，为自保护型，见附表2- 17。
·更低温度的冲击性能(可选附加代号)以型号中如果出现第二个短划“-”及字母
“J”
时，表示焊丝具有更低温度的冲击性能。
·熔敷金属扩散氢含量(可选附加代号)以型号中如果出现第二个短划“-”及字母
“H×”
时，表示熔敷金属扩散氢含量，×为扩散氢含量最大值。
b. 金属粉型药芯焊丝型号为E××C-×(-H×),
其中字母“E”
表示焊丝，字母“C”
表示金属粉型药芯焊丝，其他符号说明如下：
·熔敷金属抗拉强度以字母“E” 后面的两个符号“××”表示熔敷金属的最低抗拉
强度。
· 熔敷金属化学成分以第一个短划“-”后面的符号“×”表示熔敷金属化学成分代号。
·熔敷金属扩散氢含量(可选附加代号)以型号中如果出现第二个短划“-”及字母
“H×”
时，表示熔敷金属扩散氢含量，×为扩散氢含量最大值。
低合金钢药芯焊丝型号示例如下：
E 62 1 T
1-B3
C-J
H10
—
—
表示熔敷金属扩散氢含量不大于10mL/100g (可选附加代号)
——表示焊丝具有更低温度的冲击性能(可选附加代号)
——表示保护气体为100%CO₂
——表示熔敷金属化学成分代号
——表示药芯类型为金红石型，电流种类为直流反接
——表示非金属粉型药芯焊丝
—表示推荐用于全位置焊接
—表示熔敷金属最低抗拉强度为620MPa
—表示焊丝
252 材料焊接原理

[Page 263]
附录
253
(5)药芯焊丝的牌号
①牌号的第一个字母“Y” 表示药芯焊丝；
②牌号的第二个字母表示药芯焊丝适应的母材类型；
③牌号的前两位数字表示药芯焊丝熔敷金属的拉伸强度；
④牌号杠前的一个数字表示药芯类型和适用的电极特性；
⑤牌号杠后的一个数字表示适用的保护方法：“1”为气保护，“2”为自保护，“3”为
气保护、自保护两用，“4”为其它保护。
如：
Y
J
50 2-1
气保护
钛钙型、交直流两用
一熔敷金属抗拉强度不低于490MPa
结构钢
药芯焊丝
(6)低合金钢药芯焊丝的技术要求
①熔敷金属化学成分应符合附表2-18的规定。
②熔敷金属拉伸试验结果及V 形缺口冲击试验结果应符合附表2-19的规定。
③焊缝射线探伤应符合GB/T
3323中附录C 的Ⅱ级规定。
④焊丝尺寸应符合附表2-20的规定。
⑤焊丝质量：焊丝表面应光滑，无毛刺、凹坑、划痕、锈蚀、氧化皮和油污等缺陷，
也不应有其它不利于焊接操作或对焊缝金属有不良影响的杂质；焊丝的填充粉应分布均匀，
以使焊接工艺性能和熔敷金属力学性能不受影响。
⑥焊丝送丝性能：缠绕的焊丝应适于在自动和半自动焊机上连续送丝；焊丝接头处应
适当加工，以保证均匀连续送丝。
⑦熔敷金属扩散氢含量：根据供需双方协商，如在焊丝型号后附加扩散氢代号，熔敷
金属扩散氢含量应符合附表2-21的规定。
附表2-22给出了几种药芯焊丝的焊接性能。
附录2 . 3
焊剂
焊剂是焊接时能够熔化形成熔渣(有的也产生气体),对熔化金属起保护和冶金作用的
一种颗粒状物质。本节仅就埋弧焊用焊剂，讲述焊剂的种类、组成、性能、用途及配用焊丝
等，为焊接生产及科研工作打下基础。
埋弧焊及电渣焊所使用的焊接材料是焊剂和焊丝(或板极、带极)。焊丝的作用相当于
焊条中的焊芯，焊剂的作用相当于焊条中的药皮。在焊接过程中焊剂的作用是：隔离空气、
保护焊接区金属使其不受空气的侵害，以及进行冶金处理。因此，焊剂与焊丝配合使用是决
定焊缝金属化学成分和力学性能的重要因素。

[Page 264]
附表2-18部分低合金钢药芯焊丝熔敷金属化学成分
型号
C
Mn
Si
S
P
Ni
Cr
Mo
V
Al
Cu
其它元
素含量
非金属粉型钼钢焊丝
E49×T5-A1C,-A1M
E55×T1-A1C,-A1M
0.12
1.25
0.80
0.030
0.030
一
一
0.40～0.65
一
一
一
一
非金属粉型铬钼钢焊丝
E55×T1-B1C,-B1M
0.05～0.12
1.25
0.80
0.030
0.030
0.40～0.65
0.40～0.65
E55×T1×BILC,-B1LM
0.05
E55×T1-B2C,-B2M
E55×T5-B2C,-B2M
0.05～0.12
1.00～1.50
E55×T1-B2LC,-B2LM
E55×T5-B2LC,-B2LM
0.05
E55×T1-B2HC,-B2HM
0.10～0.15
E62×T1-B3C,-B3M
E62×T5-B3C,-B3M
E69×T1-B3C,B3M
0.05～0.12
2.00～2.50 0.90～1.20
E62×T1-B3LC,B3LM
0.05
E62×T1-B3HC,-B3HM
0.10～0.15
E55×T1-B6C,-B6M
E55×T5-B6C,-B6M
0.05～0.12
1.00
0.040
0.40
0.50
4.0～6.0
0.45～0.65
金属粉型镍钢焊丝
E55C-Nil
0.12
1.50
0.90
0.030
0.025
0.80～1.10
一
0.30
0.03
一
0.35
0.50
E49C-Ni2
0.08
1.25
1.75～2.75
一
E55C-Ni2
0.12
1.50
E55C-Ni3
2.75～3.75
金属粉型锰钼钢焊丝
E62C-D2
0.12
1.00～1.90
0.90
0.030
0.025
一
一
0.40～0.60
0.03
一
0.35
0.50
注：除另有注明外，所列单值均为最大值。

[Page 265]
附录
255
附表2-19部分低合金钢药芯焊丝熔敷金属力学性能
型号①
试样状态
抗拉强度
Rm
/MPa
规定塑
性延伸强度
Rpo.2/MPa
伸长度A
/%
冲击性能②
吸收能量
KV/J
试验温度
/℃
非金属粉型
E49×T5-A1C,-A1M
焊后
热处理
490～620
≥400
≥20
≥27
-30
E55×T1-A1C,-A1M
550～690
≥470
≥19
E55×T1-BIC,-B1M,-B1LC,-BILM
E55×T1-B2C,-B2M,-B2LC,-B2LM,
-B2HC,-B2HM
E55×T5-B2C,-B2M,-B2LC,-B2LM
E62×T1-B3C,-B3M,-B3LC,B3LM,
-B3HC,-B3HM
E62×T5-B3C,-B3M
620～760
≥540
≥17
E69×T1-B3C,-B3M
690～830
≥610
≥16
E55×T1-B6C,-B6M,-B6LC,-B6LM
E55×T5-B6C,-B6M,-B6LC,B6LM
550～690
≥470
≥19
E55×T1-B8C,-B8M,-B8LC,-B8LM
E55×T5-B8C,-B8M,-B8LC,-B8LM
E62×T1-B9C,-B9M
620～830
≥540
16
E43×T1-Ni1C,Ni1M
焊态
480～550
≥340
≥22
一
-30
E49×T1-Ni1C,NilM
490～620
≥400
≥20
E49×T6-Nil
E49×T8-Nil
E55×T1-Ni1C,Ni1M
550～690
≥470
≥19
E55×T5-Ni1C,Ni1M
焊后热处理
-50
E49×T8-Ni2
焊态
490～620
≥400
≥20
-30
E55×T8-Ni2
550～690
≥470
≥19
E55×T1-Ni2C,Ni2M
-40
E55×T5-Ni2C,Ni2M
焊后热处理
-60
E62×T1-Ni2C,Ni2M
焊态
620～760
≥540
≥17
-40
E55×T5-Ni3C,Ni3M
焊后热处理
550～690
≥470
≥19
-70
E62×T5-Ni3C,Ni3M
620～760
≥540
≥17
①在实际型号中“×”用相应的符号替代。
②非金属粉型焊丝型号中带有附加代号“J” 时，对于规定的冲击吸收能量，试验温度应降低10℃。
注：1.对于E×××T×-G、-GC,-GM、E×××TG-×
和E×××TG-G
型焊丝，熔敷金属冲击性能由供需双方
商定。
2. 对于E××C-G
型焊丝，除熔敷金属抗拉强度外，其它力学性能由供需双方商定。
附表2-20低合金钢药芯焊丝尺寸
焊丝直径
极限偏差
0.8,0.9,1.0,1.2,1.4
+0.02
—0.05
1.6,1.8,2.0,2.4,2.8
+0.02
—0.06
3.0,3.2,4.0
+0.02
一0.07
注：根据供需双方协商，可生产其它尺寸的焊丝。

[Page 266]
附表2-21低合金钢药芯
焊丝熔敷金属扩散氢含量
扩散氢可选附加代号
扩散氢含量(水银法或色谱法)/(mL/100g)
H15
≤15.0
H10
≤10.0
H5
≤5.0
附表2-22几种药芯焊丝的焊接性能
性能及项目
钛型焊丝
钛钙型焊丝
CaO-CaF₂型
金属粉型焊丝
电弧稳定性
良
良
良
良
焊
接
熔滴过渡形式
细小滴状过渡
滴状过渡
滴状过渡
滴状过渡(低电
流时短路过渡)
工
飞溅
细小、极少
细小、极少
颗粒大、多
细小、极少
艺
性
熔渣敷盖
良
稍差
差
渣极少
能
脱渣性
优
优
良
一
焊接烟尘量
一般
稍多
多
少
熔敷效率/%
70～85
70～85
70～85
90～95
焊道外观
美观
一般
稍差
一般
焊道形状
平滑
稍凸
稍凸
稍凸
缝
扩散氢含量/(mL/100g)
2～10
2～6
1～4
1～3
检
测
氧含量/×10⁻²%
6～9
5～7
4.5～6.5
6～7
及
冲击韧性
一般
良
优
良
性
能
X射线检测
良
良
良
良
抗气孔性
稍差
良
良
良
抗裂性
一般
良
优
优
附录2.3.1
焊剂的分类
焊剂的分类，可以按照焊剂的用途和制造方法、焊剂的化学成分、化学性能、颗粒结构
等进行分类。附图2-4给出了焊剂的分类方法。
(1)按制造方法分类
①熔炼焊剂。将一定比例的各种配料放在炉内熔炼，然后经过水冷粒化、烘干、筛选
而制成的焊剂。
②非熔炼焊剂。根据焊剂烘焙温度不同又分为黏结焊剂与烧结焊剂。
a. 黏结焊剂：将一定比例的各种粉状配料加入适量黏结剂，经混合搅拌、粒化和低温
(400℃以下)烘干而制成的焊剂(原称陶质焊剂)。
b. 烧结焊剂：将一定比例的各种粉状配料加入适量黏结剂，混合搅拌后经高温(400~
1000℃)烧结成块，经过粉碎、筛选而制成的焊剂。
(2)按用途分类
①根据被焊材料，可分为钢用焊剂和有色金属用焊剂。钢用焊剂又可分为碳钢、合金
结构钢及高合金钢用焊剂。
②根据焊接工艺方法，可分为埋弧焊焊剂和电渣焊焊剂。
(3)按化学成分分类
①根据所含主要氧化物性质，可分为酸性焊剂、中性焊剂和碱性焊剂。
②根据SiO₂ 含量，可分为高硅焊剂、中性焊剂和低硅焊剂。
③根据MnO 含量，可分为高锰焊剂、中锰焊剂、低锰焊剂和无锰焊剂。无锰焊剂中的
MnO 是混入的杂质，其质量分数一般应小于2%。
④根据CaF₂ 含量，可分为高氟焊剂、中氟焊剂和低氟焊剂。
256
材料焊接原理
焊

[Page 267]
附录
257
按化学成分分
熔炼焊剂
焊剂分类—
按化学性质分
按颗粒结构分
黏结焊剂
非熔炼焊剂
烧结焊剂
按所含主要氧
化物性质分
按SiO₂ 含量分
按MnO含量分
按CaF₂含量分
氧化性焊剂
弱氧化性焊剂
惰性焊剂
玻璃状焊剂
结晶状焊剂
浮石状焊剂
酸性焊剂
中性焊剂
碱性焊剂
高硅焊剂(SiO₂ 的质量分数大于30%)
中硅焊剂(SiO₂ 的质量分数为10%～30%)
低硅焊剂(SiO₂ 的质量分数小于10%)
高锰焊剂(MnO的质量分数大于30%)
中锰焊剂(MnO的质量分数为15%～30%)
低锰焊剂(MnO的质量分数为2%～15%)
无锰焊剂(MnO的质量分数小于2%)
高氟焊剂(CaF₂ 的质量分数大于30%)
中氟焊剂(CaF₂的质量分数为10%～30%)
低氟焊剂(CaF₂ 的质量分数小于10%)
附图2-4 焊剂的分类方法
(4)按化学性质分类
①氧化性焊剂。焊剂对被焊金属有较强的氧化作用。氧化性焊剂可分为两种类型：
一
种是含有大量SiO₂、MnO
的焊剂；另一种是含有较多FeO 的焊剂。
②弱氧化性焊剂。焊剂中含SiO₂、MnO、FeO
等活性氧化物较少，因此对金属有较弱
的氧化作用。这种情况下的焊缝金属含氧量比较低。
③惰性焊剂。焊剂中基本不含SiO₂、MnO、FeO
等氧化物，所以对于被焊金属没有氧
化作用。此类焊剂的成分由Al₂O₃、CaO、MgO、CaF₂
等组成。
(5)按颗粒结构分类
按焊剂颗粒结构，可以分为三种：玻璃状焊剂，呈透明状颗粒；
细晶状焊剂，其颗粒具有结晶体的特点；浮石状焊剂，呈泡沫状颗粒。玻璃状焊剂和结晶状
焊剂的结构比较致密，其松装密度为1.1～1.8g/cm³;
浮石状焊剂的结构比较疏松，松装密
度为0.7～1.0g/cm³。
附录2.3.2
焊剂型号
①GB/T
5295《埋弧焊用碳钢焊丝和焊剂》规定了型号分类要根据焊丝-焊剂组合的熔
敷金属的力学性能、热处理参数进行划分，并且规定了焊丝-焊剂组合的型号编制方法。如
F2A2-H08A 。其中的技术要求在附表2-23中给出。
②GB/T
12470《埋弧焊用低合金钢焊丝和焊剂》中规定：

[Page 268]
a.
型号分类根据焊丝-焊剂组合的熔敷金属的力学性能、热处理参数进行划分。
b. 焊丝-焊剂组合的型号编制方法为F ××××-H×××。
其中字母“F” 表示焊剂；
“F” 后面的两位数字表示焊丝-焊剂组合的熔敷金属抗拉强度的最小值；第二位字母表示试
件的状态，“A”表示焊态，“P”表示焊后热处理状态；第三位数字表示熔敷金属冲击吸收
能量不小于27J 时的最低试验温度；“-”后面表示焊丝的牌号、焊丝的牌号按GB/T 14957
和GB/T 3429。如果需要标注熔敷金属中扩散氢含量时，可用后缀“H×”
表示。
③焊丝-焊剂组合的型号举例如下：
F
55
A
4-H08MnMoA-H8
表
表
表
表
表示熔敷金属抗拉强度值为550～700MPa
表示焊剂
附表2-23
埋弧焊对碳钢焊剂的技术条件
序号
项目
技术要求
1
颗粒度要求
焊剂为颗粒状，焊剂能自由地通过标准焊接设备的焊剂供给管道、阀门和喷嘴，焊剂的颗
粒度应符合附表2-24的规定，但根据供需双方协议的要求，可以制造其它尺寸的焊剂
2
含水量
焊剂含水量不大于0.10%(质量分数)
3
机械夹杂物
焊剂中机械夹杂物(碳粒、铁屑、原材料颗粒、铁合金凝珠及其它杂物)的含量不大于
0.30%(质量分数)
4
硫、磷含量
焊剂的硫含量不大于0.060%(质量分数),磷含量不大于0.080%(质量分数),根据供需双
方协议，也可以制造硫、磷含量更低的焊剂
5
焊道要求
焊剂焊接时焊道应整齐，成型美观，脱渣容易。焊道与焊道之间、焊道与母材之间过渡平
滑，不应产生较严重的咬边现象
9
焊缝射线探伤
焊丝-焊剂组合焊缝金属射线探伤应符合GB/T 3323《金属熔化焊焊接接头射线照相》
中I级
7
力学性能
熔敷金属拉伸试验结果应符合附表2-25的规定
8
冲击试验
熔敷金属冲击试验结果应符合附表2-26的规定
附表2-24
焊剂的颗粒度
普通颗粒度
细颗粒度
≤0.450mm(40目)
≤5.0%
≤0.280mm(60目)
≤5.0%
>2.50mm(8目)
≤2.0%
>2.00mm(10目)
≤2.0%
附表2-25熔敷金属的拉伸性能
焊剂型号
抗拉强度Rm/MPa
屈服强度R。L/MPa
伸长率A₅ (%)
F4××-H×××
415～550
≥330
≥22
F5××-H×××
480～650
≥400
≥22
附表2-26熔敷金属的冲击性能
焊剂型号
冲击吸收能量/J
试验温度/℃
F××0-H×××
F××2-H×××
F××3-H×××
F××4-H×××
F××5-H×××
F××6-H×××
≥27
0
-20
-30
-40
-50
-60
258 材料焊接原理
示熔敷金属中扩散氢含量不大于8mL/100g
示焊丝牌号
示熔敷金属冲击吸收能量不小于27J时的最低试验温度为—40℃
示试件为焊态

[Page 269]
附录
259
④低合金钢部分埋弧焊焊丝的化学成分在附表2-27中给出。
附表2-27
低合金钢部分埋弧焊焊丝的化学成分
序号
焊丝牌号
化学成分(质量分数)/%
C
Mn
Si
Cr
Ni
Cu
Mo
V、Ti、Zr、Al
S
P
≤
1
H08MnA
≤0.10
0.80~
1.10
≤0.07
≤0.20
≤0.30
≤0.20
一
一
0.030
0.030
2
H15Mn
0.11~
0.18
0.80~
1.10
≤0.03
≤0.20
≤0.30
≤0.20
一
一
0.035
0.035
3
H05SiCrMoA
≤0.05
0.40~
0.70
0.40~
0.70
1.20~
1.50
≤0.20
≤0.20
0.40~
0.65
一
0.025
0.025
4
H05SiCr2MoA
≤0.05
0.40~
0.70
0.40~
0.70
2.30~
2.70
≤0.20
≤0.20
0.90~
1.20
一
0.025
0.025
5
H05Mn2Ni2MoA
≤0.08
1.25~
1.80
0.20~
0.50
≤0.30
1.40~
2.10
≤0.20
0.25~
0.55
V≤0.05
Ti≤0.10
Zr≤0.10
Al≤0.10
0.010
0.010
6
H08Mn2Ni2MoA
≤0.09
1.40~
1.80
0.20~
0.55
≤0.50
1.90~
2.60
≤0.20
0.25~
0.55
V≤0.04
Ti≤0.10
Zr≤0.10
Al≤0.10
0.010
0.010
7
H08CrMoA
≤0.10
0.40~
0.70
0.15~
0.35
0.80~
1.10
≤0.30
≤0.20
0.40~
0.60
一
0.030
0.030
8
H08MnMoA
≤0.10
1.20~
1.60
≤0.25
≤0.20
≤0.30
≤0.20
0.30~
0.50
Ti:0.15
(加入量)
0.030
0.030
6
H08CrMoVA
≤0.10
0.40~
0.70
0.15~
0.35
1.00~
1.30
≤0.30
≤0.20
0.50~
0.70:
V:
0.15～0.35
0.030
0.030
⑤低合金钢部分埋弧焊焊剂的技术条件在附表2-28中给出。
附表2-28
低合金钢部分埋弧焊焊剂的技术条件
序号
项目
技术要求
1
颗粒度
焊剂为颗粒剂，焊剂能自由地通过标准焊接设备的焊剂供给管道、阀门和喷嘴、焊剂的颗粒
度应符合附表2-29的规定，但根据供需双方协议，也可以制造其它尺寸的焊剂
2
含水量
焊剂含水量不大于0.10%(质量分数)
3
机械夹杂物
焊剂中机械夹杂物(碳粒、铁屑、原材料颗粒、铁合金凝珠及其它杂物)不大于0.30%(质量分数)
4
硫、磷含量
焊剂的硫含量不大于0.060%(质量分数),磷含量不大于0.080%(质量分数)。根据供需双
方协议，也可制造硫、磷含量更低的焊剂
5
焊道要求
焊剂焊接时焊道应整齐、成型美观，脱渣容易。焊道与焊道之间、焊道与母材之间过渡平滑、
不应产生较严重的咬边现象
6
金属射线探伤
焊缝金属射线探伤应符合GB/T 3323《金属熔化焊焊接接头射线照相》中I级
7
熔敷金属力学
性能
熔敷金属拉伸试验结果应符合附表2-30的规定；熔敷金属冲击试验结果应符合附表2-31的
规定
8
熔敷金属扩散
氢含量
熔敷金属中扩散氢含量应符合附表2-32的规定
附录2.3.3
焊剂的牌号
(1)熔炼焊剂
①牌号前“HJ” 表示埋弧焊及电渣焊用熔炼焊剂。
②牌号的第一位数字：表示焊剂中氧化锰的含量，见附表2-33。
③牌号的第二位数字：表示焊剂中二氧化硅、氟化钙的含量，见附表2-34。

[Page 270]
④牌号的第三位数字：表示同一类型焊剂的不同牌号，按0、1、2、
… 、9顺序排列。
对同一牌号生产两种不同颗粒度的焊剂时，在细颗粒度焊剂牌号后面加“x”
字母。
附表2-29
低合金钢用埋弧焊焊剂的颗粒度
普通颗粒度
细颗粒度
≤0.450mm(40目)
≤5.0%
<0.280mm(60目)
≤5.0%
>2.50mm(8目)
≤2.0%
>2.00mm(10目)
≤2.0%
附表2-30埋弧焊低合金钢熔敷金属的拉伸性能
焊剂型号
抗拉强度Rm/MPa
屈服强度Rpo.2或ReL./MPa
伸长率A₅ (%)
F48××-H×××
480～660
400
22
F55××-H×××
550～700
470
20
F65××-H×××
620～760
540
17
F69××-H×××
690～830
610
16
F76××-H×××
760～900
680
15
F83××-H×××
830～970
740
14
注：表中单值均为最小值。
附表2-31埋弧焊低合金钢熔敷金属的冲击性能
焊剂型号
冲击吸收能量/J
试验温度/℃
F×××0-H×××
≥27
0
F×××2-H×××
-20
F×××3-H×××
-30
F×××4-H×××
-40
F×××5-H×××
-50
F×××6-H×××
-60
F×××7-H×××
-70
F×××10-H×××
100
F×××Z-H×××
不要求
附表2-32熔敷金属中扩散氢含量
焊剂型号
扩散氢含量/(mL/100g)
F××××-H×××-H16
16.0
F××××-H×××-H8
8.0
F××××-H×××-H4
4.0
F××××-H×××-H2
2.0
注：1.表中单值均为最大值。
2. 此分类代号为可选择的附加性代号。
3. 如标注熔敷金属扩散氢含量代号时，应注明采用的测定方法。
附表2-33熔炼焊剂牌号中第一位数字的含义
焊剂牌号
焊剂类型
氧化锰(MnO)含量(质量分数)/%
HJ1××
无锰
≤2
HJ2××
低锰
2～15
HJ3××
中锰
15～30
HJ4××
高锰
>30
如：
HJ
4
3
1
X
一
一
一
埋弧焊及电渣焊用熔炼焊剂
260
材料焊接原理
细颗粒焊剂，粒度为0.25～1.4mm(60～14目)
牌号编号为1
焊剂为高硅低氟型
焊剂为高锰型

[Page 271]
附录
261
(2)烧结焊剂
①牌号前“SJ” 表示埋弧焊用烧结焊剂。
②牌号中第一位数字：表示焊剂熔渣的渣系，见附表2-35。
附表2-34
熔炼焊剂牌号中第二位数字的含义
焊剂牌号
焊剂类型
二氧化硅(SiO₂)及氟化钙(CaF₂)含量(质量分数)/%
SiO₂
CaF₂
HJ×1×
低硅低氟
≤10
<10
HJ×2×
中硅低氟
10～30
<10
HJ×3×
高硅低氟
>30
<10
HJ×4×
低硅中氟
<10
10～30
HJ×5×
中硅中氟
10～30
10～30
HJ×6×
高硅中氟
>30
10～30
HJ×7×
低硅高氟
<10
>30
HJ×8×
中硅高氟
10～30
>30
附表2-35
烧结焊剂牌号中第一位数字的含义
焊剂牌号
熔渣渣系类型
主要组分范围(质量分数)/%
SJI××
氟碱型
CaF₂≥15,CaO+MgO+MnO+CaF₂>50,SiO₂≤20
SJ2××
高铝型
Al₂O₃≥20,Al₂O₃+CaO+MgO>45
SJ3××
硅钙型
CaO+MgO+SiO₂>60
SJ4××
硅锰型
MnO+SiO₂>50
SJ5××
铝态型
Al₂O₃+TiO₂>45
SJ6××
其它型
不规定
③牌号中第二位、第三位数字：表示同一渣系类型焊剂中的不同牌号焊剂，按01、
02、… 、09顺序编排。
例如：
SJ
5 01
—牌号编号为01
—焊剂熔渣渣系为铝钛型
—
—埋弧焊用烧结焊剂
附录2.3.4
焊剂的性能和用途
(1)熔炼焊剂
熔炼焊剂的化学成分在附表2-36中给出。熔炼焊剂有如下三类：
①高硅焊剂。高硅焊剂是以硅酸盐为主的焊剂，焊剂中SiO₂
含量> 3 0 % , 因为SiO₂
含量高，焊剂有向焊缝过渡硅的作用。
附表2-36
熔炼焊剂的化学成分(质量分数)/%
焊剂类型
焊剂
牌号
SiO₂
Al₂O₃
MnO
CaO
MgO
TiO₂
CaF₂
NaF
ZrO₂
FeO
S
P
R₂O①
无锰高硅低氟
HJ130
35～40 12～16
一
10～18 14～19
7～11
4～7
一
一
2
≤0.05 ≤0.05
无锰高硅低氟
HJ131
34～38
6～9
一
48～55
一
一
2～5
一
一
≤1
≤0.05 ≤0.08
≤3
无锰中硅低氟
HJ150
21～23 28～32
一
3～7
9～13
一
25～33
一
一
≤1
≤0.08 ≤0.08
≤3
无锰低硅高氟
HJ172
3～6
28～35
1～2
2～5
一
一
45～55
2～3
2～4
≤0.08 ≤0.05 ≤0.05
≤3
低锰高硅低氟
HJ230
40～46 10～17
5～10
8～14
10～14
一
7～11
一
一
≤1.5
≤0.05 ≤0.05
低锰中硅中氟
HJ250
18～22 18～23
5～8
4～8
12～16
一
23～30
一
一
≤1.5
≤0.05 ≤0.05
≤3
低锰中硅中氟
HJ251
18～22 18～23
7～10
3～6
14～17
一
23～30
一
一
≤1.0
≤0.08 ≤0.05
低锰高硅中氟
HJ260
29～34 19～24
2～4
4～7
15～18
二
20～25
一
一
≤10
≤0.07 ≤0.07

[Page 272]
续表
焊剂类型
焊剂
牌号
SiO₂
Al₂O₃
MnO
CaO
MgO
TiO₂
CaF₂
NaF
ZrO₂
FeO
S
P
R₂O①
中锰高硅低氟
HJ330 44～48
≤4
22～26
≤3
16～20
一
3～6
—
一
≤1.5 ≤0.08 ≤0.08
≤1
中锰中硅中氟
HJ350 30～35 13～18 14～19 10～18
一
一
14～20
一
一
≤0.06 ≤0.07
中锰高硅中氟
HJ360 33～37 11～15 20～26
4～7
5～9
—
10～19
一
一
≤1.5 ≤0.10 ≤0.10
高锰高硅低氟
HJ430 38～45
≤5
38～47
≤6
一
5～9
一
一
≤1.8 ≤0.10 ≤0.10
高锰高硅低氟
HJ431 40～44
≤4
34～38
≤6
5～8
一
3～7
一
一
≤1.8 ≤0.10 ≤0.10
高锰高硅低氟
HJ433 42～45
≤3
44～47
≤4
一
一
2～4
一
一
≤1.8 ≤0.15 ≤0.10 ≤0.5
①R₂O 是指K₂O 和Na₂O之和。
根据焊剂含MnO 量的不同，高硅焊剂又可分为高硅高锰焊剂、高硅中锰焊剂、高硅低
锰焊剂和高硅无锰焊剂四种。含MnO 量较高的焊剂具有向焊缝金属中过渡锰的作用。研究
结果表明：当焊剂中MnO 的质量分数<10%时，焊缝中的含锰量低于焊丝的含锰量。随着
MnO 含量的增加，锰的损耗相应减少。当MnO 的质量分数>10%时，焊缝中锰的含量是
增加的。MnO 的质量分数达到35%左右时，焊缝金属中的含锰量不再增加。锰的过渡与焊
丝含锰量有很大关系。焊丝含锰量越低，通过焊剂过渡锰的效果越好。
由于高硅焊剂能够向焊缝金属过渡硅，因此焊丝中就可以不必特意加硅。高硅焊剂以如
下的方法配合焊丝来焊接低碳钢或者某些低合金钢。
a.高硅无锰或低锰焊剂应配合高锰焊丝(Mn
的质量分数为1.5%～1.9%)。
b. 高硅中锰焊剂应配合含锰焊丝(Mn 的质量分数为0.8%～1.1%)。
c. 高硅高锰焊剂应配合低碳钢焊丝或含锰焊丝。这是国内目前应用最广泛的一种配合
方式，多用于焊接低碳钢或某些低合金钢。由于采用高硅高锰焊剂的焊缝金属含氧量及含磷
量较高，韧脆转变温度高，不宜用于焊接对于低温韧性要求较高的结构。
②中硅焊剂。由于焊剂中含SiO₂ 量较少，碳性氧化物CaO 和MgO 的含量较多，所以
焊剂的碱度较高。大多数中硅焊剂属于弱氧化性焊剂，焊缝金属含氧量较低，所以焊缝的韧
性更高一些。因此，这类焊剂配合适当的焊丝可用于焊接合金结构钢。但是中硅焊剂的焊缝
金属含氢量较高，对于提高焊缝金属抗冷裂纹的能力是很不利的。在中硅焊剂中，如加入相
当含量的FeO,
由于提高了焊剂的氧化性就能减少焊缝金属的含氢量。这种焊剂属于中硅
氧化性焊剂，是焊接高强度钢的一种新型焊剂。
③低硅焊剂。这类焊剂是由CaO、Al₂O₃ 、MgO、CaF₂
等组成的。焊剂对于金属基本
上没有氧化作用。HJ172 属于这种类型的焊剂，配合相应焊丝可用来焊接高合金钢，如不
锈钢、热强钢等。
附表2-37给出了熔炼焊剂与焊丝的配合及用途。
附表2-37熔炼焊剂与焊丝
的配合及用途
焊剂牌号
焊剂类型
配用焊丝
焊剂用途
HJ130
无锰高硅低氟
H10Mo2
焊接低碳结构钢及低合金钢，如Q345等
HJ131
无锰高硅低氟
配Ni基焊丝
焊接镍基合金薄板结构
HJ230
低锰高硅低氟
H08MnA,H10Mn2
焊接低碳结构钢及低合金结构钢
HJ260
低锰高硅中氟
Cr19Ni9型焊丝
焊接不锈钢及轧辊堆焊
HJ330
中锰高硅低氟
H08MnA,H08Mn2,H08MnSi
焊接重要的低碳钢结构和低合金钢，如Q235、
15g、20g、Q345、15MnVTi等
HJ430
高锰高硅低氟
H08A,H10Mn2A,H10MnSiA
焊接低碳钢结构及低合金钢
HJ431
高锰高硅低氟
H08A,H08MnA,H10MnSiA
焊接低碳结构钢及低合金钢
HJ433
高锰高硅低氟
H08A
焊接低碳结构钢
262 材料焊接原理

[Page 273]
附录
263
续表
焊剂牌号
焊剂类型
配用焊丝
焊剂用途
HJ150
无锰中硅中氟
配20Cr13或3Cr2W8,配铜焊丝
堆焊轧辊，焊铜
HJ250
低锰中硅中氟
H08MnMoA,H08Mn2MoA
焊接15MnV、14MnMoV、18MnMoNb等
HJ350
中锰中硅中氟
配相应焊丝
焊接锰钼、锰硅及含镍低合金高强度钢
HJ172
无锰低硅高氟
配相应焊丝
焊接高铬铁素体热强钢(15Cr11CuNiWV)或其
他高合金钢
(2)烧结焊剂
烧结焊剂有低温烧结和高温烧结，前者又叫作黏结焊剂，它们并无本质
区别，都是非熔炼焊剂。
①烧结焊剂的特点：
a. 可以连续生产、劳动条件较好。成本低，
一般为熔炼焊剂的1/3～1/2。
b. 焊剂碱度可在较大范围内调节。熔炼焊剂的碱度最高为2.5左右。烧结焊剂当其碱
度高达3.5时，仍具有良好的稳弧性及脱渣性，并可交、直流两用，烟尘量也很小。目前各
国研究与开发的窄间隙埋弧焊都是采用高碱度烧结焊剂。
c. 由于烧结焊剂碱度高，冶金效果好，因此能获得较好的强度，塑性和韧性的配合。
d. 焊剂中可加入脱氧剂及其它合金成分，具有比熔炼焊剂更好的抗锈能力。
e. 焊剂的松装密度较小，
一般为0.9～1.2g/cm³,
焊接时焊剂的消耗量较少。可以采
用大的焊接电流(可达2000A),
焊接速度可高达150m/h,
适用于多丝大电流高速自动埋
弧焊工艺。
f. 烧结焊剂颗粒圆滑，在管道中输送和回收焊剂时阻力较小。
g. 烧结焊剂的缺点是吸潮性较大，焊缝成分易随焊接参数变化而波动。
②烧结焊剂的种类：
a.SJ101:
是氟碱型烧结焊剂，属于碱性焊剂，为灰色圆形颗粒状。其成分(质量分
数):(SiO₂+TiO₂)=25%,(CaO+MgO)=30%,(Al₂O₃+MnO)=25%,CaF₂=20%。
配合H08MnA、H08MnMoA、H08Mn2MoA、H10Mn2
等焊丝可焊接多种低合金结构钢。
焊接产品为锅炉、压力容器以及管道等重要结构，其焊缝金属具有较高的低温冲击韧度。它
可用于多丝埋弧焊，特别适用于大直径容器的双面单道焊。
b.SJ301:
是硅钙型烧结焊剂，属于中性焊剂，为黑色圆形颗粒状。其成分(质量分
数):(SiO₂+TiO₂)=40%,(CaO+MgO)=25%,(Al₂O₃+MnO)=25%,CaF₂=10%。
配合H08MnA、H08MnMoA、H10Mn2
等焊丝可焊接普通结构钢、锅炉钢及管线钢等。这
种焊丝可用于多丝快速焊接，特别适用于双面单道焊。由于它属于短渣，因此可以焊接小直
径的管线。
c.SJ401:
是硅锰型烧结焊剂，属于酸性焊剂，为灰褐色到黑色圆形颗粒状。其成分
(质量分数):(SiO₂+TiO₂)=25%,(CaO+MgO)=10%,(Al₂O₃+MnO)=40%。
配合
H08A 焊丝可以焊接低碳钢及某些低合金钢，多应用于矿山机械及机车车辆等金属结构的焊
接。其焊接工艺性能良好，具有较高的抗气孔性能。
d.SJ501:
是铝钛型烧结焊剂，属于酸性焊剂，为深褐色圆形颗粒。其成分(质量分
数): (SiO₂+TiO₂)=30%,(Al₂O₃+MnO)=55%,CaF₂=5%。
配合H08A、H10MnA
等焊丝可焊接低碳钢及Q345 、Q390 等低合金钢，多应用于船舶、锅炉、压力容器的焊接施
工中。该焊剂具有较强的抗气孔能力，对少量铁锈及高温氧化膜不敏感。
e.SJ502:
是铝钛型烧结焊剂，属于酸性焊剂，为灰褐色圆形颗粒状。其成分(质量分

[Page 274]
264
材料焊接原理
数): (MnO+Al₂O₃)=30%,(TiO₂+SiO₂)=45%,
钢(CaO+MgO)=10%,CaF₂=
5%。配合H08A 焊丝可以焊接重要的低碳钢及某些低合金的重要结构，例如锅炉、压力容
器等。当焊接锅炉膜式水冷壁时，焊接速度可达70m/h 以上，焊接质量良好。
总之，烧结焊剂由于具有松装密度比较小、熔点比较高等特点，适用于大热输入焊接。
此外，烧结焊剂较容易向焊缝中过渡合金元素。因此，在焊接特殊钢种时宜选用烧结焊剂。
③熔炼焊剂与烧结焊剂的比较，如附表2-38所示。
附表2-38
熔炼焊剂与烧结焊剂的比较
比较项目
熔炼焊剂
烧结焊剂
焊
接
工
艺
性
能
高速焊接性能
焊道均匀，不得产生气孔和夹渣
焊道无光泽，易产生气孔、灰渣
大电流焊接性能
焊道凸凹显著,易黏渣
焊道均匀，易脱渣
吸潮性能
比较小，使用前可不必再烘干
比较大，使用前必须再烘干
抗锈性能
比较敏感
不敏感
焊
缝
性
能
韧性
受焊丝成分和焊剂碱度影响大
比较容易得到较好的韧性
成分波动
焊接参数变化时成分波动小、均匀
成分波动大，不容易均匀
多层焊性能
熔敷金属的成分变动小
熔敷金属成分波动比较大
合金剂的添加
几乎不可能
容易
脱氧能力
较差
较好
附录3
材料组合的焊接方法
由于材料组合焊接的材料的复杂性，有不少材料是不可能进行熔化焊接的，如陶瓷材
料、碳材料、复合材料等，一般只适用固相焊接。但是，某些金属材料的组合也可以采用熔
化焊。附表3-1给出了陶瓷材料之间和陶瓷材料与金属之间适用的主要焊接方法。
附表3-1
陶瓷材料之间和陶瓷材料与金属之间适用的主要焊接方法
连接方法
原理
适用材料
说明
M o - M n 法
以Mo或Mo-Mn粉末(粒度为3~
5μm)同有机溶剂混合成膏剂作为钎
料，涂于陶瓷表面，在水蒸气气氛中
加热进行钎焊
陶瓷-金属连接
广泛用于Al₂O₃等氧化物系陶
瓷与金属的连接，如各种电子管和
电气机械中陶瓷与金属连接部位
的密封
钎
焊
法
活性
金属法
对氧化性的金属(Ti、Zr、Nb、Ta
等)添加某些金属(如Ag、Cu、Ni等)
配置成低熔点合金作为钎料(这种钎
料熔融金属的表面张力和黏性小，润
湿性好),加到被连接的陶瓷与金属
的间隙中，在真空或Ar等惰性气氛
炉内加热钎焊
陶瓷-金属连接
所连接的工件形状可任意，适合
于产量大的场合，
Al₂O₃与金属连
接时，钎料可用Ti-Cu、Ti-Ni、Ti-
Ni-Cu、Ti-Ag-Cu、Ti-Au-Cu等合
金；要求良好高温强度的场合，钎
料可用Ti- V 系和Ti- Z r系添加
Ta、Cr、Mo、Nb等的合金，钎焊温
度为1573～1923K
陶瓷
熔接法
采用熔点比陶瓷和金属低的混合
型氧化物玻璃质钎料，用有机胶黏剂
调成膏状，嵌入接头中，在氢气中加
热熔接
陶瓷-金属连接
Al₂O₃-CaO-MgO-SiO₂ 钎料用
于陶瓷与耐热金属的连接，加热温
度在1200℃以上。Al₂O₃-MnO-
SiO₂钎料用于陶瓷与铁系合金、耐
热金属的连接，加热温度在1400℃
以上

[Page 275]
附录
265
续表
连接方法
原理
适用材料
说明
钎
焊
法
氧化铜法
用氧化铜(CuO)粉末(粒度为2~
5μm)作为中间材料，在真空或氧化
性气氛中加热，借熔融铜在Al₂O₃ 陶
瓷面上的良好润湿性，与氧化物反应
进行钎焊
氧化物系陶瓷(Al₂O₃、
MgO、ZrO₂)之间的连
接，氧化物系与金属的
连接
通常在钎焊条件是：在真空度
6.67×10⁻⁵Pa的真空炉中，约
773K温度下加热20min
非晶体
合金法
用厚约40～50μm、宽约10μm的
非晶体二元合金(Ti-Cu、Ti-Ni或Zr-
Cu、Zr-Ni)箔作为钎料，置于结合面
中，然后在真空或Ar气氛炉中加热
钎焊
Si₃N₄ 、SiO等陶瓷-陶
瓷连接，Si₃N₄或SiC与
金属连接
活性金属法的变种。用Cu-Ti
合金箔作为钎料连接Si₃N₄-Si₃N₄
或SiC-SiC等非氧化物系陶瓷，可
获得较高的接头强度
超声波
钎焊法
利用超声波振动的表面摩擦功能
和搅拌作用，同时用Sn-Pb合金软钎
料(通常添加Zn、Sb等)进行浸渍
钎焊
玻璃、Al₂O₃ 陶瓷等的
连接
质量分数在99.6%的Al₂O₃难
以用本法钎焊。质量分数为96%
的Al₂O₃用Sn-Pb钎料加Zn进行
钎焊，可大大提高接头强度
激光活化
钎焊法
用氢氧化物系耐热玻璃作为中间
层置于接头中，在Ar或N₂气氛下
边加热边用激光照射，使之活化，进
行钎焊
玻璃、Al₂O₃ 陶瓷等的
连接
一
熔
化
焊
法
激光焊法
这是利用高能量密度的激光束照
射陶瓷接头区进行熔化连接的方法，
激光器采用输出功率峰值大的脉冲
振荡方式。焊前工件需预热，以防止
激光集中加热因热冲击而产生裂纹
氧化物系陶瓷(Al₂O₃、
莫来石等)、Si₃N₄、SiC与
陶瓷之间的连接
对于Al₂O₃来说，预热温度为
1300K。因不采用中间层，可获得
与陶瓷本身强度接近的接头强度。
预热时可利用非聚焦的激光束。
为增大熔深，焊接速度宜慢，但过
慢会使晶粒粗大
电子束
焊接法
利用高能量密度的电子束照射接
头区进行熔化连接
与激光焊法相同。此
外还可连接Al₂O₃与
Ta、石墨与W
同激光焊法。但需在真空室内
进行焊接
电弧
焊接法
用气体火焰加热接头区，到温度上
升至陶瓷具有某种导电性时，通过气
体火焰炬中的特殊电极在接头处加
上电压，使结合面间电弧放电并产生
高热，以进行熔化连接
某些陶瓷-陶瓷连接，陶
瓷与某些金属连接(如
ZrB₂与Mo、Nb、Ta,ZrB₂、
SiC与或Ta)
具有导电性的碳化物陶瓷和硼
陶瓷可直接焊接。焊接时需控制
电流上升速度和最大电流值
固
相
连
接
法
气体-金属
共晶法
在陶瓷与金属的连接面处覆以金
属箔，在稍具氧化性气氛(氧或磷、硫
等)炉中加热至低于金属熔点(对于
Cu为1065℃),利用气体与金属反应
后的共晶作用实现连接
陶瓷与Cu、Fe、Ni、Co、
Ag、Cr等金属的连接，尤
其适用于Al₂O₃与Cu
的连接
各向同时
加压法
(HIP法)
将连接表面加工到近似网状，把连
接件组合后封入真空(133×10⁻³Pa)
容器中，在适当温度下于各个方向同
时施加静水压(50～250MPa),在较
短时间内即形成连接(为促进界面连
接，有时在界面上放置金属粉末或
TiN等陶瓷粉末作为中间层)
陶瓷-陶瓷连接，陶瓷-
金属连接，尤其适合于
Al₂O₃ 、Zr₂O、SiC等与金
属的连接
由于各向同时加压，在连接区塑
性变形小的情况下使界面密切接
触，接头强度较高。陶瓷粉末覆盖
于金属表面，能形成较厚且致密的
表面层

[Page 276]
续表
连接方法
原理
适用材料
说明
附加电压
连接法
在将接头区加热至高温的同时，通
以直流电压使结合界面极化，通过金
属向陶瓷扩散进行直接连接。通常
在连接区附加0.1～1.0kV直流电
压，于温度773～873K下持续
40～50min
玻璃与金属、Al₂O₃与
Cu、Fe、Ti、Al等金属连
接，也适用于陶瓷与半导
体的连接
如同时施加外压力，则在较低的
电压和温度下就能实现连接
固
相
连
接
法
反应
连接法
借陶瓷与金属接触后进行反应而
直接连接的方法。又分为非加压方
式和加压方式两种
氧化物系陶瓷与贵金
属(Pt、Pd、Au等)和过渡
族金属(如Ni)的连接，
陶瓷-金属连接
非加压方式：在大气(有时在Ar
或真空)中加热至金属熔点(热力
学温度)的90%,仅施加使结合面
产生物理接触的压力进行连接
加压方式：在氢气中加热(温度
为金属熔点的90%)的同时再施加
外压力使金属产生变形并形成
连接
扩散
连接法
在接头的间隙中央以中间层(钎
料)于真空炉中加热并加压
陶瓷-金属连接
在柴油机排气阀中用于镍基耐
热合金与Si₃N₄ 的连接
(1)胶接
胶接是一种古老的连接方法，它是依靠黏结剂把陶瓷与陶瓷或者陶瓷与金属
连接在一起的。但是接头的强度很低，而且仅限于300℃以下的温度使用。
(2)熔化焊
①高能束焊接。事实上，采用高能束焊接陶瓷与金属时经常不使陶瓷熔化，只是部分
金属熔化，使其润湿陶瓷，以达到连接的目的。
a. 电子束焊接。电子束焊接可以在真空中进行，也可以在非真空中进行。焊接环境对
熔深的影响很大，这是因为在非真空条件下，电子束会受到气体分子的碰撞而损失能量，还
能够产生散焦，降低功率密度，因此熔深减小。
b. 激光焊接。激光焊接是以激光器产生的激光束为热源，使得被焊材料瞬间熔化而实
现焊接，其光束直径很小，可以小到微米级。当激光功率增大到一定程度时(比如大于
10³W/mm²),
材料就会被蒸发，产生附加压力，从而排开液态材料，露出固态材料而凹
陷，熔深增加。功率密度增加到一定程度时，就会形成很深的小孔，甚至穿透整个厚度，从
而实现焊接。
②传统熔化焊。可以采用焊条电弧焊、惰性气体保护焊等。对于一些金属之间的材料
组合焊接，可以采用这种焊接方法。如奥氏体不锈钢和珠光体钢之间的焊接，就可以采用这
些熔化焊。
(3)摩擦焊
摩擦焊是一种固相焊接方法，陶瓷与金属的待焊表面在转动力矩和轴
向力的作用下发生相对运动，产生摩擦热。当金属表面达到塑性状态后停止转动，并
施加较大的顶锻力，从而使陶瓷与金属连接在一起。摩擦焊是一种高效率的焊接方法，
但是，焊件必须是棒状，而且金属必须能够润湿和黏附陶瓷。目前这种方法已经实现
了陶瓷与铝的焊接。
(4)超声波焊
超声波焊是一种室温焊接方法，它是在静压的作用下，依靠超声振动使
陶瓷与金属的接触表面相互作用，发生往返移动而产生摩擦热，这样加热接触表面使得接触
266
材料焊接原理

[Page 277]
附录
267
表面附近温度升高而局部塑性变形，同时大压力作用下，实现陶瓷与金属之间的连接。其特
点是操作简单，连接时间很短(小于1s) 。超声波焊对工件表面的清理要求不高，但是要想
得到质量良好的接头，必须选择合适的焊接工艺。目前，超声波焊已经能够焊接陶瓷与铝的
接头，可以采用中间层，也可以不采用中间层，接头的抗剪强度为20～50MPa。
(5)微波焊接
微波焊接是一种内部产生热量的焊接方法，这种方法是以陶瓷在微波辐
射场中分子极化产生的热量为热源，并在一定压力下完成焊接过程。其特点是节省能源、升
温速度快、加热均匀、接头强度高，如Al₂O₃/Al₂O₃
接头的强度可以达到420MPa。但是
不易精确控制温度，对于介质损耗小的陶瓷还需要采用耦合剂来提高产热。现在，这种方法
还只能进行陶瓷与陶瓷之间的焊接。
(6)表面活化焊接
表面活化焊接也是一种室温焊接方法，它是利用惰性气体(如氩)
的中性低能原子束照射陶瓷与金属连接表面，使得表面清洁并且发生原子活化，之后在压力
作用下通过表面之间的相互作用而实现陶瓷与金属的连接。这种方法可以用于高强度结构陶
瓷或者高温超导陶瓷与金属之间的连接，也可以用于超大规模集成电路与电路基板的焊接，
焊接面之间的电阻极小。表面活化焊接的Si₃N₄/Al 接头的抗拉强度为110MPa。
(7)活性金属法焊接
这些金属或者合金的作用在于能够与材料表面发生溶解或者化学
反应而形成牢固的冶金结合，并且这个金属或者合金还能够与待焊的另外一种材料具有良好
的焊接性，从而可以形成良好的焊接接头。我们把这些金属或者合金叫作活性金属，采用这
种方法来改善材料焊接性的方法，叫作活性金属焊接法。
(8)场助扩散焊
它是在电场辅助作用下的固相扩散焊接。利用高压电场的作用，使陶
瓷内的电介质发生极化，并使负离子向金属一侧迁移，从而在靠近金属的陶瓷表面层内充满
正离子。由于正、负离子之间的相互吸引，使得陶瓷和金属的相邻表面达到紧密接触，再通
过原子扩散使陶瓷和金属连接在一起。这种方法只适合可以产生分子极化的陶瓷和薄膜金属
的连接，同时要求待焊表面清洁而平整。其特点是焊接温度低、变形小、时间短、操作简
单。这种方法已经用于如Al₂O₃/0.15μmAl
箔的焊接。
(9)加中间层的焊接
①加中间层的扩散焊。扩散焊接是焊接陶瓷与陶瓷及金属与陶瓷的常用和重要的方法
之一，可以直接焊接，也可以采用中间层进行焊接。其主要的接头形式有：陶瓷与陶瓷的直
接焊接；金属与陶瓷的直接焊接，用中间层焊接陶瓷与陶瓷；用中间层焊接金属与陶瓷。
与熔化焊相比，陶瓷与陶瓷及金属与陶瓷之间固相扩散焊接的主要优点是：强度高；变
形小，尺寸易于控制。其主要缺点是：需要较高的温度；较长的时间；通常需要在真空中进
行；设备昂贵；成本高；尺寸受限制。
固相扩散焊接的过程包括：塑性变形、扩散(包括表面扩散、体扩散、晶界扩散、
两工件界面扩散)、蠕变、再结晶和晶粒长大等。影响固相扩散焊接质量的因素有：焊
接温度、焊接时间、焊接压力、环境因素、工件的表面状态、两工件间的化学和物理
性能等。
②自蔓延高温合成焊接。自蔓延高温合成焊接也是一种加中间层的焊接。
自蔓延高温合成焊接(SHS)
是由制造难熔化合物(如碳化物、氮化物和硅化物)的方
法发展起来的。它是首先在陶瓷与金属之间放置能够燃烧并放出大量生成热的固体粉末，然
后用电弧或者辐射把粉末局部点燃而发生化学反应，并由放出的热量自发地推动反应继续向
前推进，最后由化学反应生成物将陶瓷与金属牢固地连接在一起。这种方法的优点是能耗

[Page 278]
268
材料焊接原理
低、生产率高、对母材的热影响小、通过合理选用反应产物还可以降低接头的残余应力。但
是，燃烧时可能产生有害气体及杂质，从而产生气孔及降低接头强度。最好在保护气体中进
行，并在焊接过程中对其加压。
焊接时还可以配制梯度材料，以利用其在焊缝中形成功能梯度材料来克服母材之间物理
性能、化学性能和力学性能的不匹配；可以在反应物中加入增强颗粒、短纤维、晶须等，形
成复合材料。如用Ti 、Ni、C 粉的简化钎料焊接SiC 陶瓷与GH128Ni 高温合金，结合
良好。
目前自蔓延高温合成焊接(SHS)
已经成功地用于Mo/W、Mo/
石墨、Ti/不锈钢、石
墨/石墨、石墨/W的焊接。自蔓延高温合成焊接(SHS)
的配方、压力、气氛容易控制，
反应时间短(一般只有几秒),显著节约能源及加工时间。但是，由于反应太快，连接过程
难以控制。
③过渡液相焊接。过渡液相焊接(TLPB)
是一种以液相为中间媒介的焊接方法。在焊
接温度下，这个液相可以是通过填充材料熔化而得到的；也可以是母材与周围气体或者加入
的中间层发生反应、中间层与中间层相互作用而形成的低熔共晶。这种方法已经实现了Cu
与Al₂O₃ 及Si₃N₄ 陶瓷的焊接。
④局部过渡液相焊接。(PTLPB)
与过渡液相焊接(TLPB)
的区别在于，前者的中间
层局部熔化，后者的中间层全部熔化。局部过渡液相焊接(PTLPB)
是采用多层金属作为
中间层，中间为较厚的耐热金属，两侧为很薄的低熔点金属，在焊接温度下，低熔点金属先
发生熔化或者与中间层的金属作用产生低熔共晶而熔化，此后在保温过程中通过原子扩散而
使液相消失和成分均匀化，从而实现焊接。在这种方法中，中间层的选择是非常重要的，中
间层与两侧的中间层金属之间无论在固态还是液态，都应该完全固溶，最好液态存在的温度
范围狭窄，以利于凝固和成分均匀化。这种方法兼具钎焊和扩散焊的优点，焊接温度低、接
头温度高、耐热性能好，是一种很有发展前途的方法。已经实现了采用Cu/Nb/Cu
作为中
间层焊接Al₂O₃/Al₂O₃、
采用Ti/Cu/Ni/Cu/Ti
作为中间层焊接Si₃N₄/Si₃N₄
以及采用Sn
基钎料/CuTi/Sn
基钎料作为中间层焊接Al₂O₃/AISI304
等，得到的接头强度分别为
250MPa (抗弯)、260MPa (抗弯)和90MPa (抗剪强度)。
(10)钎焊
钎焊是焊接陶瓷常用的方法，陶瓷的钎焊以钎料在陶瓷表面能够润湿为前
提，但是一般来说陶瓷很难为钎料所润湿。可以采用以下两种方法促使钎料在陶瓷表面能够
润湿。一是先使陶瓷表面金属化，然后再使用钎料进行钎焊，称为间接钎焊，实际上它是熔
化的钎料与陶瓷表面的金属接触，是在钎料与陶瓷表面的金属之间进行钎焊，所以比较容易
实现。这种方法不仅可以改善非活性钎料对陶瓷的润湿性，还可以保护在高温钎焊时陶瓷材
料不会发生分解和产生空洞。二是采用活性钎料进行钎焊，称为直接钎焊。它是在钎料中加
入活性金属元素在陶瓷表面产生渗透、扩散和反应而改变陶瓷的表面状态，从而增大陶瓷与
钎料的相容性，形成可润湿的表面。
使陶瓷表面金属化的方法已如上述。采用活性钎料的直接钎焊，重要的是选用合理的钎
料，正确地说是合理使用活性元素。这些活性元素主要是Ti、Zr、V 和Cr 等。在钎焊过程
中，这些活性元素会与陶瓷发生化学反应形成反应层。一方面反应层中的反应物与金属(钎
料)具有相同或者相似的结构，能够被液态金属(钎料)所润湿；另一方面，界面反应物在
金属(钎料)与陶瓷之间形成了化学键，实现了金属(钎料)与陶瓷之间的冶金结合。附表
3-2和附表3-3分别给出了陶瓷焊接常用的钎料及高温活化钎料。

[Page 279]
附录
269
附表3-2 陶瓷焊接常用的钎料
钎料
成分(质量分数)/%
熔点
/℃
沸点
/℃
钎料
成分(质量分数)/%
熔点
/℃
沸点
/℃
Co
100
1083
1083
Ag-Cu
Ag 50,Cu 50
779
850
Ag
>99.99
960.5
960.5
Ag-Cu-Pd
Ag 58,Cu 32,Pd 10
824
852
Au-Ni
Au 82.5,Ni 17.5
950
950
Au-Ag-Cu
Au 60,Ag 20,Cu 20
835
845
Cu-Ge
Ge 12,Ni0.25,Cu余量
850
965
Ag-Cu
Ag 72,Cu 28
779
779
Ag-Cu-Pd
Ag 65,Cu 20,Pd 15
852
898
Ag-Cu-In
Ag 63,Cu 27,In 10
685
710
Au-Cu
Au 80,Cu 20
889
889
附表3-3陶瓷焊接常用的高温活化钎料
钎料
熔化温度/℃
钎焊温度/℃
用途及接头性能
92Ti-8Cu
790
820～900
陶瓷-金属的连接
75Ti-25Cu
870
900～950
陶瓷-金属
72Ti-28Ni
942
1140
陶瓷-陶瓷，陶瓷-石墨，陶瓷-金属
50Ti-50Cu
960
980～1050
陶瓷-金属的连接
50Ti-50Cu(原子比)
1210～1310
1300～1500
陶瓷与蓝宝石，陶瓷与锂的连接
7Ti-93(BAg72Cu)
779
820～850
陶瓷-钛的连接
5Ti-68Cu-26Ag
779
820～850
陶瓷-钛的连接
100Ge
937
1180
自粘接碳化硅-金属(RL=400MPa)
49Ti-49Cu-2Be
一
980
陶瓷-金属的连接
48Ti-48Zr-4Be
一
1050
陶瓷-金属
68Ti-28Ag-4Be
一
1040
陶瓷-金属
85Nb-15Ni
一
1500～1675
陶瓷-铌(R =145MPa)
(11)混合氧化物焊接
实际上这是一种以混合氧化物为钎料的钎焊。混合氧化物焊接
是采用类似于涂层烧结时所用的混合氧化物材料，在一定温度下，使这些氧化物熔化，并通
过化学反应使陶瓷与金属焊接在一起。这种混合氧化物与被焊接的陶瓷有很好的相容性，其
显著特点是接头强度高，特别是高温强度高。可以用于焊接的混合氧化物很多，见附表3-
4。例如，Al₂O₃44～50-CaO35～40-BaO12～16-SrO1.5～5
(均指质量分数),其钎焊温度
一般在1500℃左右。附表3-5给出了这两种混合氧化物钎料的主要性能。还可以采用Y₂O₃-
Al₂O₃-SiO₃
系和Al₂O₃-CaO-MgO-SiO₂
混合氧化物钎料，用它来焊接Si₃N₄/Si₃N4,
前者
其接头强度在1000℃温度下抗弯强度高达555MPa;
采用Al₂O₃-CaO-MgO-SiO₂
焊接
Si₃N₄/Si₃N₄
时，可以在1200℃以上的温度下进行陶瓷与耐热金属的焊接。
附表3-4 常用混合氧化物钎料的组成
系列
序号
配方组成(质量分数)/%
钎焊温度
/℃
线胀系数
/10⁻⁷K-¹
Al-Ca
1
2
Al₂O₃
50
66.5
CaO
50
33.5
1400
1590
一
Al-Ca-Mg
3
4
5
6
7
8
Al₂O₃
73
54
51.8
49
46
42.3
CaO
26
38.5
41.5
42.7
45.2
51.5
MgO
1.0
7.5
6.7
8.3
8.8
6.2
1483
1345
1455
1513
1513
1450
一

[Page 280]
续表
系列
序号
配方组成(质量分数)/%
钎焊温度
/℃
线胀系数
/10⁻⁷K-¹
Al-Ca-B
9
Al₂O₃
30
CaO
30
B₂O₃
40
一
一
Al-Mn-Si
10
11
12
13
14
Al₂O₃
24
19
13
11
7
MnO
41
52
52
62
46
SiO₂
35
29
35
27
47
1200(920 ～930)
1200(1150～1160)
1160(1070～850)
1150(1190～1130)
1200(1070～890)
一
Al-Dy-Si
15
16
Al₂O₃
15
20
Dy₂O₃
65
55
SiO₂
20
25
一
一
76～82
76～82
Al-Y-Si
17
Al₂O₃
31
Y₂O₃
42.5
SiO₂
25.5
一
一
Al-Ba-B
18
Al₂O₃
30
BaO
30
B₂O₃
40
1450
一
Al-Ca-Mg-Ba
19
Al₂O₃
50
CaO
35
MgO
3
BaO
12
88
20
49
36
11
4
1550
21
22
45
40.4
36.4
14
4.7
5.3
13.9
40.3
1410
Al-Ca-Mg-B
23
24
Al₂O₃
46
41.8
CaO
44.1
49.2
MgO
6.1
7.5
B₂O₃
3.8
1.5
1500
一
Al-Ca-Mg-Sr
25
Al₂O₃
46.1
CaO
16
MgO
6
SrO
31.9
一
一
Al-Ca-Mg-Si
26
Al₂O₃
40.2
CaO
46
MgO
6.9
SiO₂
6.9
1450
一
Al-Ca-Ba-B
27
Al₂O₃
46
CaO
36
BaO
16
B₂O₃
2
1325
94～98
Al-Ca-Ba-Y
28
Al₂O₃
44.4
CaO
33.3
BaO
11.1
Y₂O₃
11.1
1405
一
Al-Ca-Ba-Sr
29
Al₂O₃
44～50
CaO
35～40
BaO
12～16
SrO
1.6～5
1500(1310～1350)
77～91
95
30
47
34.4
15
3.6
31
40
35
15
10
1500
Al-Ca-Ta-Y
32
Al₂O₃
45
CaO
49
Ta₂O₃
3
Y₂O₃
3
1380
75～85
Al-Ca-Mg-Ba-B
33
34
Al₂O₃
40
20
CaO
45
69.4
MgO
3
3.5
BaO
2
6.1
B₂O₃
10
1.0
一
一
270
材料焊接原理

[Page 281]
附录
271
续表
系列
序号
配方组成(质量分数)/%
钎焊温度
/℃
线胀系数
/10⁻⁷K-¹
Al-Ca-Mg-Ba-Sr
35
Al₂O₃
33.5
CaO
11
MgO
4.5
BaO
30.2
SrO
20.8
1590
一
Al-Ca-Mg-Ba-Y
36
Al₂O₃
40～50
CaO
30～40
MgO
3～8
BaO
10～20
Y₂O₃
0.5～5
1480～1560
67～76
Al-Ca-Mg-Sr-Si
37
Al₂O₃
38
CaO
42
MgO
8
SrO
5
SiO₂
7
K₂O
0.3
Na₂O
0.6
一
38
37.1
43
6
1.5
11
1500
Al-Ca-Mg-Ba-B-Si
39
Al₂O₃
44
CaO
38
MgO
6
BaO
9
B₂O₃
2
SiO₂
1
一
40
32.6
50.4
10.3
4.2
1.8
0.5
1450
Al-Ca-Sr-Ba-B-Si
41
Al₂O₃
25
CaO
18
SrO
18
BaO
14
B₂O₃
5
SiO₂
20
一
一
Al-Ca-Sr-Ba-Mg-Y
42
Al₂O₃
44～50
CaO
35～40
SrO
1.5～5
BaO
12～16
MgO
Y₂O₃
0.5～1.50.5～1.5
1500
一
Si-Zn-Al
43
SiO₂
30～60
ZnO
25～35
Al₂O₃
2.5～10
1000
Zn-B-Si-Li-Al
44
ZnO
29～57
B₂O₃
19～56
SiO₂
4～26
Li₂O
3～5
Al₂O₃
0～6
1000
49
Si-B-Al-Na-K-Ba
45
SiO₂
70～75
B₂O₃
20
Al₂O₃
Na₂O
K₂O
4～8
4～7
6
BaO
0～2
1000
Si-Ba-Al-Li-Co-P
46
SiO₂
55～65
BaO
25～32
Al₂O₃
0～5
Li₂O
6～11
CoO
P₂O₅
0.5～1
1.5～3.5
950～1100
104
Si-Al-K-Na-
Ba-Sr-Ca
47
SiO₂
63～68
Al₂O₃
3～6
K₂O
8～9
Na₂O
5～6
BaO
2～4
SrO
5～7
CaO
2～4
1000
85～93
还含有少量的Li₂O、MgO、TiO₂、B₂O₃
附表3-5两种混合氧化物钎料的主要性能
项
目
Al₂O₃+CaO+BaO+SrO
44～50+35～40+12～16+1.5～5
Al₂O₃+CaO+MgO+BaO+Y₂O₃
40～50+30～40+3～8+10～20+0.5～5
钎焊温度/℃
1500
1480～1550
熔化保温时间/h
1.5～2
1～2
转变温度/℃
828①
一
析晶温度/℃
900～950
920～970
最高工作温度/℃
730～820
一
线胀系数a/10⁻⁷K - ¹
(室温至100～800℃)76.7～91.1
(20～300℃)66.6
(20～400℃)72.4
(20～500℃)76.4
半透明Al₂O₃ 陶瓷润湿角
(室温至100～900℃)56.9～79.2
(20～300℃)65.2
(20～400℃)68.3
(20～500℃)71.4

[Page 282]
续表
项
目
Al₂O₃+CaO+BaO+SrO
44～50+35～40+12～16+1.5～5
Al₂O₃+CaO+MgO+BaO+Y₂O₃
40～50+30～40+3～8+10～20+0.5～5
钎料对Nb润湿角/(°)
18
21.24
半透明Al₂O₃ 陶瓷润湿角
12
一
析出的主要晶相
多量
3CaO · Al₂O₃少量
3CaO · Al₂O₃多量
CaO · Al₂O₃少量
耐Na腐蚀性
Na灯燃10000h未见漏Na
Na灯燃10000h未见漏Na。800℃
下经1000h,Na渗透深度为80～90μm
半透明Al₂O₃ 陶瓷+Nb的接头
抗拉强度/(N/cm²)
一
5760(夹Nb片)
3165(与陶瓷直接结合)
钎料的流动温度/℃
1266②
1301②
①膨胀仪测定值。
②着热分析仪测定值。
(12)搅拌摩擦焊
①搅拌摩擦焊原理：搅拌摩擦焊(FAW)
是固相连接的一种方法，如附图3-1所示。
它是将两块母材不开坡口对接起来，用一个长度与被连接板厚度相当的圆棒状搅拌头，流
动，两块板发生搅拌混合，依靠扩散、重结晶作用，使之溶为一体而形成牢固的连接。
P
V
焊件
n
搅拌头轴肩
前行边
后行边
HAZ
焊核
热力影响区
搅拌探头
K
(a)
(b)
附图3-1
搅拌摩擦焊的示意图
(a) 顺时针方向旋转；(b) 逆时针方向旋转
它是利用非耗损的较硬的搅拌头，旋转着压入被焊零件的接头部，搅拌头与被焊零件的
摩擦，使得搅拌头附近材料的温度升高而塑性化。搅拌头沿着被焊零件的接头部向前移动
时，在搅拌头高速摩擦以及挤压下，并且在轴肩和搅拌头的牵引、搅拌之下向后流动、填
充、挤压，塑性化材料从搅拌头前部向后部移动，在热-机械的联合作用下，依靠扩散、重
结晶作用，冷却之中发生再结晶，而形成致密的焊缝和焊接接头。
附图3-2为搅拌摩擦焊接头分区的示意图。搅拌摩擦焊接头宏观断面分为4个不同的区
域，D 是焊核区，由于在焊接过程中材料在高温变形下发生了动态再结晶，所以又称为动态
再结晶区，C 是热机影响区，B 是热影响区，A 为没有受到影响的母材。从图中可以看出，
焊缝区上宽下窄，呈V 字形。
272
材料焊接原理
加压力
接合部

[Page 283]
附录
273
附图3-2
搅拌摩擦焊接头的分区示意图
搅拌头的外形轮廓与其转速、压力焊件与搅拌头的相对移动速度就是主要的工艺参数。
要求搅拌头相对于焊件有足够的高温硬度、高温强度和高温耐磨性。搅拌摩擦焊已经成功应
