Repository: fang02272/-

# 焊接工艺专家系统 v2.8

这是一个面向焊接知识问答、工艺参数推荐和机器人焊接工艺卡片生成的本地专家系统。项目以 `saved_knowledge` 中已经学习的书籍为知识底座，优先在本地完成检索、路由和结构化回答；只有本地证据不足并且配置了 LLM 时，才调用 OpenAI 兼容接口补充答案。

## 1. 核心能力

- 多书知识库：保存 PDF 全文、章节、关键词、表格和数据点。
- Jieba 分词：注册焊接专业词，使用搜索模式多粒度分词，替代机械的中文单双字切分。
- 本地检索：关键词匹配、跨书章节检索、特征向量余弦检索和可选语义向量增强；对乱码、短文本和重复章节统一评分、过滤或降权。
- 专家知识库：把规范概念、别名、定义、应用场景和来源整理为可查询条目。
- 意图路由：区分概念、工艺参数、综合和通用问题。
- 工艺卡片：输出母材、板厚、坡口、电参数、热参数、机器人参数、质量检查及装备信息等机器可读 JSON，并标注输入完整度、待确认项和逐参数来源。
- 本地优先：高置信答案或已生成工艺卡片时不调用 LLM。
- LLM 兜底：只注入命中的薄目录和少量相关原文，默认最多生成 2000 Token。
- 答案缓存：LRU + TTL + 相似问题命中，知识源变化后自动失效。
- SSE 流式回答：LLM 内容按增量展示；完成事件仍返回完整结构化结果；请求中断时可取消，失败时可直接重试。
- 检索诊断：页面可查看 Top-5 章节的原始分、质量分、质量问题、命中关键词、可读预览和匹配解释；缺少工艺卡输入时可一键填入待补字段模板。

File: saved_knowledge/材料焊接原理_完整版/full_text.txt (part 8 of 8)
140
3
开始
终了
用于铝、镁、铜等低熔点、低硬度材料的异种材料的焊接，也逐步可以应用于这些低硬度材
料与钢、镍基合金的异种材料的焊接。随着搅拌头材料性能的改善(硬度和韧性的提高),
可以采用搅拌摩擦焊的材料必将进一步扩大，适用于各种焊接接头形式，并且显著提高了接
头性能。
搅拌摩擦焊作为一项新型焊接方法，在短时间内就完成了从发明到工业化应用的历程。
搅拌摩擦焊所用到的主要描述性术语定义如下：
搅拌头(Pin
Tool): 搅拌摩擦焊的施焊工具；
搅拌头轴肩(Tool
Shoulder): 搅拌头与工件表面接触的肩台部分，主要作用是在焊接
过程中产生热量和防止材料溢出，并帮助材料移动到工件周围；
搅拌针(Tool
Pin): 搅拌头插入工件的部分，主要作用是使搅拌针周围的材料变形，
产生塑性流动，次要功能是产生热量；
前进侧(Advancing
Side): 焊接方向与搅拌头旋转方向一致的焊缝侧面；
后退侧(Retreating
Side): 焊接方向与搅拌头旋转方向相反的焊缝侧面；
轴向压力(Down or Axial Force): 向搅拌头施加的使搅拌针插入工件和保持搅拌头轴
肩与工件表面接触的压力，可以用压入量来代替。
焊核区金属在搅拌头的强烈搅拌摩擦作用下发生显著的塑性变形和完全动态再结晶，形
成细小、均匀的等轴晶；邻近焊核区的外围区域为热机影响区，此区金属在搅拌头的热-机
作用下发生不同程度的塑性变形和部分再结晶，形成由弯曲而拉长晶粒组成的微观组织；在
热机影响区以外的部分区域为热影响区，该区金属没有受到搅拌头的机械搅拌作用，只在热
循环的作用下发生了晶粒长大现象；热影响区以外的金属未受任何热机影响的母材。
铝、镁、钛、铜、钢铁等多种材料组合都可以采用搅拌摩擦焊进行焊接，可以用对接、
搭接、丁字接等。
搅拌摩擦焊(FAW)
比较适合于铝、镁及一部分铜合金，即易于发生塑性流动的所谓
的软金属的连接，而连接钢铁等金属就比较困难，这与搅拌头材质有关。对软金属来讲，其
接合区的温度较低，如铝，只有450～500℃,用现有的工具钢(如SKD61 等)来制造搅拌
头就足够了。但是，若对钢铁材料进行搅拌摩擦焊(FAW)
连接，其连接温度将达到
1000～1200℃这样高的温度，采用钢制搅拌头时，高温强度就不够用。而作为耐高温的多晶
体的氮化硼(PCBN)
陶瓷尚在试验研究之中。
②搅拌摩擦焊技术特点。搅拌摩擦焊作为一种新型的固相连接技术，具有普通熔焊所
不具有的优点，主要表现在以下几个方面：
a.
焊接温度低，焊后应力和变形小。搅拌摩擦焊焊接温度较低，热影响区小，焊接后
工件的残余应力和变形量都比传统熔化焊小很多。

[Page 284]
274
材料焊接原理
b. 焊接接头的力学性能好(包括疲劳、拉伸、弯曲),焊缝表面平整，无焊缝凸起，不
变形，接头不产生类似熔焊接头的铸造组织缺陷，没有裂纹、气孔、夹杂等熔焊常见的焊接
缺陷，并且其组织由于塑性流动而细化。
c. 适用范围广，可以焊接多种材料，能够进行全位置的焊接。由于搅拌摩擦焊可以减
少熔焊过程常见的多种缺陷，因此可以焊接对热比较敏感的材料，如镁和铝等；可以实现不
同材料的连接，如铝和银的连接；可以取代传统的氩弧焊实现铝、铜、镁、锌、铅等合金材
料的对接、搭接、T 字形等多种接头形式的焊接，甚至可以焊接厚度变化的结构和多层材料
的连接，另外这种焊接方法特别适合于高强铝合金、铝锂合金、钛合金等宇航材料的焊接。
可以取代熔化焊接。
d. 焊接适应性好，效率高，成本低。搅拌摩擦焊具有适合于自动化和机器人操作的优
点。焊前及焊后处理简单，焊接过程中不需要保护气体、填充材料。焊接过程中无烟尘、辐
射、飞溅、噪声及弧光等有害物质产生，是一种环保型工艺方法。
e. 可以按比例分配两块材料的比例，以控制焊缝金属的化学成分。
f. 可以焊接不导电的材料
搅拌摩擦焊的不足：
a. 焊接时需要夹具和垫板，防止工件移动和被焊穿。不同形式的接头类型需要不同的
工装夹具，灵活性较差。
b. 由于其利用摩擦生热进行连接，速度上受到限制，比一些熔焊方法焊接速度低。
c. “匙孔”问题，焊接结束后搅拌针所处的位置会留下一个小孔，称为“匙孔”。解决
这个问题，可以通过增加引出板，焊后切除；或是在“匙孔”处用其它材料填满，也可以用
其他焊接方法填满。还有一种方法就是设计搅拌针长度可调整的搅拌头，这样不仅可以解决
“匙孔”问题，还可以实现变厚度材料的焊接。
附录4
采用金属粉末烧结法进行陶瓷表面金属化的配方和工艺
序
号
配方组成
(质量分数)/%
金属化
温度/℃
保温时
间/min
金属化
气氛
适用
瓷件
二次
金属化
焊料
钎焊
条件
连接
金属
连接强度
oB/×9.8
N/cm²
注
1
Mo 100
1600~
1650
Al₂O₃
1450~
1500
H₂/N₂,
+40℃
( 含MnO₃
%)
Al₂O₃
镀Ni,
900℃,
15min,
干H₂
Ag-Cu
790℃,
5min
可伐
470
1470
干、湿
H₂
99.5%
氧化铍
Ni
133
2
W100(25.4μm)
1600
45
湿H₂
94%
氧化铝
镀Cu,Ni
Ag-Cu
872
金属化带涂敷
1650~
1700
30
干H₂
95%氧化
铝生瓷
镀Ni,
1000℃,
H₂
Ag-Cu
850℃,
5min
可伐
1820
(抗折)
瓷烧结与金属
化一次完成

[Page 285]
附录
275
续表
序
号
配方组成
(质量分数)/%
金属化
温度/℃
保温时
间/min
金属化
气氛
适用
瓷件
二次
金属化
焊料
钎焊
条件
连接
金属
连接强度
o6/×9.8
N/cm²
注
3 MoO₃或WO₃100
1750或
1850
5
—50℃
H₂
或
+20℃
H₂
高Al₂O₃,
MgO尖
晶石
Re₂O₂,
干H₂,
1000℃,
5min
Co/Pd
35/65
耐C s 蒸气
500h;金属化，焊
接可一次完成
Ru₂O/
MoO₃
40/60,
H₂,
1950℃,
3min
Ru₂O
/MoO₃
1950℃
Ru/Mo
共熔
1000℃,
H₂
Pd-Co
共熔
1235℃
Mo
Rh/Mo
4
W98+Y₂O₃2
1650
45
+35℃,
H₂
99.5%
氧化铝
不镀
Cu
1100℃,
(-60℃)
H₂
1397
可用水调膏，
注意蚀穿
Pd
1570
Nb
1000
W80+Y₂O₃20
1575~
1675
H₂,
H₂/N₂
96%~
100%
氧化铍
Ni,Cu,
Au
5
W90+Mo10
1620~
1650
30
干H₂
( 含3 %
TiO₂)
95%氧化
铝生瓷
镀Ni,
1000℃,
H₂
Ag-Cu
850℃,
5min
可伐
1450
(抗折)
瓷烧结与金属
化一次完成
6
Mo80+Y₂O₃
10+Al₂O₃10
1800
90
净化Ar
Al₂O₃
Y₂O₃/
Al₂O₃
38/62
1800℃,
60min
Mo
耐C s , 用水
调膏
7
Mo69.13+Mn
11.77+(95%
Al₂O₃)
瓷粉19.10
1680
20
氨发
H₂
95%氧化
铝生瓷
镀Ni
Ag-Cu
瓷烧结与金属
化一次完成
8
Mo(70～80)十
Cr₂O₃ (30～20)
1500~
1650
10～20
湿H₂
高Al₂O₃
Cu-Pt
1250℃
耐熔融C u
1150℃,30min
作用
9
MoO₃100
1300~
1400
60
湿H₂
95%氧
化铝
涂Cu₂O,
1075℃
90min,
烧H₂,
镀Cu
Cu
1125℃Fe-Ni-Co
Fe-Ni
一定时间耐熔
融Na
10
Mo90+Mn10
1300±20
+20℃
H₂
镁橄榄石
MoO₃90+Mn10
1250
还原
镁橄榄石

[Page 286]
276
材料焊接原理
续表
序
号
配方组成
(质量分数)/%
金属化
温度/℃
保温时
间/ min
金属化
气氛
适用
瓷件
二次
金属化
焊料
钎焊
条件
连接
金属
连接强度
ob/×9.8
N/cm²
注
11
Mo80+Mn20
(25.4μm)
1280~
1300
-18~
—25℃
H₂
72%氧
化铝
涂Ni,
1050℃,
3h-50~
—60℃
H₂
Ag-Cu
共熔
干H₂
可伐
1450
60
+40℃
H₂/N₂
94%氧
化铝
镀Ni
900℃,
15min,
干H₂
Ag-Cu
790℃,
5min,
H₂
可伐
500
12
Mo83.3+
Mn16.7
(10～25)μm
1510±10
30
H₂/N₂
3/1
10～25℃
94%
氧化铝
镀Ni
(5～10)
μm,
1000℃,
15min,
H₂
Ag-Cu
共熔
分裂氨
可伐
13
Mo60+MnO₂40
1600
10
—29℃
H₂
96%
氧化铍
镀Ni
(10~
20)μm
可伐
504
14
Mo40+Mn60
1350
30
非氧化高Al₂O₃
Cu
1100℃
可伐
15
Mo75+Mn20+
Si5(35～50)μm
1300~
1330
45
H₂ :N₂:
空气=
150:
800:63
75%
氧化铝
镀Ni,
1000℃
Ag
530
16
Mo78+Mn15+
SiO₂7
1215~
1375
30
湿H₂
99%
氧化铍
镀Ni
13μm
Incusil
15
780~
785℃,
45′,
+10℃
H₂
392~
605
17
Mo80+Mn12.8+
SiO₂7.2
1300
99.49%
氧化铍
镀Cu8μm
Cu-Au
Cu
471
99.8%
氧化铍
385
94%
氧化铝
830
18 MoO₃80+SiO₂
11+MnO9
1300
99.49%
氧化铍镀Cu8μm
Cu-Au
Cu
485
1200
99.8%
氧化铍
556
Mo78.4+SiO₂
14.8+Mn6.8
1300
湿分裂
NH₄
96%
氧化铝
镀Ni
(5~
7.5)| μm,
1050℃,
20min,
湿H₂
Cu
924
1500
99.6%
氧化铅
1055
Mo78+Mn7十
SiO₂15
1550
60
湿H₂
99
氧化铝
Ag-Cu
共熔
Cu
1544
Mo89.24+
SiO₂7.38+
Mn3.38
1575±50
+30℃
H₂
99.5%
氧化铝
镀Ni,Cu
Cu
1100℃
19

[Page 287]
附录
277
续表
序
号
配方组成
(质量分数)/%
金属化
温度/℃
保温时
间/min
金属化
气氛
适用
瓷件
二次
金属化
焊料
钎焊
条件
连接
金属
连接强度
ob/×9.8
N/cm²
注
20
Mo76.5+Mn6.8
+SiO₂14.7+
CaO2
1500.6
湿H₂
99%
氧化铝
Ag-Cu
Cu
1537
21
MoO₃66+
MnO₂17.5+
SiO₂13+TiO₂35
1280~
1340
30~
50℃
H₂
或H₂/
N₂
镁橄
榄石
镀Ni,
Cu,
800~
700℃,
H₂
MoO₃73+
MnO₂19+
SiO₂4+TiO₂4
1400~
1600
30～40
Al₂O₃
MoO₃72+MnO
18.7+SiO₂
4.65+TiO₂4.65
1425
99.49%
氧化铍
镀Cu
8μm
Cu-Ag
Cu
930
22
Mo56+MnO22+
SiO₂13.2+
Al₂O₃8.8
1400
45
干H₂,
湿H₂
(96~
99.6)%
Al₂O₃,
蓝宝石
镀Ni,
涂Ni
1000℃,
30min,H₂
Au-Ni
M n O 与氧化
物先熔配成Mn
玻璃
23
Mo78.06+
Mn19.5+
SiO₂1.95+
Al₂O₃0.49
1450±10
45
N₂/H₂
4/1
40～43℃
92.95%
氧化铝
镀Ni,
975℃,
15min
V78
780℃,
5min
可伐
1400~
2100
(抗折)
24
Mo79+MnO₂
19+Ti2
1550
30
湿H₂
99%
氧化铍
镀Ni
3μm
Incusil15
800℃
459
25
Mo77+Mn19+
Ti4(10～20)μm
1350
30～40
+35℃
H₂
92%
氧化铝
镀Cu
Cu-Ag
779℃
MoO₃76+MnO₂
20+TiO₂4
25μm
1425
30
+38℃
H₂/N₂
3/1
93%
氧化铝
镀Cu
12.7μm
1000℃,
20min
Cu
1110℃,
10min
Cu-Ni
950
MoO₃75+MnO₂
21+TiO₂4
1425
30
+37.8℃
H₂N₂
1/3
94%
氧化铝
Cu
1110℃
Cu-Ni
1130
1550
30
99%
氧化铝
894
27
Mo85+Mn10+
TiH₂5
96%
氧化铝
1015
28
Mo69+
MnO₂27+
TiO₂6
1280~
1340
30~
50℃
H₂,
H₂/N₂
镁橄榄石
镀Ni,
Cu800~
1000℃,
H₂
1400~
1600
Al₂O₃
29
MoO₃ (60~
70)+Mn(5~
10)+TiO₂
(20～30)
1400±50
30
+20℃
H₂
99%
氧化铝，
氧化铍，
氧化镁
Ni
Cu
30
Mn80+Mn
(14～12)十
硅铁(6～8)
1200~
1350
高
Al₂O₃
涂Ni
(5～7)μm
26

[Page 288]
续表
序
号
配方组成
(质量分数)/%
金属化
温度/℃
保温时
间/ min
金属化
气氛
适用
瓷件
二次
金属化
焊料
钎焊
条件
连接
金属
连接强度
o6/×9.8
N/cm²
注
31
Mo78.7+
Mn15.8+
Fe3.9+SiO₂
0.8+CaO0.8
100%
氧化铝
32
Mo74.6+
Mn14.9+
Fe3.7+Al₂O₃3+
TiH₂3+SiO₂0.8
1500
30或
1250
45
湿H₂
高Al₂O₃
镀Ni
(5～7)μm
Ni-Cu
Ag-Cu
Cu
33
Mo45+MnO18.2
+Al₂O₃20.9+
SiO₂12.1+
CaO2.2+
MgO1.1+Fe₂O₃
0.5(60～70)μm
1470
60
湿H₂
95%
氧化铝
镀Ni
5μm,
1050℃,
25min,
H₂
Ag-Cu
共熔
800~
810℃,
2min
Cu,Ni,
Mo,
可伐
970
我国常用配方
34
Mo50+
MnO17.5+
Al₂O₃19.5+
SiO₂11.5+
CaO1.5
(50～60)μm
1400~
1500
40
干H₂
99.8%
氧化铝
99%
氧化铝，
白宝石
镀Ni
Ag-Cu
共熔
810℃,
10min
1990
(抗折)
我国常用配方
Ag
1030℃,
10min
1900
(抗折)
35
Mo50+MnO20+
Al₂O₃22+
SiO₂6+CaO2
(50～60)μm
不含
CaO95%
氧化铝
1100~
1250
36
Mo70+Mn9+
Al₂O₃12+
SiO₂8+CaO1
(40～50)μm
1400
30
或1450
45
湿H₂
99%
氧化铍
95%
氧化铝
镀Ni
4μm
Ag
596
1066
活化剂组成比
例同34
37
Mo59.52+MnO
17.85+Al₂O₃
12.9+SiO₂7.93+
CaCO₃1.8
(60～80)μm
1510
50
镀H₂
95%
氧化铝
镀Ni
(5~
6)μm,
950~
1000℃,
20~
30′,H₂
Ag
1020℃
可伐
2643
(抗折)
我国常用配方
38
Mo65+Mn17.5+
(95%Al₂O₃)
瓷粉17.5
(35～45)μm
1550
60
湿H₂
95%
氧化铝
镀Ni
4μm
Ag
1000℃
可伐
873
我国常用配方
39
MoO₃84.8+
Mn14.3+
Li₂CO₃0.9
1280~
1300
10～30
H₂
Al₂O₃,
镁橄榄石
Ni
40
Mo90+
LiMnO₃10
1500±50
+30℃
H₂
94%
氧化铝
镀Ni
(5~
7.5)μm
1050℃,
20min,H₂
Cu
1065
278
材料焊接原理

[Page 289]
附录
279
续表
序
号
配方组成
(质量分数)/%
金属化
温度/℃
保温时
间/ min
金属化
气氛
适用
瓷件
二次
金属化
焊料
钎焊
条件
连接
金属
连接强度
ob/×9.8
N/cm²
注
41
Mo(75～78.5)+
Mn20+V₂O₅
(1.5～5.0)
1350~
1380
高Al₂O₃,
BeO
42
Mo97.5+Ti2.5
1500
湿分裂
NH₃
94%
氧化铝
镀Ni
(5~
7.5)μm
1050℃,
20min,
H₂
Cu
1500
43 Mo(或W)90+
Ti(或Zr)10
1600
湿H₂
刚玉
Ni
(0.7~
1μm
Cu-Ag
820℃
44
Mo(88.1～96.1)+
TiH₂ (5.3～1.3)+
Cr₂O₃ (6.6～2.6)
1280~
1300
H₂/N₂
镁橄
榄石
Cr₂O₃使金属
化层被侵蚀减少
45
Mo(60～95)十
TiN(或TiC)
(5～40)
1450~
1900
74℃
H₂
99.5%~
99.9%
氧化铝
Ni
46
Mo98+Fe2
(15～20)μm
1245~
1250
20
N₂/H₂
72/28
微量O₂
镁橄榄石
涂Ni
15μm
1100℃,
15min
Ag
1000℃,
10min
可伐
1300~
1330
45～60
N₂+H₂+
O₂,O₂
占1.1~
3.3%
滑石
镀Ni,
1000℃
Ag
可伐
700~
980
(抗折)
47
Mo96+Fe4
12.7μm
1500~
1600
30
95%
氧化铝
镀Ni,
再镀Cu
980℃,
45min,H₂
Ag
1050℃
48
Mo70+Fe30
1350
ZrO,
SiO₂
涂Ni,
1000℃
Ag,
Ag-Cu
Cu
可不用涂Ni,
直接焊
49
MoO₃65+Fe-
V合金35
1300~
1500
含H₂
还原气
95%
氧化铝
Ni,Cu
V含量个，金
属化强度↓
50
Mo(90～95)+
MgO(5～10)
1500
还原
>94%
氧化铝
51 Mo(80～99.5)+
W(20～0.5)
1250~
1400
惰性
气体
SiC
Mo97+滑石3
1600
湿分裂
NH₃
94%
氧化铝
镀Ni5 ~
7.5μm
1050℃,
20min,H₂
1080
52
Mo80+滑石20
1450~
1700
60
湿H₂,
H₂/N₂
≥95%
氧化铝
Ni2.54~
5μm
Ag-Cu
780℃,
3～5min
2660
(抗折)
1550~
1650
60
BeO
Ag
1083℃
3～5min
1500~
1700
60
ZrO₂

[Page 290]
续表
序
号
配方组成
(质量分数)/%
金属化
温度/℃
保温时
间/min
金属化
气氛
适用
瓷件
二次
金属化
焊料
钎焊
条件
连接
金属
连接强度
o₆/×9.8
N/cm²
注
53
Mo76.6+
CeO₂23.4
1500
湿分裂
NH₃
96%
氧化铝
镀Ni5~
7.5μm
1050℃,
20min,
H₂
1108
54
Mo94.14+
CeO₂5.86
1575±50
+30℃
H₂
100%
氧化铝
55
Mo62.5+
CaO37.5
1500
10
—29℃
H₂
96%
氧化铍
镀Ni
10~
20μm
可伐
413
56
W90+Fe10
(25～50)μm
1340~
1360
H₂,
H₂/N₂
镁橄榄
石，ZrO₂
Ni,Cu
或不涂
Ag-Cu,
Cu
金属化层可直
接焊
57
W(80～90)十
Fe(10～5)十
Mn(10～5)
1520~
1540
20
85%,
96%
氧化铝
58
W74.3+Fe8.3+
SiO₂14.9+
TiO₂2.551μm
1600
5～10
H₂/N₂,
H₂
BeO
Ni,Cu
59
W81+Fe9+
滑石瓷粉10
1500
5～10
H₂,H₂/
N₂
BeO
60
W88.3+Fe9.8+
MgO1.951μm
1500
5～10
H₂,H₂/
N₂
BeO
Ni,Cu,
900~
1000℃,
2～5min,
H₂
61
W95.1+
Al₂O₃4.9
1200~
1400
120
99.8%
氧化铝
Cu-2Ni
1150℃
1430
62
W95.2+
Al₂O₃4.7+
Y₂O₃0.1
Pd
1570℃
1000
V-Nb-Ti 1805℃
840
63
W95.8+
Al₂O₃4.1+
CaCO₃0.1
Ru-Mo
1945℃
64
W78+MnO₂15+
TiO₂3.5+
SiO₂3.5或
W63+MnO₂20+
TiO₂5+Re12
1280~
1340
H₂,
H₂/N₂
镁橄
榄石
镀Ni,
Cu,800~
1000℃,
H₂
1400~
1600
30～40
Al₂O₃
65
WC60+TiC10+
Fe30
比瓷烧
成温度
低20~
90℃
29~
23℃
保护气
镁硅
酸盐
铝硅
酸盐
镀Ni或
涂Ni,
1200~
1280℃
H₂
66
MoO₃ + 涂Au
1000~
1180
湿分裂
NH₃
高Al₂O₃,
BeO滑
石，镁橄
榄石
Pb/Sn
40/60
钢
685～707
280
材料焊接原理

[Page 291]
附录
281
续表
序
号
配方组成
(质量分数)/%
金属化
温度/℃
保温时
间/min
金属化
气氛
适用
瓷件
二次
金属化
焊料
钎焊
条件
连接
金属
连接强度
ob/×9.8
N/cm²
注
67
MoO₃94.9+
MnO₂5+
Cu₂O0.1
900~
1150
湿H₂
或分裂
NH₃
高Al₂O₃
不需镀
Cu
900~
1150℃
980
涂膏后可直接
焊接涂膏后再涂
Ag₂O粉单独金
属化
1100
+5℃
H₂
96%
氧化铍
800
68
MoO₃85.5+
Li₂CO₃8.5+
MnO₂4.3+
Cu₂O1.7
(30～40)μm
1170
60
干H₂
95%
氧化铝
SiC衰
减瓷
镀Ni
Ag
可伐
金属化可与焊
接一起进行
69
MoO₃97.9+
Ti2.02+
Cu₂O0.08
再涂Au
1090~
1116
湿分裂
NH₃
高Al₂O₃,
BeO滑
石，镁橄
榄石
钢
680~
707
金分散在氧化
物层中
MoO₃69+
MnO14+
Al₂O₃10+
SiO₂6+CaO1+
Cu₂O0.5
(外加)(80~
100)μm
1280
40～60
H₂
95%
氧化铝
镀Ni
Ag-Cu
可伐
1430
可单独金属化
MoO₃ (25～30)
+Mo(25～30)
+MnO(20～30)
+SiO₂ (15～18)
+Al₂O₃ (8~
10)+CuO0.5+
Cu₂O(0.1～0.6)
1170
30～60
H₂
95%
氧化铝
镀Ni
Ag-Cu
可伐
1150
可单独金属化
71
MoB60+Cu₂O
15+Mn15+
MnO₂10
1150~
1285
30
空气通
过木炭
空气热
裂H₂
/N₂
96%
氧化铝
Cu,Ag,
Ni
72
WO₃92.7+MnO₂
6.2+Fe₂O₃1.1
900~
1150
干、湿
H₂, 分
裂N H₃
94%~
100%
氧化铝
1030~
697
73
MoO₃55+
LiOH15+
H₂O30
1320±20
15
H₂
镁橄
榄石
镀Ni
(10~
15μm)
Cu
1100℃
±20℃
M o 镀
Cu
900~
1000
1350
30
95%
氧化铝
800
74
钼酸铵16.8g+
硝酸锰(50%)
2mL或钼酸铵
30g+硝酸锰
(50%)0.5mL
900~
1100
湿H₂,
分裂NH₃
96%~
99.8%
氧化铍
不需镀
Cu
94%
氧化铝
930
70

[Page 292]
282
材料焊接原理
续表
序
号
配方组成
(质量分数)/%
金属化
温度/℃
保温时
间/min
金属化
气氛
适用
瓷件
二次
金属化
焊料
钎焊
条件
连接
金属
连接强度
ob/×9.8
N/cm²
注
75
钼酸铵24g+
高锰酸钾0.2g
1100
+5℃分
裂N H₃
94%
氧化铝
不需镀
Cu
1080
76
磷酸钼10g+
硝酸锰(50%)
3mL+钼粉1g
1100
+5℃分
裂N H₃
94%
氧化铝
99.5%
氧化铝
不需镀
Cu
728
665
77
钨酸10g+氢氧
化铵25mL+钨
酸锰0.5g
1100
+5℃分
裂N H₃
94%
氧化铝
不需镀
Cu
963
78
钼酸铵60g+五
氧化二钒0.4g
1100
+5℃分
裂N H₃
94%
氧化铝
不需镀
Cu
665
79
(NH₄)₂MoO₄
86g+NH₄OH
100mL+H₂O
60mL+LiOH12g
1200
3
H₂/N₂
71/29
高Al₂O₃,
镁橄
榄石
镀Cu
Cu
1100℃,
3min
Ta,Mo
针等
金属化、焊接
一次完成
80 MoO₃97+NiO₃
98%氧
化铝，
滑石，
镁橄
榄石
Cu;
Ag/Cu
21/79
1200℃,
3~
5min,
800℃,
3min
可伐，
Mo
Fe-Ni
一次封成，用
于针封
81
MoO₃40+Ni-Mn
合金60,(Ni-
Mn合金，Ni40,
Mn60)
1050~
1100
10
还原
82
Mo50+Mn40+
易熔玻璃10,
(易熔玻璃：
SiO₂80.5,
B₂O₃12.9,Na₂O
3.8,K₂O0.4,
Al₂O₃2.2)
1250
>94%
氧化铝，
镁橄榄
石，锆
英石，
块滑石，
长石
可用30%Ni
代M o
83
Mo(60～80)十
Mn(40～20)十
Fe+Na₂SiF₅
(5～10)
(10～20)μm
1000~
1200
10→
1250~
1300
湿H₂/N₂ Al₂O₃,
镁橄榄石
镀Cu,
Ni
Ag-Cu
共熔
800~
850℃
1200~
1500
金属化要进行
两次
84
Mo33.4+Mn4.8+
Cu28.5+Ag19+
TiH₂14.3
1000
3
H₂
95%
氧化铝
85 Mo74.4+Mn6.8+
MoSi₂18.8
1170
30
+20℃
H₂/N₂
1/3
Al₂O₃,
BeO
1015
86
Mo70+Cr30
1100~
1150
30
H₂
50%~
75%
氧化铝
Cr含量个，金
属化温度↓

[Page 293]
附录
283
续表
序
号
配方组成
(质量分数)/%
金属化
温度/℃
保温时
间/ min
金属化
气氛
适用
瓷件
二次
金属化
焊料
钎焊
条件
连接
金属
连接强度
o₆/×9.8
N/cm²
注
87
Ag90+Cu₂O5+
Al₂O₃5
1000~
1100
98%
氧化铝
烧A g 粉Ag-Cu-
Zn-Cd
气喷灯
Fe-Ni
88
Ag46+Mn18+
Cu36
820
真空，
-50℃
H₂
Al₂O₃,
镁橄榄
石，滑石
尖晶石，
富铝红
柱石
Ni,Fe-
Ni,Fe-
Ni-Co
镀Ag
89
Mo34+CuO66或
Mo25+CuO75
830~
950
短时间
1000~
1050
>1200
空气
↓
H₂
↓
H₃
金属化分三步
进行
90
Cu₂O94.2%+
Al₂O₃5.8
>1190
↓
1100
氧化
↓
还原
Al₂O₃
原料在空气中
1250℃,30min
燃烧，冷却后粉
碎再涂，金属化
分两步进行
91
Pt91+MnO
4.63+SiO₂2.73
+硬脂醇锰1.64
1250
30
空气
>85%
氧化铝
Au
1063℃
175
对F、Cl不活
泼，硬脂醇锰作
用是增加粉末在
溶液中的分散度
注：1.所收集的是生产实用的或者经验证明是较好的配方。
2. 表中列出的相应工艺条件是较好的条件，具体试验过程及工艺条件的范围请查阅有关参考资料。
3. 表中所列封接强度一般指抗拉强度，若为其它强度则加以注明。
4. 配方组成后面有时列出μm 数，是涂层厚度数值。
5. 列表顺序大体是按金属化温度高低排列的，1600℃以上为高温，1600～1200℃为中温，1200℃以下为低温金
属化。
附录5
金属化法焊接的母材、金属化方法、焊接材料、焊接工艺参数和
接头强度
母材
金属化方法
焊接工艺参数
接头强度/MPa
6003铝合金-1Cr18-
Ni9Ti不锈钢的共晶反
应钎焊
Ni-Ag作中间层，1Cr18-
Ni9Ti不锈钢被焊表面依次镀
上5μm Ni和10μm Ag
真空度2×10⁻²Pa,580℃×
5min×0.2MPa
Ni-Cu作中间层，1Cr18-
Ni9Ti不锈钢被焊表面依次
镀上5μm Ni和10μm Cu
在不锈钢表面镀银
590℃×(5～10)min
中间层铜、银、镍电刷镀到
不锈钢表面，铜、银镀厚度5~
20μm,镍镀厚度10μm
焊接在真空度不低于5×
10⁻³Pa的真空炉中进行双温
扩散焊，施加压力0.1MPa

[Page 294]
284
材料焊接原理
续表
母材
金属化方法
焊接工艺参数
接头强度/MPa
6003铝合金-1Cr18-
Ni9Ti不锈钢的双温扩
散焊
中间层铜电刷镀到不锈钢
表面厚度5～20μm
不低于5×10⁻³Pa的真空
中，施加压力0.1MPa。初温
570℃+低温510(530)℃×10
(30、60、120)min
铜厚度10μm时最高，
85MPa
中间层银电刷镀到不锈钢
表面，厚度5～20μm
不低于5×10⁻³Pa的真空
中，施加压力0.1MPa。初温
590℃+低温530(550)℃×10
(30、60、120)min
中间层镍电刷镀到不锈钢
表面，厚度10μm
不低于5×10⁻³Pa的真空
中，施加压力0.1MPa。初温
590℃+低温530(550)℃×10
(30、60、120)min
在不锈钢上镀银、镍两种中
间层
6063铝合金/镀银层/镀镍
层/不锈钢模式，高温加热温度
590℃,低温保温温度530~
550℃×10～120min
钛-铝的压力焊
钛表面镀铝
压下率达47%～50%,压力
为210MPa
比铝的强度极限高
1.5倍
预涂覆钛-铝超声波
焊接
钛合金在钎料池中，200~
650℃下超声波振动1～60s
加热温度420℃,施加超声
波5s,超声波频率20kHz,超
声波振幅20μm
120～141
A Z 3 1 B 镁合金和
H D G 6 0 镀锌钢板的
CMT熔钎焊
HDG60镀锌钢板
电压18～21V×焊接速度
7.2～8.5mm/s×送丝速度
4～5m/min
AZ61焊丝1.75N
AZ92焊丝1.65N
MnE21焊丝1.5N
AZ31B镁合金与钢的
电阻点焊
钢板镀锌层厚度0.02 mm
6～11kN
AZ31B镁合金/304不
锈钢的扩散焊
镀镍
镁合金在上，不锈钢在下。
真空度为1.33×10⁻³Pa,
510℃×20min×2MPa
镁/钢异种金属加镍中
间层的激光-TIG复合热
源焊接
镍
激光功率390W,激光离焦
量为一1 . 8mm,焊接速度
850mm/min,TIG电流100A
170.8
金刚石
镀覆
化学镀
将金刚石放入30g/L NiCl₂ ·
6H₂O+26g/L
NaH₂PO₂ ·
H₂O+20g/L
NaKC.H₄O₆ ·
4H₂O镀液中，pH值为4.5~
5.5,85～90℃下，搅拌20~
25min
采用氢化和氮化的方法，使
之形成氢化物TiH₂、Ti₃N₂、
Z rH₂、Z r₃N₂等
金刚石与40Cr钢钎焊
复合镀Ti-Ni金刚石的钎
焊，金刚石表面分别采用真空
微蒸发镀覆技术和金刚石滚
镀方法将其表面镀Ti和Ni,
镀后增重2 0 % , 其中Ti≤
0.5%。选用Ag基钎料
680℃×18s,700℃×12s,
750℃×5s,800℃×3s,850℃
×1s,900℃×瞬时，钎料90%
(Ag-Cu)共晶—10%Ti
140MPa
LF3与0Cr18Ni9的电
刷镀过渡层钎焊
电刷镀镍、铜①
对不锈钢待焊表面进行电净
和活化处理之后进行电刷镀，
流程为打磨→电净→活化→电
刷镀镍、铜→清洗→钎焊540℃
34

[Page 295]
附录
285
续表
母材
金属化方法
焊接工艺参数
接头强度/MPa
6061铝合金与1Cr18-
Ni9Ti电刷镀过渡层钎焊
在不锈钢焊接表面进行电
刷镀过渡层Ni(厚度约5μm)
和Ag(厚度约5μm) , 不加
钎料
在不锈钢钎焊表面先镀Ni,
后镀Ag,然后与6061铝合金进
行真空钎焊，真空度为1×
10⁻³Pa,焊接温度580℃,保温
分别为1min、5min和20min
Mo与钢的钎焊
镀镍60μm
1000℃×30min×30MPa
300
Mo与铜的真空扩散焊
在Mo的连接表面镀一层
厚为7～14μm的Ni
真空度1.3332×(10⁻⁷~
10⁻⁸)MPa(800～1050)℃×
(10～20)min×(9.80~
15.60)MPa
铝-钛异种金属超声波
钎焊
钛镀铜厚度在2～10μm。
用95Zn-5Al合金作钎料(熔
化温度为382℃)
先将铝合金与已镀铜的钛
浸入熔化了的钎料，再在大气
中进行超声波钎焊。超声波
频率为17.4kHz,功率500W,
加压340N,加压时间3s
钛与铝的异种金属扩
散焊
钛镀铝(780～820)℃×
(35～70)s
(520～550)℃×60s
21.4
铝合金和不锈钢的火
焰钎焊
不锈钢表面镀铝
HL401钎料和QJ201硬钎
剂，540～550℃
41.3MPa
陶瓷-金属钎焊
以Mo-Mn法对陶瓷金属化
真空度5×10⁻³Pa,820~
840℃×3～5min
SiC陶瓷与Fe基合金
的焊接
对陶瓷化学镀镍
Si₃N₄-Q235钢的焊接
化学镀镍4h、镀镍层厚
度50μm
钎料为BAg72Cu。辉光钎
焊：真空度在0.1Pa以下，工
作气压20Pa,辉光电压850V,
850℃×8min
镀镍层厚度为30μm、
36μm、39μm、65μm,接头
抗剪强度分别为58MPa、
70MPa、77.05MPa、117.31MPa
日用陶瓷与1Cr18-
Ni9Ti不锈钢的焊接
化学镀镍
(280～360)℃×5min,钎料
是Sn-Ag3.5
钎焊温度为300℃时，接
头剪切强度15.7MPa
Al₂O₃ 陶瓷与Cu的
钎焊
对Al₂O₃ 陶瓷进行离子溅
射涂覆表面金属化
涂覆Ti-Cu
钎料Ag-Cu-Ni(NiCuSi-
13),795℃
5488±686N/cm²
涂覆Ti-Au
3430±411
涂覆Cr-Cu
2450±274
涂覆Cr-Au
2450±343
涂覆Al-Cu
686±343
涂覆Al-Cu
Pb-Sn(60Pb-40Sn)795℃
2744±98
涂覆Al-Au
Pb-Sn-In(37.5Pb-37.5Sn-
25In)140℃
1960±34.3
Al₂O₃/A1和低碳钢的
软钎焊
50μm厚度的纯铜箔
260℃×0.5min
24
金刚石与40Cr钢钎焊
复合镀Ti-Ni,金刚石表面
分别采用真空微蒸发镀覆技
术和金刚石滚镀方法将其表
面镀Ti和Ni
680℃×18s,700℃×12s,
750℃×5s,800℃×3s,850℃×
1s,900℃×瞬时
140MPa
金刚石与硬质合金的
焊接
采用化学沉积的方法在金
刚石表面镀厚度30μm的金
属化膜
采用Ti箔和Ag-Cu共晶合
金箔作为中间层置于金刚石
镀膜与硬质合金(WC+8%
Co),即依次为金刚石镀膜/Ti
箔/Ag-Cu/硬质合金。焊接
条件：真空度2.5×10⁻³Pa,
880℃×30min×10MPa

[Page 296]
286
材料焊接原理
续表
母材
金属化方法
焊接工艺参数
接头强度/MPa
金刚石与钢的盐浴焊
金刚石表面渗覆Ti而金
属化
金刚石与钢的盐浴焊接
头拉伸强度为100MPa
钢体表面喷涂Ni基合金，
Ni作为中间层
将表面渗覆Ti的金刚石颗
粒置于钢体表面，其上喷涂
Ni基合金，放入坩埚中，坩埚
放入炉中，加热到焊接温度
LF3与OCr18Ni9的电
刷镀过渡层钎焊
电刷镀镍、铜①
钎焊工艺②采用STD-200-C
电刷镀设备对不锈钢待焊表
面进行电净和活化处理之后
进行电刷镀，流程为打磨→电
净→活化→电刷镀镍、铜→清
洗→钎焊
注：1.材料。母材LF3(Al-Mg3合金，熔点625℃)与0Cr18Ni9,钎料为质量分数Al-Mg6-Si10-Cu6-Zn8的铝基钎
料，钎剂为质量分数LiCl25-KCl42-ZnCl₂10-NaF12-SnCl₂5-CdCl₂6。
电刷镀用活化液：浓度为36%～38%的盐酸溶液20～30g/L+ 氯化钠130～150g/L+ 少量添加剂，pH 值0.2～0.8,
室温活化30～40s;
电净液为NaOH
20～30g/L+Na₃PO₄·12H₂O
40～60g/L+Na₂CO₃20～30g/L; 特殊镍液为
NiSO₄·7H₂O
396g/L+NiCl₂·6H₂O
150g/L+浓度36%～38%的盐酸21g/L+
羧酸89g/L;
高速铜液为CuNO₃·H₂O
430g/L+CuSO₄·5H₂O40g/L。
2. 钎焊工艺。采用STD-200-C电刷镀设备对不锈钢待焊表面进行电净和活化处理之后进行电刷镀，流程为打磨→电
净→活化→电刷镀镍、铜→清洗→钎焊。
附录6
活性金属法焊接的母材、活性材料、焊接工艺参数和接头强度
母材
活性材料
焊接工艺参数
接头性能/MPa
T A 4 钛合金的
钎焊
Cu-30Ti-20Zr钎料
950℃×(1 ～30)min×
真空度4 M P a × 压
力0.5MPa
Ti-20Zr-25Cu-10Ni钎料
950℃×(1～30)min×
真空度4MPa×压力0.5MPa
1040
Ti-37.5Zr-15Cu-10Ni钎料
880℃×15min×真空
度2×10⁻³Pa
164.3～186.8
Ti-(30～40)Zr-(5～10)Cu-(4～9)Ni-4~
9Co钎料
930℃×15min×真空
度2×10⁻³Pa
297.5～399.5
钛合金高温钎焊
Ag基钎料、Al基钎料和以Ti、Zr为基再
加入Cu、Ni、Mn、Be、Pd、V和Nb的Ti基钎
料厚度50μm
(860～950)℃×(5~
30)min
TA15的真空钎焊
钛基钎料有Ti-Zr-Be、Ti-Cu-Ni和Ti-Zr-
Cu-Ni系等
焊接：930℃×15min×
10⁻²Pa。
焊后热处理：930℃×
15min×10⁻²Pa
室温：焊后910,热
处理965;550℃:焊后
565,热处理575
Al₂O₃ 陶瓷①与
Ni
Ti-Ni活性金属
真空度小于6 . 7 ×
10⁻⁸Pa,(985～1000)℃
×(3～5)min,随炉冷却
Ti-Ni-Ag活性金属

[Page 297]
附录
287
续表
母材
活性材料
焊接工艺参数
接头性能/MPa
Al₂O₃ 陶瓷①
与Ni
Ag-Cu-Ti,100μm厚的Ag箔和2μm厚的
Ti箔夹在Al₂O₃陶瓷与Ni母材之间；也可
以制成Ti-Ni-Ag薄片使用，夹在Al₂O₃ 陶
瓷与Ni中间作为钎料
在真空炉或者氩气保
护之下加热至1000℃,保
温7min
接头强度可以达
到140
Ag-Cu-Ti钎料
钎焊温度增加
到1025℃
26.3
Al₂O₃ 陶瓷与Nb
的焊接
Ag-Cu-Ti活性钎料
真空度为3×10⁻²Pa,
(770～1120)℃×(3~
60)min
820℃×15min时，
接头剪切强度
为223MPa
Ni-Ti作为钎料的钎焊
1350℃×20min,真空
度3×10⁻²Pa
140
Cu-Ti-Zr活性钎料，成化学成分
为77Cu18Ti5Zr
真空度0.03Pa,1100℃
×(10～60)min
1100℃×10min时，
162
Al₂O₃ 陶瓷与金
属Ti的钎焊
Cu-Ti
真空度大于6.7×
10⁻³Pa,960℃×2min
77.6
Ni-Ti,Ni箔厚度15μm
真空条件下1000℃×
5min
Ni-Ti-Cu活性金属法钎焊
在Ni的质量分数为
28.5%或者33%的Ni-Ti
合金中加入质量分数
10%的Cu,也可以在厚
度为10～20μm的Ni箔
表面镀上一层Cu。钎焊
工艺参数为在真空炉中
加热到900～980℃保
温5min
Al₂O₃ 陶瓷与金
属Cu的钎焊
采用Ag-Cu-Ti活性钎料
真空度1.0×10⁻²~
2.0×10⁻³Pa,真空度1.0×
10⁻²~2.0×10⁻³Pa,加热
温度825～925℃,保温
5 ～9 0 min, 加热速度
15℃/min,随炉冷却，加
热速度15℃/min,随炉
冷却
>850℃×>20min,
>80
采用Cu-Ti活性钎料
真空度大于6.7×
10⁻³Pa,(900～1120)
℃×(2～5)min
46.6
Al₂O₃ 陶瓷进行
离子溅射涂覆表面
活化金属化钎焊Cu
涂覆Ti-Cu层
钎料Ag-Cu-Ni(NiCu-
Si13),795℃
(5488±686)N/cm²
涂覆Ti-Au
(3430±411)N/cm²
涂覆Cr-Cu
2450±274
涂覆Al-Au
2450±343
涂覆Al-Cu
686±343
涂覆Al-Cu
钎料Pb-Sn(60 Pb-40Sn)
260℃
2744±98
涂覆Al-Au
钎料Pb-Sn-In(37.5Pb-
37.5Sn-25In)260℃
1960±34.3

[Page 298]
续表
母材
活性材料
焊接工艺参数
接头性能/MPa
Al₂O₃ 陶瓷与
Q235钢钎焊
Cu70Ti30作为钎料
真空度不低于10⁻²Pa,
1100℃×10min
Al₂O₃ 陶瓷与低
碳钢的钎焊
钎料为Ag-Cu-3Ti
10⁻⁴Pa的真空度，
900℃×5min
103
Al₂O₃ 陶瓷与不
锈钢的钎焊
Ag-Cu共晶(Ag39.9-Cu60.1)中加入质
量分数3%的Ti,钎料厚度0.1mm
900℃×15min
钎焊Al₂O₃ 陶瓷
和可伐合金( Fe -
26Ni-16Co)
Cu₂O+Cu作中间层的Ag-Cu-Ti活性
钎料
采用蒸涂法在Al₂O₃
陶瓷表面涂1 0 μ m 的
20Cu₂O+80Cu(质量分
数),在5×10⁻⁴Torr真
空下，进行8 4 0 ℃×
10min的钎焊
Mo-Mn 法及Ag-Cu-Ti 活性钎料直接
钎焊
M o 粉：M n 粉= 4 :
1,用黏结剂拌匀，涂敷于
Al₂O₃ 陶瓷表面，置于
25%H₂- 75%N2气中进
行1500℃×60min金属
化，然后再在这个金属化
层上电镀约10μm的Ni。
800℃×10min
Ag-Cu-Ti
在5×10⁻⁴Torr真空
下，进行840℃×10min
的钎焊
Al₂O与4J33(Fe-
15Co-33Ni)可伐合
金进行钎焊
AgCuTi活性钎料
900℃×5min
144
Si₃N₄ 陶瓷
Cu-Ni-Ti钎料，(Cu85-Ni15)80-Ti20钎料
1100℃×10min
285
Ag-Cu-Ti钎料
Al-Ti
Al-Zr
Si₃N₄陶瓷与45钢
钎料采用Cu-Cr、Cu-Sn-Ti、Cu-In-Ti
在真空度不低于5×
10⁻⁵Torr,加热温度分别
为1050℃(Cu-Cr)、1100℃
(Cur-Sn-Ti)、1050℃(Cu-In-
Ti)与900℃(Ag-Cu-Ti),
保温10min
钎焊接头剪切强度
分别为38.35MPa(Cu-
Cr)、70.9MPa(Cu-Sn-
Ti)、102.6MPa(Cu-In-
Ti)与117.35MPa(Ag-
Cu-Ti)
Si₃N₄ 陶瓷与低
碳钢的钎焊②
钎料(Ag-Cu共晶)97-3Ti
900℃×10min
S₃N₄与镍基IDZ125
合金的钎焊
用60μm(Ag-Cu共晶)95-5Ti钎料钎焊
920℃×8min,真空度
为(2～3)×10⁻³Pa
77
(Ag-Cu)共晶93-7Ti/Ni-1⑨复合钎料
钎焊
是将钎料( 厚度为
60μm)夹在Si₃N₄与
LDZ125合金之间。
Si₃N₄
与Ag-Cu-Ti相邻，Ni-1与
LDZ125合金相邻，钎焊工
艺为9 2 0 ℃× 5m i n →
1160℃×5min,真空度为
(2～3)×10⁻³Pa
30～35
Ag-Cu-Ti-Nb(Ta)复合钎料
288
材料焊接原理

[Page 299]
附录
289
续表
母材
活性材料
焊接工艺参数
接头性能/MPa
Si₃N₄-GH188镍
基合金的钎焊
Ni-25.6Hf-18.6Co-4.5Cr-4.7W作为
钎料
在(3～5)×10⁻²Pa的
真空条件下，(1200~
1250)℃×10min,
Si₃N₄与Inc one
I600合金钎焊
Ag71-Cu27-Ti2钎料
900℃×20min
Si₃N₄与因瓦(In-
var)合金的焊接
Cu-Ti,Ni-Ti、Ag-Cu-Ti、Ag-Cu-Ti、Ag-
Cu-Ti-In、Cu-Ti-Be
AIN陶瓷与Cu以
及Mo、W的焊接④
钎料有：Ag-Cu系、Ag-Cu-Ti系、Ag-Cu-
Zr系、Ag-Cu-Hf系、Ag-Cu-V系、Ag-Cu-Ti-
Co系、Ag-Cu-Ti-Nb系、Cu-Ti系、Cu-Zr系、
Cu-Ti-Sn系、Cu-Ti-Sn-Ni系、Pb-Ag-Ti系
钎焊A I N 和M o
Ag-27Cu-2Ti钎料
6×10⁻³Pa的真空，
850℃×8100s
Mo/AIN/Mo接头
强度90～100
钎焊日用陶瓷与
1Cr18Ni9Ti不锈钢
Ag-Cu-Ti钎料
20℃/min的速度加热
到800℃,保温10min,再
以5℃/min的速度加热
到钎焊温度；冷却时先以
5℃/min的速度冷却到
500℃,然后再随炉冷却
金属与陶瓷材料
的摩擦焊
Ti
10s×30MPa
33～79
10s×30MPa
109
Nb
6s×30MPa
67～90
Zr
10s×30MPa
46～82
氧化锆陶瓷(Y₂O₃
稳定)与灰口铸铁
(HT28-48)钎焊
钎料为活性材料Ag-Cu-Ti
真空度1.33×10⁻²Pa,
(800～1000)℃×(2~
30)min
257
SiCP/2618Al复
合材料的反应扩
散焊
采用加入活性元素钛粉末(质量分数)
0.7～2.8的40.7银-40.0铝-19.3铜粉末
混合而成
真空度3.2×10⁻³Pa,
(510～540)℃×(15～60)
min×1.5MPa的压力
101
T i - A l 合金与
40Cr钢扩散焊接
钎焊Ti₃Al金属
间化合物Ti-24Al-
15Nb-1Mo
Ti-15Cu-15Ni
真空度2×10⁻²Pa,
980℃×10min
6 5 0 ℃的高温强
度341.5MPa
真空度2×10⁻²Pa,
980℃×30min
6 5 0 ℃的高温强
度290.3MPa
真空度2×10⁻²Pa,
980℃×60min
6 5 0 ℃的高温强
度255.0MPa
真空度2×10⁻²Pa,
1010℃×60min
6 5 0 ℃的高温强
度224.0MPa
真空度2×10⁻²Pa,
1015℃×10min
6 5 0 ℃的高温强
度224.7MPa
真空度2×10⁻²Pa,
1050℃×10min
6 5 0 ℃的高温强
度209.3MPa
Ti-14Al-21Nb
钎料Ti-20Zr-13Ni-7Cu
1.5×10⁻²Pa的真空，
980℃×15min
Ti-14Al-27Nb
钎料为Ti- 35 Zr- 15 Ni- 15 Cu, 熔点
830～850℃
真空度8×10⁻⁴Pa,
1050℃×5min
253.6
Ni-7Cr-5Si-3B-3Fe,熔点为970～1000℃
真空度8×10⁻⁴Pa,
1100℃×5min
249.6

[Page 300]
续表
母材
活性材料
焊接工艺参数
接头性能/MPa
Ti-Al33.3-Nb4.8-
Cr2(质量分数%)的
金属间化合物
Ti-Cu15-Ni15(质量分数%)作为钎料
1150℃
钎焊接头抗拉强度
为295MPa,剪切强度
为322MPa
Ti-35Zr-15Ni-
15Cu基钎料钎焊
TiAl与TC4
Ti-35Zr-15Ni-15Cu钎料
1.33×10⁻⁴Pa,850℃×
10min
139.97
1.33×10⁻⁴Pa,850℃×
10min
101.45
1.33×10⁻⁴Pa,950℃×
10min
89.44
1.33×10⁻⁴Pa,1000℃×
10min
70.28
TiAl与SiC陶瓷
的真空钎焊
采用厚度为20μm的68.32%Ag-27.14%
Cu-4.54%Ti作为钎料
6.6×10⁻³,900℃
×10min
剪切强度高
达173MPa
碳/碳复合材料之
间的焊接( 强度
22MPa)
Al-10%～15%Ti钎料
钎料厚度0 . 23 mm,
900℃×20min
8.21
钎料厚度0 . 10 mm,
950℃×10min
8.06
钎料厚度0 . 21 mm,
1050℃×10min
9.50
钎料厚度0 . 15 mm,
1100℃×10min
16.01
活性钎料Cu-15%Ti
1050℃×30min
21
0.1mm厚度Ag-26.4Cu-4.6Ti钎料
对接，真空度2×
10⁻²Pa,900℃×10min
三点弯曲强度38.21
0.2mm厚度Ag-26.4Cu-4.6Ti钎料
搭接，真空度2×
10⁻²Pa,900℃×10min
剪切强度22.09
碳/碳复合材料与
钛的焊接
Ag-26.7Cu-4.6Ti的0.05mm的箔片作
为钎料
910℃×10min,真空度
低于10 ⁻⁴ Pa
25
Ti-Cu-Ni系和Ti-Cu-Si系
Ag-Mn,Ag-Ti系、Ti-Zr-Ni
碳/碳复合材料与
铜的钎焊
50Cu-50Pb作为钎料
710℃
强度不高
100μm厚的Ag71-Cu27-Ti箔作为钎料
820℃左右
三点弯
曲
强
度116MPa
49Ti-49Cu-2Be作为钎料
在真空条件下，980℃
×5min
远远高于母材的接
头强度
0.01mm的Ti箔作为钎料
1000℃×5min
50MPa,硬度约
为110HV
利用离子镀在碳/碳复合材料的表面镀上
几层Ti和Cu;另一种方法是在碳/碳复合
材料的表面涂上用有机黏结剂调制成糊状
的Ti粉和Cu粉的混合物
对碳/碳复合材料
的表面进行预镀处理
后，得到的接头强度
较高，约为6 2 ~
63MPa;而对碳/碳复
合材料的表面进行预
涂处理的接头强度最
高，约为72MPa,硬度
约为200HV
290
材料焊接原理

[Page 301]
附录
291
续表
母材
活性材料
焊接工艺参数
接头性能/MPa
碳/碳复合材料与
铜的钎焊
Cu-2Al-3Si-2.3Ti箔钎料
2×10⁻³Pa以上的真
空中，1030℃
Ti70-Cu15-Ni15为钎料
1000℃,加压1kPa
剪切强度为24MPa
Cr和Mo的混合粉料进行钎焊
利用Cr和Mo的混合
粉料在高温真空状态下
与碳/碳复合材料表面发
生固相反应( 温度在
1300℃以上，保温1h)。
再利用浆料涂于表面改
性的碳/碳复合材料与铜
之间，加热1100℃,保
温20min
接头的剪切强度可
达34MPa
活性钎料15Cu-15Ni-70Ti、68.8Ag-
26.7Cu-4.5Ti、63Ag-34.3Cu-1Sn-1.75Ti
活性浇铸法焊接
碳/碳复合材料与铜
表面涂覆一层活性材料
将铜合金(Cu-Zr-Cr)
浇铸在其表面
梯度过渡层焊接
碳/碳复合材料与铜
Cu-Fe-Cu膜/Mo片/Fe-Cu-Ag膜的多层
中间层
970℃×10min
34
钎焊碳/碳复合材
料与高温合金
Si、Mg₂Si、TiSi2等
1420～1490℃
以Ni-Pd为基的钎料，加入活性元素Ti、
Cr、V等，40Ni-Pd,Ni-Pd6.6～14.5V,Ni-
Pd-12～25Cr,Ni-Pd-12～25Cr-6.6～14.5V-
Si-B
石墨的钎焊
Ti
133.322×10⁻⁴Pa,950℃
79Ag-Cu
133.322×10⁻⁴Pa,1850℃
Ni-Rh
133.322×10⁻⁴Pa,1850℃
48Ti-48Zr-4Be
133.322×10⁻⁴Pa,1900℃
36～45Ni-5～10Ti-Fe
氩气，1300～1400℃
80～50Ti-20～50Ni-Si
氩气，1000～1050℃
40～70Ti-60～30Ni-Si
氩气，950～1000℃
35Au-35Ni-30Mo
真空及氦气，2000℃
直接电阻焊
真空及氦气，2000℃
64Ni-20Cr-8Mo-8W
2842(2156)室温
(800℃)N/cm²
铌基钎料、金基和钯基钎料
真空度一般为133.322×
10⁻⁴Pa
Ti-Ni
真空度2×10⁻²Pa,
1420℃×20min
25.02MPa,强度系
数为62.55
Ti-Cr
22.8MPa,是石墨
抗弯强度的57%
石墨与铜之间的
焊接
以钛或者银-铜-钛作为钎料
钎料采用快速凝固技术获得的(质量分
数%)35Ti-35Zr-15Cu-10Ni-5熔点为850℃
的30μm厚的非晶体钎料
真空度为6×10⁻³Pa,
10min×870℃
接头强度达到母材
石墨的70.22%
钛基非晶体钎料(原子分数%)45Ti-30Zr-
15Cu-10Ni,厚度20μm,中间层材料0.2mm
的M o 片和C u 片
按照Cu/钎料/中间
层/钎料/掺杂石墨的顺
序组装，进行真空钎焊。
钎焊温度900℃

[Page 302]
续表
母材
活性材料
焊接工艺参数
接头性能/MPa
钎焊石墨和SiC
陶瓷
质量分数Co-73.3Ti的钴基高温钎料
1060℃×13min
单层金刚石的
钎焊
采用Cu-Sn-Ti、Cu-Cr、Ni-Cr-P、Ni-Cr-
Ag、Ag-Cu-Ti等
钎料90%(Ag-Cu)共晶-10%Ti合金箔，
基体材料是40Cr
真空度5×10⁻³Pa,
920℃×20min
金刚石与硬质合
金的焊接
采用Co-Si合金焊接金刚石与硬质合金
以烧结的方法将金刚
石与硬质合金连接在一
起。烧结条件：1450℃×
压力6 GPa, 烧结时间
3min、5min
①用于活性金属法焊接Al₂O₃ 陶瓷的活性金属如下。
陶瓷
用活性金属法连接Al₂O₃ 陶瓷
族
系
活性金属实例
A l₂O₃陶瓷
IV族
Ti系
Ti,Ti-Cu,Ti-Cu-Ag
Ti-Cu-Ag-In,Ti-Cu-Ag+Cu+Cu₂O
Ti-Cu-Ag-Sn,Ti-Cu-Be
Ti-Cu-Fe,Ti-Cu-Ge
Ti-Cu-Ni,Ti-Cu-Sn
Ti-Cu-Au,Ti-Cu-Au-Ni
Ti-Ni,Ti-Ni-Ag,Ti-Ni+Au
Ti-Ni-Al-β
Ti-Fe,Ti-Al-Si,Ti-Sn
Zr系
Zr,Zr-Cu-Ag,Zr-A1,Zr-Al-Si
Zr-Ni,Zr-Fe
H f 系
Hf
Ⅲ族
Al系
A1,Al-Cu,Al-Si,Al-Si-Cu
Al-Si-Mg,Al-Ni,Al-Ni-C
Al-Li,Al-Cu-Li
V族
V系
V,V-Ti-Cr
Nb系
Nb,Nb-Al-Si
其它
Ni系
Ni,Ni-Cr,Ni-Y
Cu系
Cu,Cu₂O
Cr-Pd
②由于Si₃N₄ 陶瓷与钢的线胀系数相差较大[Si₃N₄
陶瓷的线胀系数为3×10⁻⁶/℃,而钢的线胀系数为(11～12)×
10-⁶/℃],因而Si₃N₄ 陶瓷与钢的钎焊接头中存在有较高的内应力而使承载能力下降，严重时会发生钎焊后在Si₃N₄ 陶
瓷界面上产生裂纹的现象，所以，应当采取缓解应力的措施(注②表1给出了钎焊采用的活性中间层材料)。在采取缓解
应力的措施中，在Si₃N₄ 陶瓷与钢的钎焊接头中，增加应力缓解层是一种行之有效且可行的方法。注②图1给出了不同
材料作为中间应力缓解层对提高Si₃N₄ 陶瓷与钢的钎焊接头强度的效果。从图中可以看出，以Ag 或Cu 作为中间应力缓
解层有良好效果。从降低成本考虑，应当选用Cu 作为中间应力缓解层，试验证明，Cu 的厚度大于0.5mm 就可以有效降
低Si₃N₄ 陶瓷界面上的残余应力。注②表2给出了Si₃N₄ 陶瓷与金属的钎焊接头弯曲强度。
注②表1
钎焊采用的活性中间层材料
系
活性金属及其合金实例
Ti系
Ti,Ti-Cu,Ti-Cu-Ag,Ti-Ag,Ti-Cu-Ni,Ti-Cu-Au,Ti-Cu-Be,Ti-Cu-Be-Zr,Ti-Ni,Ti-Ni-P,Ti-Ni-
TiH₂,Ti-Al,Ti-Al-V,Ti-Al-Cu
Zr系
Zr,Zr-Cu,Zr-Cu-Ni,Zr-Ni
Al系
Al,Al-Cu,Al-Ag,Al-Ni,Al-Ti,Al-Zr,Al-Si,Al-Mg,Al-Mg-Cu-Si,Al-Cu-Mg-Mn,Al-Si-Mg
292
材料焊接原理

[Page 303]
附录
293
金属
Cu
Mo
焊接方法
中间层或者金属化方法
S
焊接条件(温度×时间×压力)
PVDTi0.5μm+Ag4μm
807℃×180s×5MPa
830℃×180s×5MPa
887℃×180s×5MPa
937℃×180s×5MPa
PVDZr0.7μm+Ag4μm
830℃×180s×5MPa
PVDHf0.5μm+Ag4μm
830℃×180s×5MPa
PVDV0.5μm+Ag4μm
830℃×180s×5MPa
Ti15μm
830℃×180s×5MPa
Zr20μm
830℃×180s×5MPa
B
1Ti-72Ag-Cu100μm
830℃×180s×5MPa
S
Ti10μm+Ni3μm
1120℃×真空
Zr20μm+Ni5μm
1120℃×真空
Ti7μm+Cu5μm
1120℃×真空
B
28Ti+Cu(原子分数)
1020℃×真空
47μZrm+Cu(原子分数)
63Ti-37Ni
1020℃×真空
1100℃×360s×3MPa
71Ti-29Ni
1100℃×360s×3MPa
42Ti-58Cu
880℃×360s×3MPa
4Ti-61Ag-35Cu
1100℃×360s×3MPa
续表
系
活性金属及其合金实例
H f 系
Hf
Nb系
Nb,Nb-Cu-Al
Cu系
Cu-Mn,Cu-Cr,Cu-Nb,Cu-V,Cu-Al-V
Ni系
Ni,Ni-Cr
Ta系
Ta
C o 系
Co
中间层材料
注②图1
应力缓解层材料对接头强度的影响
注②表2
Si₃N₄ 陶瓷与金属的钎焊接头弯曲强度/MPa
金属
Fe
Ni
Co
Cu
Nb
Mo
W
Ta
接头强度
325
389
151
16
289
420
90
376
焊接温度/℃
1200
1200
1300
1000
1400
1500
1300
1400
③Ni-1 的化学成分/质量分数(%)如下。
C
Cr
Co
W
Mo
Si
B
Ni
熔点/℃
0.89
16
8
5
4
5.3
2.04
余
1050～1100℃
④AIN 陶瓷与Cu 以及Mo、W 的焊接的研究成果如下表。
结果
TD144mm²/s
TD172mm²/s
TD178mm²/s
TD168mm²/s
TD183mm²/s
未试验
未试验
未试验
TD112mm²/s
TD188mm²/s
Sh9.8MPa
Sh98MPa
Sh18MPa
Sh49MPa
Sh167MPa
Sh192MPa

[Page 304]
续表
金属焊接方法
中间层或者金属化方法
焊接条件(温度×时间×压力)
结果
Mo
MB
Ti3μm+Cu100μm
880℃×360s×真空
(72Ag-28Cu)40μm+Ni4μm
真空
Sh100MPa
Ti3μm+Ag10μm+Cu100μm
880℃×360s×真空
Sh100MPa
(72Ag-28Cu)40μm+Ni3μm
真空
Sh67MPa
Ti(1～10μm)+Cu100μm
980℃×360s×真空
Sh28MPa(Tilμm)
Sh109MPa(Ti3μm)
Sh118MPa(Ti10μm)
(72Ag-28Cu)40μm+Ni3μm
真空
Sh138MPa(室温)
Sh145MPa(405℃)
Sh140MPa(605℃)
Sh127MPa(705℃)
Sh130MPa(805℃)
W
B
Ag-26.6Cu-5.0Ti
900℃×300s
Sh118MPa
Ag-25.2Cu-5.0Ti-5Co
900℃×600s
Sh116MPa
Ag-25.2Cu-5.0Ti-5Nb
900℃×300s
Sh147MPa
Cu
B
Pb-Ag-Ti合金
400℃×600s×1MPa
Cu
B
51Cu-14Ti-35Sn
750℃×360s×8MPa
Sh69MPa
775℃×360s×8MPa
Sh133MPa①
800℃×360s×8MPa
Sh154MPa①
45Cu-14Ti-35Sn-6Ni
738℃×360s×8MPa
Sh134MPa⑨
750℃×360s×8MPa
Sh134MPa①
800℃×0s×8MPa
Sh133MPa⑨
800℃×300s×8MPa
Sh133MPa①
800℃×360s×8MPa
Sh134MPa①
800℃×1080s×8MPa
Sh97MPa
39Cu-11Ti-50Sn
700℃×360s×8MPa
Sh74MPa
750℃×360s×8MPa
Sh74MPa
800℃×360s×8MPa
Sh146MPa①
36Cu-10Ti-50Sn-4Ni
700℃×360s×8MPa
Sh111MPa
800℃×360s×8MPa
Sh120MPa
850℃×360s×8MPa
Sh147MPa①
Cu
B
1000～1200℃在空气中预氧化。
采用Cu-O共晶成分在1063~
1083℃下氧含量80～3900ppm
焊接
在1063～1083℃氧含量80~
3900ppm下焊接
剥离强度0 N / m m
(Al₂O₃0.4μm)
剥离强度3 . 0 N / mm
(Al₂O₃0.6μm)
剥离强度9 . 2 N / mm
(Al₂O₃1.0μm)
剥离强度7 . 9 N / mm
(Al₂O₃1.32μm)
剥离强度6 . 3 N / mm
(Al₂O₃2.7μm)
剥离强度7 . 6 N / mm
(Al₂O₃3.0μm)
剥离强度1 . 2 N / mm
(Al₂O₃12.0μm)
剥离强度11 . 3N/ mm
(20℃)
剥离强度12 . 2N/ mm
(320℃)
294
材料焊接原理

[Page 305]
附录
295
续表
金属焊接方法
中间层或者金属化方法
焊接条件(温度×时间×压力)
结果
Cu
B
1000～1200℃在空气中预氧化。
采用Cu-O共晶成分在1063~
1083℃下氧含量80～3900ppm
焊接
在1063～1083℃氧含量80~
3900ppm下焊接
剥离强度10 . 4N/ mm
(400℃)
剥离强度5 . 9 N / mm
(450℃)
剥离强度2 . 0 N / mm
(720℃)
剥离强度0 . 9 N / mm
(840℃)
①在AIN 处破坏。
注：S—固相连接；B—钎焊；MB—金属化+钎焊；PVD一物理蒸镀；Sh—剪切试验；Pe—剥离试验；TD一热扩
散率。
附录7
采用中间层焊接的母材、中间层材料、焊接工艺参数和接头强度
母材
中间层
焊接工艺参数
接头强度/MPa
钛合金和不锈钢激
光焊
V、Ta、Cu、Mg等
V作为中间层时，有裂纹
Ta
Ta作为中间层时，接头强
度只有44MPa
Cu
激光功率1500W,脉宽14ms,
焊接速度0.32m/min,激光束向
不锈钢偏移
337
Mg
激光功率2500W,焊接速度
2m/min,间隙0.4mm
221
TC4和304不锈钢电
子束焊
V
焊接速度1.8m/min,电子束
功率6000W,电子束向不锈钢的
偏移量0.25mm,加速电压
25kV,电子束电流25mA
350
Cr25Ni15+TA7真空
扩散焊
Ta
900℃×10min×8.82MPa,
292.04
12Cr18Ni10Ti+TA7
真空扩散焊
V
32×15mim×80.9BMPa,
332×15min×80.98MPa,
V+Cu
13828×15mia×4.9MPa
V+Cu+Ni
V+Cu+Ni
3828×10mn×4.9MPea
.332×1×15min×4.9MPa,
Cu+Ni
1.3332×10⁻8
Cu+Ni
1000℃×10min×4.9MPa,
1.3332×108
Mg-Al异种金属搅拌
摩擦焊
Sn0.1mm
130
Sn0.4mm
175
Zn0.1mm
75
Cu0.1mm
90

[Page 306]
296
材料焊接原理
续表
母材
中间层
焊接工艺参数
接头强度/MPa
AZ31B镁合金与304
不锈钢的扩散焊
Ni箔
510℃×20min×2MPa、真空
度0.1～1MPa
36
Cu箔
530℃×30min×2MPa,真空
度0.1～1MPa
65
TA2钛合金的扩散焊
40μm的纯铜
850℃、900℃×30、60和120min×
5MPa,真空度1×10⁻⁴Pa
900℃×30min时，90
Al₂O₃ 的多晶体
中间层材料为3Y-TZP
10⁻⁴mmHg的真空×(1375~
1400)℃×(6 ～10)MPa×(20~
60)min,焊接后冷却到室温2h
Al-Cu异种金属的真
空扩散焊
Ag、Fe、Ni
A6061-S54C
A10504mm(70μm)
305.6
A2017-S54C
A10505mm(20μm)
280
A2017-S54C
Al-3%Mg 5mm
380
6003铝合金-1Cr18Ni9Ti
不锈钢的双温扩散焊
中间层Al-Si合金采用
箔片
不低于5×10⁻³Pa的真空中，
施加压力0 . 1 M P a 。初温
590℃+低温540(560)℃×10
(30、60、120)min
6003铝合金-1Cr18Ni9Ti
不锈钢的钎焊
Ni-Ag作中间层，对
ICr18Ni9Ti不锈钢表面
依次镀上Ni和Ag,其厚
度分别为5μm及10μm
0.2MPa×580℃×5min,真空
度2×10⁻²Pa
TC4和304L不锈钢
AZ31B
激光功率2500W,焊接速度
2m/min,间隙0.4mm
接头强度可达221MPa
铜作为中间层
激光功率1500W,脉宽14ms,
焊接速度0.32m/min,激光束向
不锈钢偏移
接头拉伸强度达到337MPa
钢与钛的真空电子
束焊
一般选用Nb或青铜
作为中间层材料，可以作
为钢与钛的真空电子束
焊中间层材料的有V+
Cu、Cu+Ni、Ag、V+
Cu+Ni、Nb、Ta等
厚度2mmTC4钛合金
和316L不锈钢电子束
焊接
采用铜作为中间层
焊接速度1.8m/min,电子束
功率6000W,电子束向不锈钢的
偏移量0 . 2 5 mm, 加速电压
25kV,电子束电流25mA
350
采用不同厚度的钒作
为中间层
接头强度都在323MPa以上
钢(不锈钢)与钛及钛
合金电弧焊
锆、铪、铌、钽、钒为过
渡材料，分别与钢(不锈
钢)与钛及钛合金电弧焊
钢与铜
镍及镍基材料

[Page 307]
附录
297
续表
母材
中间层
焊接工艺参数
接头强度/MPa
钢与青铜
镍
600℃×(10～13)min×(4.9~
9.8)MPa,真空度1.332×10⁻⁸~
6.666×10⁻⁹
12Cr18Ni9Ti+TU1
镍
900℃×20min×9.8MPa,真
空度1.3332×10-8
TA2钛合金
40μm的纯铜
900℃×30、60、120min×
5MPa,真空度1×10⁻⁴Pa
90、50、40
铝钛扩散焊
L40.4mm
(520～550)℃×60
s
18.5
L40.2mm
22.5
TA4与铜合金ZQSn10-
10的真空扩散焊
纯铜
(800～880)℃×30min×
10MPa,真空度1.33×10⁻³Pa
180
TC4钛合金和QA110-
3-1.5铜合金扩散焊
镍50μm
870℃×60min×10MPa
325
Ti60钛合金与因科尔
3128镍合金电子束焊
纯铜0.5mm
70kV×电子束电流10mA×
聚焦电流585mA×焊接速度
600mm/min
213
纯钒0.8mm
电子束电流10mA,焊接速度
700mm/min
924
90Cu-10Cr
合
金0 . 5mm
70kV×电子束电流10mA×
聚焦电流585mA×焊接速度
800mm/min
264
铜2-钒合金0.6mm
电子束电流10mA,焊接速度
600mm/min
铜0.5mm、钒0.5mm
作为梯度复合中间层
70kV×电子束流10mA×聚
焦电流5 8 5 mA× 焊接速度
800mm/min
先熔化铜，接头强度高，392
钢与锆的真空扩散焊
镍
Ta和Ni作为中间层，依
钢-Ni-Ta-Zr的顺序相叠加
镁/钢异种金属的激
光-TIG复合热源焊接
100μm纯镍
激光功率390W,激光离焦量
为—1.8mm,焊接速度850mm/
min,TIG电流100A
170.8
AZ31B/不锈钢的焊接
Ni箔
510℃×20min×2MPa,真空
度0.1～1MPa
36
Cu
530℃×30min×2MPa,真空
度0.1～1MPa
52
SYG960E超高强钢/
AZ31B镁合金
锌30μm
135
铜100μm
190
TC4和93W钨合金的
扩散焊
可伐合金23μm
980℃×30min×140MPa
190
1Cr13+Mo
Ni
(1000～1100)℃×(10～25)min×
(11.7～24.5)MPa,真空度
1.333×10⁻²MPa
Cu
1200℃×5min×4.6MPa,真
空度1.333×10⁻²MPa
无
(900～950)℃×(5～10)min×
(4 . 6～9 . 5) MPa,真空度
1.333×10⁻²MPa

[Page 308]
续表
母材
中间层
焊接工艺参数
接头强度/MPa
1Cr18Ni9Ti+Mo
Ni
(1000～1200)℃×(5～30)min×
(4 . 6 ～14 . 7)MPa, 真空度
1.333×10⁻²MPa
Cu
1200℃×30min×19.0MPa,
真空度1.333×10⁻²MPa
不锈钢+铍
Cu
650℃×40min×19.6MPa,真
空度1.333×10⁻³MPa
Ni
650℃×40min×19.6MPa,真
空度1.333×10⁻³MPa
Ag
750℃×(30～45)min×19.6MPa,
真空度1.333×10⁻³MPa
Ti60a-Ti钛合金和
GH3128镍基高温合金
电子束焊
纯铜(0.3mm、0.5mm、
0.7mm、1.0mm)
电子束流10mA×70kV×
600mm/min×聚焦电流585mA
149、213、
206、192
0.8mm的纯钒
电子束电流10mA,焊接速度
700mm/min
镍侧最高硬度924HV
CuCr作为复合中间
层0.5mm
70kV×10mA×800mm/min×
585mA
电子束位置：CuCr中间、
CuCr作为复合中间；偏向钛
0.25mm、偏向镍0.25mm
0.6mm的Cu₂V作为
中间层。
10mA×焊接速度600mm/
min,电子束对准中间层中间
位置
528HV
0.5mm铜、0.5mm钒
作为梯度复合中间层
70kV×10mA×800mm/min×
585mA,两道焊：先焊V;先焊铜
253,392
钛与钨的扩散焊
23μm的可伐合金
980℃×30min×140MPa×
10⁻³Pa
150
钛合金HA15与硬质
合金YG8扩散焊
0.1mmCu
860℃×30min×5MPa
118
Cr25Ni15+TA7真空
扩散焊
Ta
900℃×10×8.82,1.3332×
108
292.04
1Cr18Ni9Ti与TC4真
空扩散焊
Cu0.01mm+Ni0.02mm
箔
880℃×240min×1.0MPa
146
Cu0.01mm+Ni0.05mm
电镀
900℃×(60、15)min×1.0MPa
104,101
钛合金TC4和双相不
锈钢扩散焊
Ti-15.6Fe-4.9Mo
900℃×45min×4MPa
5 6 0 M P a , 为不锈钢
的84.8%
TC4钛合金与18-8不
锈钢扩散焊
Ti+Ni
396
Ni、Ag、Cu、V、Nb
钛合金TC2和铬青铜
QCr0.5TIG焊
铌过渡层
130A×(10～12)V×25m/h
钛-铜扩散焊
喷涂Mo
炉中焊980℃×300min×3.4MPa
186～216
喷涂Nb
炉中焊980℃×300min×3.4MPa
186～216
Nb 箔
炉中焊980℃×300min×3.4MPa
216～276
Al-Cu异种金属真空
扩散焊
Ag、Fe、Ni
铜-钼之间的扩散焊
Ni箔
(800～950)℃×(10~
15)min×(14.7～22.75)MPa,
1.3332×(10⁻⁷~10⁻⁸)
镀Ni
(800～1050)℃×(10~
20)min×(14.7～22.75)MPa,
1.3332×(10⁻⁷~10⁻⁹)
298
材料焊接原理

[Page 309]
附录
299
续表
母材
中间层
焊接工艺参数
接头强度/MPa
碳/碳复合材料①与
LAS玻璃陶瓷(MgO -
Al₂O₃-SiO₂)的扩散焊
MAS玻璃②
1200℃×20MPa×15min
将MAS玻璃③
(1150～1300)℃×20MPa×
30min
两个被焊焊件之间生
成石墨来扩散焊接碳/碳
复合材料
锰粉
铝粉
镁粉
使两个被焊焊件之间
生成碳化物来扩散焊接
碳/碳复合材料
用钛粉(75μm粒度)或
者钛箔(200μm箔)
1400℃×45min
B₄C+Ti+Si混合粉
末(2:1:1)
2000℃×15min×3.45MPa
室温8.99MPa,2000℃
为14.51MPa
使用中间层以形成碳
化钨扩散焊接碳/碳复合
材料
钨粉和碳粉
钨粉和碳粉在溶剂中混合，涂
到碳/碳复合材料表面，在
1450～1580℃下压力烧结
在1620℃时接头的剪切强
度为19.20MPa
在被焊焊件之间生成
B₄C扩散焊接碳/碳复合
材料
硼和石墨混合粉
1995℃温度和7.38MPa的压
力下
在1660℃时的最大剪切强
度为21.57MPa
单独采用硼粉
B 和B 十C
B为中间层，在1995℃,压力由
3.10MPa提高到7.38MPa时
接头在1575℃下的抗剪强
度由6.94MPa提高到9.70MPa
用硅化物作为中间层
形成SiC焊接碳/碳复合
材料
TiSi₂
乙醇调制成糊状，涂在焊件表
面。在一定的压力下升温至
1310℃,压力降到0,再升温至
1480℃以上，中间层材料全部熔
化后，保温2～15min,然后冷却
到1310℃,液相完全消失后，继
续加压至0.69MPa,直到冷却到
室温。这实际上是“扩散焊+钎
焊+ 扩散焊”
30
Mg₂Si
氩气保护，1420℃×45min,
1200℃×90min
剪切强度5MPa
采用750μm厚的硅
氩气保护，1420℃×45min
剪切强度为22MPa
形成Al₄C₃扩散焊接
碳/碳复合材料
750μm厚的铝箔
氩气保护，1000℃45min
剪切强度为10MPa
用玻璃作为中间层焊
接碳/碳复合材料
SABB玻璃[(质量分
数)70.4SiO₂-2.1Al₂O₃-
17.5B₂O₃-10.0BO]
1300℃×60min
30MPa
采用酚醛树脂焊接碳/
碳复合材料④
Q-913钨酚醛树脂，钨
含量为质量分数12%。
钨粉：200目，纯度为质
量分数95%
在高温热压炉中于1500℃进
行碳/碳复合材料之间的焊接
碳/钨摩尔比1:0.25,200℃
24.0MPa;1500℃16.1MPa
钼酚醛树脂
注④
碳/钼摩尔比1:0.5,200℃
34.7MPa;1500℃13.3MPa
碳/碳复合材料与镍基
高温合金GH3128的扩
散焊
Ni、Si粉末，Si所占的
质量分数小于10%
1110℃×45min,真空度小于
1×10⁻²Pa
石墨与铜的钎焊
钛基非晶体钎料(原子分
数%)45Ti-30Zr-15Cu-10Ni,
厚度20μm;中间层材料
0.2mm的Mo片和Cu片
Cu/钎料/中间层/钎料/掺杂
石墨的顺序组装，真空钎焊。钎
焊温度900℃

[Page 310]
续表
母材
中间层
焊接工艺参数
接头强度/MPa
石墨与钼的扩散焊
钛箔0 . 1mm
1200×10×7.2
0
钛箔0 .08mm
1600×15×7.4
1.3
钛箔0.035mm
1050×30×12.0
2.5
钛箔0.035mm
950×30×12.0
1.2
钛粉<100μm
1500×10×12
6.0
钛粉<53μm
1650×10×6
10.0
钛粉<53μm
900×15×8.5
4.2
钛粉<53μm
1350×15×4.4
9.0
钛粉<53μm
1400×15×5.0
13.6
钛粉<53μm
1650×15×4.5
11.0
镍粉
850～1250×10～45×7.5～35
8.7～15.0
1300～1350×2～45×7.5～25
≥11.0
镀镍
850～1250×10～45×4.2～30
8.7～15.0
1300～1350×2～25×2.0～5.0
≥11.0
石墨与钼合金的钎焊
Ti、Zr、Cr、Mo、Nb等
Ti
14.1MPa,为石墨剪切强
度16.43 MPa的85.8%
石墨与不锈钢的扩
散焊
Ti-V-Cr
1550～1650℃
Ti-Zr-Ta
1300～1600℃
石墨与钛的扩散焊
以约10μm的镍箔片
作为中间层
(830～870)℃×0.98MPa×
35min,真空度为133.322×10⁻³Pa
将石墨的焊接面镀上
一层10～30μm的镍
石墨与钨的钎焊
对钨的焊接表面镀上
一层镍、铬或者铜等。钎
料可以采用Ti-V-Cr(熔
点1550～1650℃)、Ti-
Z r - T a ( 熔点1 6 5 0 ~
2100℃)、Ti-Zr-Ge(熔点
1300～1600℃)、Ti-Zr-
Nb(熔点1600～1700℃)
还可以用高温钎料80Ti-
10Ta-10Cr、85Ti-10Ta-5Cr、
70Ti-20Cr-7Mn-3Ni、60Ti-
10Ta-20Cr-7Mn-3Ni
石墨与钨的扩散焊
中间层(采用80Cr-
20Ni)厚度0.8～1.0mm
(1650～1750)℃×5min×1MPa
石墨与钽的扩散焊
中间层(采用80Cr-
20Ni)厚度0.8～1.0mm
(1650～1750)℃×5min×1MPa
Al₂O₃ 陶瓷之间加中
间层扩散焊
Al、Cu、Ti、Ta、Mo、
Nb、Ni、Cr、Ni-Cr及钢等
Ni
真空1.3×10⁻²Pa
55.2
氩气，大气压
30.7
氩气+空气2.7×10⁴Pa
45.8
大气550℃
43
15氢气-85氮气，550℃
33
大气750℃
39
15氢气-85氮气，750℃
28
大气1000℃
32
15氢气-85氮气，1000℃
>63
300
材料焊接原理

[Page 311]
附录
301
续表
母材
中间层
焊接工艺参数
接头强度/MPa
Al₂O₃ 陶瓷之间加中
间层扩散焊
钢
750℃×200MPa
1
800℃×400MPa
1.0
1100℃×50MPa
4.0
1300℃×10MPa
52
1300℃×50MPa
150
铝
550℃×20MPa
19
600℃×20MPa
87,104
630℃×10MPa
65
700℃×500MPa
20(有熔出)
钛
1000℃×200MPa
2.0
1200℃×200MPa
>65
钼、金属陶瓷、钛及铌
钼+铌
氧化铝与石英玻璃扩
散焊
用氧化物组成复
合盐⑤
在真空中把铜加热到950℃,
保温3min,而后冷却，当温度降
至300～400℃时通入空气，扩散
焊应在1.3×10-¹~1.7×
10⁻²Pa较低的真空度下进行，
生成的CuAl₂O₄可以连接铜和
Al₂O₃,但铜表面的氧化膜的厚
度应控制在3～10μm
Al₂O₃与Cu的扩散焊
Nb
在高于1300～1400℃先扩散焊
Nb与Al₂O₃,900℃×120min×
8MPa,真空度1×10⁻⁶Pa,加热和
冷却速度分别为15℃/min和
5℃/min
Cu-Nb-Al₂O₃ (Nb120nm),
1140J/m²;Cu-Nb-Al₂O₃ (Nb
180nm)995J/m²
电子束蒸镀在Al₂O₃
的两面镀N b 膜( 厚度
120～180nm)
900℃×120min×8MPa,真空
度1×10⁻⁶Pa,加热和冷却速度
分别为15℃/min和5℃/min
Si₃N₄ 陶瓷及一部分
稳定化的ZrO₂ 陶瓷
A1、Ti、Zr、Nb、Fe、Ni、
Cu、Ag
氧化铝陶瓷与铝的扩
散焊
铜
504℃×1226s
抗拉强度和抗剪强度分别
是108MPa 和45MPa
Al₂O₃ 陶瓷与不锈钢
的扩散焊
镍粉
900℃×120min×30kPa、真空
度25Pa、升温速率50℃/min、焊
后以10 ℃/min的速率冷却
到500℃
21
Si₃N₄ 陶瓷钎焊
Al/Ni/Al复合中间层
厚度为0.2mm的铝箔和40μm
的镍箔按Al/Ni/Al的形式夹在
Si₃N4陶瓷中间，施加0.2MPa的
压力，钎焊温度900℃并保温
10min,在真空度为(0.5～2)×
10⁻²Pa条件下施焊
58.6
Si₃N₄陶瓷/Inconel600
合金的扩散焊
Cu箔厚度0 . 1 2 mm、
N i 箔厚度0 . 1 3 mm 及
Nb粉
Nb粉用丙酮调浆后均匀涂在
陶瓷表面，厚度0.2mm,然后装
配为Si₃N₄ 陶瓷/Nb/Cu/Ni/In-
cone l600合金，在5×10⁻³Pa的
真空，(113 0 ～11 50) ℃×
50min×10MPa
70～90

[Page 312]
续表
母材
中间层
焊接工艺参数
接头强度/MPa
Si₃N₄ 陶瓷与W的扩
散焊
Cu+Co合金(Haynes188)
作为中间层
真空度6.5Pa、1300℃×30min
60～90
Si₃N₄ 陶瓷与Mo的扩
散焊
90
Si₃N₄ 陶瓷与Ta的扩
散焊接
60
Si₃N₄ 陶瓷与Nb的扩
散焊接
70
Si₃N₄与40Cr钢之间
的真空钎焊
Cu厚度1 . 0 mm
真空度为10⁻³Torr(1Torr=
1.33322×10³Pa,下同)及压
力27MPa
Ti
按Si₃N₄/Bag-8/Ti/Bag-8/
40Cr钢顺序叠起，其中Ti为工
业纯Ti,厚0.1mm、Bag-8钎料厚
0.08mm,组装后，加压25MPa,
动态真空度为2×10⁻⁴ ~5×
10⁻⁵Torr,(727～980)℃×5min
Nb厚度80μm
Si₃N₄/钎料/Nb/钎料/40Cr
钢的钎焊接头。在真空度
1.33×10⁻²Pa,920℃×(10~
15)min的下进行钎焊
400～500
Si₃N₄与不锈钢真空
扩散焊
Ti-Ni、Ni、Fe-26Cr、Ni-
7Cr及其它Ni-Cr合金
加热温度在1150～1350℃
之间
SiC陶瓷的扩散焊
TiAl合金是化学成分
为质量分数Ti-43Al-
1.7Cr-1.7Nb
35MPa×1300℃×(6~
480)min,真空度6.6×10⁻³Pa
Nb
SiC 陶瓷与Ni mon-
ic80A镍合金加中间层的
扩散焊
可瓦(Kovar)合金中
间层
(900～1000)℃×30min
Cu
900℃×30min
Ti-6Al-4V
(1000～1200)℃×30min
SiC陶瓷与GH128镍
基高温合金的扩散焊
采用Fe粉和Ni粉烧
结成厚度1～1.5mm的
块状65Fe-35Ni合金作
为中间层
12.50MPa×1125℃×15min
34.3
SiC陶瓷与TC4合金
的(Ag-Cu-Ti)-W复合
钎焊
Ag、Cu、Ti、W都是粉
剂，按照质量分数67.6%
Ag-26.4%Cu-6%Ti配
比，配以不同体积比例纯
度99.9%的W粉，加入
分散剂、黏结剂，制成
膏状
真空度6×10⁻³Pa,(890~
920)℃×(10～30)min×217Pa,
升温速度10℃/min,冷却速度
3℃/min
SiC陶瓷与TC4钛合
金反应钎焊
Cu箔
真空度6.6×10⁻³Pa,升温速
度30℃/min,1000℃×(5~
35)min,冷却速度20℃/min
186
Si C 陶瓷与Cu 的摩
擦焊
A1、Ti、Zr、Nb、Fe、Ni、
Cu、Ag
302
材料焊接原理

[Page 313]
附录
303
续表
母材
中间层
焊接工艺参数
接头强度/MPa
Si C 陶瓷与Cu 的摩
擦焊
Ti
摩擦时间10s,顶锻压力
30MPa,摩擦压力20MPa,顶锻
时间6s,转速40r/s
弯曲强度33～79
摩擦时间10s,顶锻压力
70MPa,摩擦压力20MPa,顶锻
时间6s,转速40r/s
弯曲强度109
Nb
摩擦时间6 s , 顶锻压力
30MPa,摩擦压力20MPa,顶锻
时间6s,转速40r/s
弯曲强度67～90
Zr
摩擦时间10s,顶锻压力
30MPa,摩擦压力20MPa,顶锻
时间6s,转速40r/s
46～82
S i C 陶瓷与N b 的扩
散焊
ZrO₂ 陶瓷扩散焊
A1、Ti、Zr、Nb、Fe、Ni、
Cu、Ag
Ni
900℃×15min×27MPa
90
ZrO₂ 陶瓷(加入CaO
稳定)与Al₂O₃ 陶瓷的扩
散焊
Pt
1450
154
Z rO₂ 陶瓷(加入Y₂O₃
稳定)与Al₂O₃ 陶瓷的扩
散焊
110
ZrO₂ 陶瓷(加入MgO
稳定)与Al₂O₃ 陶瓷的扩
散焊
170
ZrO₂ 陶瓷与不锈钢的
扩散焊
1130
24
Z rO₂ 陶瓷与Al₂O₃陶
瓷的扩散焊
1440
110
Z rO₂ 陶瓷与Al₂O₃ 陶
瓷的扩散焊
Au
1040
99
ZrO₂ 陶瓷与莫来石的
扩散焊
1040
42
ZrO₂ 陶瓷与MACoR
(可加工玻璃)的扩散焊
900
51
ZrO₂ 陶瓷与不锈钢的
扩散焊
950
24
陶瓷基增强复合材料
的扩散焊
单层应力缓解中间层：
采用低弹性模量、低屈服
强度和高塑性的金属材
料，如Cu、Ag、Al、Ni
采用复合中间层：不仅
包括容易变形的软金属
层，还应当包括弹性模量
高、线胀系数小的硬金属
层，如W、Nb、Mo等
采用梯度中间层，即采
用物理性能逐渐变化的
多层中间层材料

[Page 314]
续表
母材
中间层
焊接工艺参数
接头强度/MPa
Al₂O₃ 陶瓷基复合
材料
C
1350℃×17.5MPa
Cu/Pt/Cu,在复合材
料表面沉积3μm的Cu,
再用157μm的Pt作为中
间层
1150℃×6h×5.0MPa,真空
Cu/Nb/Cu,在复合材
料表面沉积3μm的Cu,
再用Nb作为中间层
Cu/Ni/Cu,在复合材
料表面沉积3μm的Cu,
再用100μm的Ni作为
中间层
1150℃×6h,真空
Ni80-Cr20
SiC陶瓷基复合材料
AlB₁₂、B₄C、ZrB₂
1950℃×138MPa
4μm厚的Au48-Cu48-
Ti4/25μm厚的Ni/4μm
厚的Au48-Cu48-Ti4
950℃,真空
加中间层的SiC增强Al
基复合材料S i C P /
ZL101A/20P的电子束焊
Al-12Si厚度0.6m
(25～42)mA×(10～18)mm/s
111～144,有气孔
Si₃N₄陶瓷基复合材料
Si₃N₄ 陶瓷粉末
1800℃×3000MPa
Au/Ni/Au,在复合材
料表面沉积2.5μm的
Au,再用125μm的Ni作
为中间层
1000℃×4h×(2.5～5)MPa,
真空
Au/Ni-Cr22/Au,在复
合材料表面沉积2.5μm
的Au,再用125μm的
Ni-Cr22作为中间层
1000℃×4h,真空
4μm厚的Au48-Cu48-
Ti4/25μm厚的Ni/4μm
厚的Au48-Cu48-Ti4
950℃×2h,真空
三维碳/碳化硅复合材
料的液相渗透焊接
三氯甲基硅烷(MTS,
CH₃SiCl₃)
用3 0 min从室温升高到
1100℃,再用30min从1100℃
升高到1300℃
三点弯曲
强度256.2
二维碳/碳化硅复合材
料的焊接
焊接温度1300℃,焊接压力
20MPa,保温时间15～60min,
真空
二维碳/碳化硅复合材
料与铌合金的扩散焊
Ti-Cu-Cu三层作为中
间层，前两层Ti-Cu为核
心中间层，厚度分别为
0.08和0.12mm;第三层
是辅助中间层，由厚度
0 . 1 2 mm的Cu箔叠加
而成
焊接过程分为两个阶段：第一
阶段为固相扩散焊，真空度高于
3.2×10⁻³Pa,先以3～8℃/min
的加热速度升温到850℃,而后
施加8MPa的压力，保温和保压
20min;第二阶段，结束保温和保
压20min之后，在同样的850℃
之下，施加压力降低到0.01~
0.05MPa,同时以3～5℃/min
的加热速度升温到980℃,保温
8～120min,再随炉冷却至室温
14.1
三维碳/碳化硅复合材
料与铌合金的扩散焊
34.1
304
材料焊接原理

[Page 315]
附录
305
续表
母材
中间层
焊接工艺参数
接头强度/MPa
碳/碳化硅复合材料与
铌合金的扩散焊的改进
采用波形界面构建梯
度中间层TA2钛合金以
改进碳/碳化硅复合材料
与铌合金的扩散焊
45～50
碳/碳化硅复合材料与
钛合金的钎焊
采用Ag粉、Cu粉、Ti
粉与短碳纤维(体积分数
12%)组成的混合粉末
900℃×30min
剪切强度为84MPa
SiCP/2618Al复合材
料的反应扩散焊
采用加入活性元素钛
粉末(质量分数)0.7~
2.8的40.7银-40.0铝-
19.3铜粉末混合而成
真空度3.2×10⁻³Pa,(510~
540)℃×(15～60)min×1.5MPa
101
SiCP/2014Al复合材
料的反应扩散焊
镍箔厚度0.1mm,纯
度99.99%,试样尺寸
50mm×50mm
610℃×60min,加压1吨，真
空度1×10⁻³Pa
Ti-48Al合金的扩散焊
采用质量分数%Ti-
18Al合金及Ti-45Al合
金作为中间层
51.0Ti-47.2Al-1.17Ni-
0.56 Cr-0.11Ni与40Cr
钢的扩散焊
Ti箔、V箔和Cu箔厚
度分别为30μm、100μm
和20μm
(950～1000)℃×20min×20MPa
420
V/Cu作为中间层
接头的最大拉伸强度只
有200MPa
Ti/V/Cu作为复合中
间层
接头的最高拉伸强度
为420MPa
Ti-46.5Al-1Cr-2.5V
与42CrMo 钢的扩散
焊接
中间层TA2钛合金
1100℃×60min×15MPa
TiAl金属间化合物与
钢的加中间层摩擦焊
Cu
375
inconel718
366
Ti₂AINb
[(原子分
数%)Ti-24A1-25Nb] 与
GH4169的真空扩散焊
采用Mo作为中间层
中间层厚度10μm,950℃×
1h×120kN(试样断面10mm×
10mm),真空度3×10⁻³Pa
形成大量脆性相，从而使
接头脆化
Ta、Nb作为中间层
与Ti₂AINb一侧连接良
好，但与和GH4169一侧的
连接就会出现裂纹
Ta作为中间层
在Ta中间层与GH4 1 6 9
的界面容易形成裂纹，在
Ti₂AINb溶入了微量的Ta,
仍然大体上保留了Ti₂AINb
的基本化学成分
Nb作为中间层
在Nb中间层与GH4 1 6 9
的界面容易形成裂纹。与
Ti₂AINb结合一侧，由于母
材中本来也会有大量Nb,因
此，也应该能够形成良好的
结合

[Page 316]
306
材料焊接原理
续表
母材
中间层
焊接工艺参数
接头强度/MPa
TiAl金属间化合物与
TiB₂ 陶瓷的扩散焊
Ni
900℃,50℃,1000℃,1050℃
69,89,110,85
SiC陶瓷的扩散焊
以TiAl(质量分数Ti-
43A1-1.7Cr-1.7Nb)合金
为中间层
1300℃×15min×35MPa,真
空度6.6×10⁻³Pa
240
TiA(50Ti-43Al-9V-
0.3Y)金属间化合物与
Si₃N₄ 陶瓷的扩散焊
Ni
1000℃×2h×30MPa,真空度
5×10⁻³Pa
104.2
Mg-Al的搅拌摩擦焊
中间层材料可以采用
Sn箔厚度0.1～0.4mm、
Zn箔厚度0.1mm、Cu粉
厚度0.1mm
Sn箔厚度0.1～0.4mm、
Zn箔厚度0.1mm、Cu粉厚
度0.1mm,分别为135MPa、
150MPa、165MPa、175MPa、
75MPa、90MPa,无中间
层120MPa
①碳/碳复合材料改性，采用Si、C、MoSi₂ 等混合粉末为渗料，将碳/碳复合材料的被焊面埋入渗料中，在氩气保
护下，加热至2300℃进行高温包埋处理，在碳/碳复合材料的被焊表面形成SiC-MoSi₂ 的复相结构涂层，涂层与碳/碳复
合材料的被焊表面形成紧密结合。由于在高温下渗料熔化，Si 元素能够渗人碳/碳复合材料的被焊表面附近的空隙内，并
与C 反应生成SiC 而形成机械的和化学的强大结合。
②将MAS 玻璃粉碎，按一定比例溶入无水乙醇溶液制成浆料，涂在已经改性的碳/碳复合材料的被焊表面，干燥后
与LAS 玻璃形成搭接接头，放入石墨模具中，氩气保护下在热压炉中进行焊接。
③将MAS 玻璃粉碎，按一定比例溶入无水乙醇溶液制成浆料，涂在已经改性的碳/碳复合材料的被焊表面，干燥后
与LAS 玻璃形成搭接接头，放入石墨模具中，氩气保护下在热压炉中进行焊接。
④将钨酚醛树脂溶入无水乙醇配成质量分数50%的溶液，加入质量分数12%的六次甲基四胺作为固化剂，再分别加
人与其摩尔比为0:1、0.25:1、0.5:1、1:1的钨粉，搅拌均匀。将其分别涂抹在碳/碳复合材料表面，晾干后放人模
具中，施加10MPa 的压力，在200℃下固化2h, 再在高温热压炉中于1500℃进行碳/碳复合材料之间的焊接。
⑤这种连接形式是通过在金属表面生成一定的氧化物，而后在一定温度下，使带有氧化物的连接表面与陶瓷连接，
造成金属表面氧化物与陶瓷中的氧化物形成共晶反应，组成新的复合盐，从而达到连接的目的。
在用铜作中间层连接陶瓷与石英玻璃时，就有这种反应。如用铜作中间层连接Al₂O₃,
焊前通过氧化铜变成低价的
氧化亚铜，而后与Al₂O₃ 反应，则可以得到如下化合反应：
Cu₂O+Al₂O₃→CuAl₂O₄
钛合金与双相不锈钢进行扩散焊时，焊接工艺参数为压力4MPa,
保温时间45min 时，焊接温度为850℃、900℃、
950℃时，其接头拉伸强度分别为475MPa、520MPa、350MPa。也存在一个最佳值。
附录8
过渡液相焊接的母材、中间层材料、焊接工艺参数和接头强度
焊接母材
中间层
焊接工艺参数
接头强度/MPa
TA4的搭接
0.04mmBTiZrCuNi非
晶态箔带
940℃×(0.25～4)h×10⁻²Pa
搭接343.1～399.1,对接
797.6～907.6
镁-钛的瞬间液相扩
散焊
镍
520℃×10min
60
铜
520℃×20min
70
铝
540℃×20min
70
AZ31 和5 0 8 3 的异种
材料瞬间液相扩散焊
真空度为1 × 1 0⁻² P a 。
(450～425)℃×20min×2MPa
20.4
Al₂O₃
Cu/Pt/Cu作为中间
3μm-127μm-3μm
1150℃×6h
233
Cu/Ni80-Cr20/Cu25μm-
125μm-25μm
1150℃×6h
137

[Page 317]
附录
307
续表
焊接母材
中间层
焊接工艺参数
接头强度/MPa
Al₂O₃
Cu/Ni/Cu3μm-100μm-
3μm
1150℃×6h
160
Cr/Cu/Ni/Cu/Cr
Ti/Cu/Ti5μm,10μm,
20μm,30μm,40μm /800um/
5μm,10μm,20μm,30μm,40μm
1000℃×0.5h
0Si₃N₄/Si₃N₄
Si₃N₄ 陶瓷焊接Si₃N₄
陶瓷
Ti/Cu/Ni/Cu/Ti
Ti/Ni/Ti5μm-1000μm-
5μm
1050℃×90min
234
Au/Ni78-Cr22/Au(25μm,
0.9μm)/(125μm,25μm)/
(2.5μm,0.9μm)
(960～1100)℃×(0.5～9)h
272
Ti/Ni/Ti20μm-800μm-
20μm
1050℃×(15min,30min,
60min,120min)
138.6
Ti/Ni/Ti
1050℃×25min
250
Ti/Cu/Ni/Cu/Ti
1140℃×180min
155
Ti/Cu/Ni/Cu/Ti2μm/
30μm/800μm/30μm/2μm
1050℃×60min+1120℃
×30min
260
Al₂O₃/AISI304
Sn基钎料/CuTi/Sn
基钎料作为中间层
陶瓷
Sn/Nb/Sn作为复合中
间层
TA4钛合金
BTiZrCuNi非晶态
箔带
887.3
稀土铝-锂合金2090Ce
Cu
104.15
定向凝固高温合
金DZ22
0 . 04 mm的Z2F 非晶
态箔材
22.67～203
DD3合金
FZ2:Ni-Co10-Cr8-
W4-Zr13
NASA IR- 100单晶
合金
FZ2
NASA IR- 1 0 0 单晶
合金
Ni非晶态合金Ni-Cr9-
Mo1.0-W10.5-A15.7-
Ti1.2-Ta3.2
1200℃、压力0.1MPa
Ob=828MPa,0o.2=
79 6M P a , δ =3 . 1% 。在
1240℃以上进行扩散热处理
之后，为o₆=1200MPa,
00.2=875MPa,δ=14.4%
氧化物弥散强化高温
合金(ODS)MA754
Ni-Cr-B、Ni-Cr-B-Si和
Ni-Cr-B-Ge等非晶态
合金
1200℃、10h
ob=100MPaδ=8.4%
新型铁基超级耐热耐
腐蚀合金MA957
Ni-Cr14-B3.2-Si4.5
1100℃、压力1.5MPa、保温时
间25min
oB=662MPa,为母材
的5 4 %
Ni-B3.2-Si4.5
Fe-B13-Si9
1190℃、压力4MPa、保温时
间30min
ob=1095MPa,为母材
的9 0 %
Ti₂AINb基合金
Ti-15Ni-15Cu作为中
间层
真空度1 0⁻³ P a , 压力
40MPa,400℃
抗拉强度931MPa,达到母
材的85%
Ni/Ti/Ni(100μmTi箔
和10μmNi箔)
焊接温度1 0 0 0 ℃, 保
温120min
接头强度最高，达
到323MPa

[Page 318]
续表
焊接母材
中间层
焊接工艺参数
接头强度/MPa
Ti₃Al基合金(原子分
数%)69Ti-16A1-15Nb
采用快速冷却甩带制
备厚度30μm的51Ti-
5Zr-9 Ni-3 5 Cu( 原子
分数%)
真空度不低于10⁻³Pa,焊接
温度850～950℃,保温时间
1～30min
Ti₃Al基合金(原子分
数%)69Ti-16Al-15Nb,
Ti-6Al-4V合金
采用快速冷却甩带制
备厚度30μm的51Ti-
5Zr-9Ni-35Cu(原子分
数%)作为中间层
真空度不低于10⁻³Pa,焊接
温度850～950℃,保温时间
1～30min
Ni₃Al基合金IC10
KNi-3作为中间层
焊接温度(1240±10)℃,保温
4h和10h
室温接头强度为772MPa;
980℃的接头强度561MPa
YL合金
焊接温度1270℃,保温5min、
2h、8h、24h
Cu-6.94Al-18.86Zn
的铜基形状记忆合金
0 . 1 mm的Ag箔
998K,保温20min
120MPa到超过母材，延
伸率为4%～9%
SiC陶瓷
铝
1000℃×30min
四点弯曲强度270MPa
钛-钴合金
1450℃×30min
Al₂O₃p/6061铝合金
和6061
Cu箔
600℃×1000min
>80
Ag箔
590～610℃、保温时间40~
70min、中间层厚度20～40μm
的条件下
接头抗剪强度为
86～109MPa
Al-5.60Si合金
Ni
655℃
抗剪强度276
Cu/Ni/Cu
189.6
Al-4Si
172.0
Al₂O₃p/Al
铜
真空度1.33×10⁻³Pa,焊接
温度600℃,保温时间30min
600℃×90min×0.16MPa
90
铜-钛合金
银
600℃×100s
172MPa,达到母材的98%
Al-Cu作为中间层
600℃,保温时间30min
接头强度130～140MPa
Al-5.6Si合金作为中
间层
焊接温度580～600℃,保温时
间2～8min
焊接接头剪切强度为
70～80MPa
Al₂O₃p/2124Al
镍
接头剪切强度为276MPa,
达到母材的98%。
SiCw/6061Al
真空度1.33×10⁻³Pa,630℃
200
Al₂O₃p/6061Al
600℃
最大165MPa,接近母材
的6 0 %
50μm的纯铜
600℃×90min×0.16MPa,真
空度9MPa
95
银中间层厚度20～40μm
(590～610)℃×(40～70)min
86～109
A1-5.60Si厚度50μm
(580～600)℃×(2～8)min
70～80
厚
度3 0 μ m 的
Al-32.2Cu
真空度1.33×10⁻³Pa,600℃
×30min
130～140
厚度30μm的Cu
90
SiCp/Al
铜/镍/铜多层中间层
189.6
Al₂O₃p/Al和低碳钢
50μm厚度的纯铜箔
(590±10)℃,升温时间2h。
压力0.1MPa和0.3MPa,保温
时间30min~2h
308
材料焊接原理

[Page 319]
附录
309
续表
焊接母材
中间层
焊接工艺参数
接头强度/MPa
2 d 碳/ 碳复合材料
与铌
Ti-Cu系合金
780℃×4MPa×30min及
1050℃×0.03MPa×30min
三维碳/碳化硅复合
材料
Φ 1 . 44 mm的镍丝
59.63Ni-24.58Cr-
15.20W-0.32Fe-0.27Ti
30min从室温升高到1100℃,
再用30min从1100℃升高到
1300℃,在1300℃×20MPa×
45min,炉中冷却
连接后未继续沉积SiC的
试样，三点弯曲强度为
44.09MPa,连接后继续沉积
SiC的试样，三点弯曲强度
为256.2MPa
二维碳/碳化硅复合
材料
中间层Φ1.44mm的
镍丝(质量分数59.63Ni-
24.58Cr-15.20W-
0.32Fe-0.27Ti)
1300℃×20MPa×15~
60min,真空
55
石墨与钼
铬粉：镍粉=(质量分
数)2:1
(3.0～4.0)×10⁻²Pa×
1650℃×60min×0.1MPa
铬粉：镍粉：铜粉=
(质量分数)2:1:1
(3.0～4.0)×10⁻²Pa×
1650℃×60min×0.1MPa
锆粉：钛粉：镍粉=
(质量分数)2:1:1
(3.0～4.0)×10⁻²Pa×
1650℃×60min×0.1MPa
Ti-48Al合金的扩散
焊接
Ti-15Cu-15Ni
镁基复合材料Ti Cp/
AZ9 1 D 的瞬间液相扩
散焊
纯铜中间层厚度分别
为：20μm、50μm
530℃×20min,真空度6.0×
10⁻¹Pa
66.02
纯铝中间层厚度分别
为：10μm、30μm
460℃×20～60min
58.37

[Page 320]
参考文献
[1]
周振丰，张文钺.焊接冶金与金属焊接性(修订本) [M].
北京：机械工业出版社，1988.
[2]
于启湛.钢的焊接脆化[M].
北京：机械工业出版社，1992.
[3]
Sindo
Kou. 焊接冶金学[M].
闫久春，杨建国，张广军译.北京：高等教育出版社，2012.
[4]
陈伯蠡.金属焊接性基础[M].
北京：机械工业出版社，1982.
[5]
[美]John
C.Lippold. 焊接冶金与焊接性[M].
屈朝霞，张汉谦，王东坡译.北京：机械工业出版
社，2017.
[6]
杜则裕.焊接科学基础-材料焊接科学基础[M].
北京：机械工业出版社，2012.
[7]
[日]铃木春义，田村博.溶接金属学[M].
产报出版，1978.
[8]
于启湛.不锈钢的焊接[M].
北京：机械工业出版社，2009.
[9]
于启湛.耐热材料的焊接[M].
北京：机械工业出版社，2009.
[10]
史春元，于启湛.异种金属的焊接[M].
北京：机械工业出版社，2009.
[11]
于启湛，史春元.复合材料的焊接[M].
北京：机械工业出版社，2012.
[12]
于启湛，史春元.金属间化合物的焊接[M].
北京：机械工业出版社，2016.
[13]
于启湛.非金属材料的焊接[M].
北京：化学工业出版社，2018.
[14]
于启湛.陶瓷材料的焊接[M].
北京：机械工业出版社，2018.
[15]
于启湛，钛及其合金的焊接[M].
北京：机械工业出版社，2019.
[16]
丁成钢，于启湛.镁及其合金的焊接[M].
北京：机械工业出版社，2020.
[17]
于启湛，丁成钢.铝及其合金的焊接[M].
北京：机械工业出版社，2020.
[18]
刘会杰.焊接冶金与焊接性[M].
北京：机械工业出版社，2012.
[19]
杜则裕.焊接冶金学-基本原理[M].
北京：机械工业出版社，2020.
[20]
于启湛，刘书华，孙周明.氢在低碳钢中的两种扩散[J].
金属学报，1996,9:933-937.
[21]
于启湛，力学因素对钢中氢扩散行为的影响[J].
金属科学与工艺，1988,2:32-43.
[22]
薛继仁，史春元，于启湛，等.氢在不同钢组织中的扩散[J].
焊接学报，1998,4:261-266.
[23]
史春元，于启湛，杨德新.塑性变形对氢在钢中扩散行为的影响[J].
大连铁道学院学报，1999,
3:84-87.
[24]
于启湛，陈字刚.高温长期加热对异种钢焊接接头碳迁移及组织性能的影响[J].
金属科学与工艺，
1999,1:98-107.
[25]
史春元，薛继仁，于启湛，等.高温下碳在a-Y型异种钢焊接接头中的扩散[J].
焊接学报，1999,
4:258-263.
[26]
薛继仁，史春元，于启湛，等. a-y 系爆炸焊接复合板加热后碳迁移规律[J].
大连铁道学院学报，
1999,4:70-72.
[27]
李小刚，于启湛，薛继仁. CaO-CaF 渣系焊条气渣反应中固体微粒沉淀规律[J].
焊接学报，
2002,3:67-70.
310
材料焊接原理

[Page 321]
I
1.
普通高等学校焊接专业教材
材料焊接原理
化工教育：
小程序
精品教材展示
教学资源下载
化工教育
WWw.cipedu.com.cn
专业的教学支持与服务平台
教材展示·服务咨询·资源下载
在线题库·在线课程·数字教材
销售分类建议：高等教材
ISBN
978-7-122-44318-2
9787122443182>
定价：79 .00元
