Repository: fang02272/-

# 焊接工艺专家系统 v2.8

这是一个面向焊接知识问答、工艺参数推荐和机器人焊接工艺卡片生成的本地专家系统。项目以 `saved_knowledge` 中已经学习的书籍为知识底座，优先在本地完成检索、路由和结构化回答；只有本地证据不足并且配置了 LLM 时，才调用 OpenAI 兼容接口补充答案。

## 1. 核心能力

- 多书知识库：保存 PDF 全文、章节、关键词、表格和数据点。
- Jieba 分词：注册焊接专业词，使用搜索模式多粒度分词，替代机械的中文单双字切分。
- 本地检索：关键词匹配、跨书章节检索、特征向量余弦检索和可选语义向量增强；对乱码、短文本和重复章节统一评分、过滤或降权。
- 专家知识库：把规范概念、别名、定义、应用场景和来源整理为可查询条目。
- 意图路由：区分概念、工艺参数、综合和通用问题。
- 工艺卡片：输出母材、板厚、坡口、电参数、热参数、机器人参数、质量检查及装备信息等机器可读 JSON，并标注输入完整度、待确认项和逐参数来源。
- 本地优先：高置信答案或已生成工艺卡片时不调用 LLM。
- LLM 兜底：只注入命中的薄目录和少量相关原文，默认最多生成 2000 Token。
- 答案缓存：LRU + TTL + 相似问题命中，知识源变化后自动失效。
- SSE 流式回答：LLM 内容按增量展示；完成事件仍返回完整结构化结果；请求中断时可取消，失败时可直接重试。
- 检索诊断：页面可查看 Top-5 章节的原始分、质量分、质量问题、命中关键词、可读预览和匹配解释；缺少工艺卡输入时可一键填入待补字段模板。
- 可观测性：记录请求量、LLM 调用/失败、本地回答、缓存命中、P50/P95、分阶段耗时和 TTFT。
- PDF 导入：支持文本 PDF；扫描 PDF 可使用单独配置的 PaddleOCR GPU 环境。

## 2. 技术路线

### 2.1 技术栈

| 层 | 技术 |
|---|---|
| Web 后端 | Python、FastAPI、Uvicorn、Pydantic |
| 前端 | 原生 HTML/CSS/JavaScript、Fetch、SSE、Marked、Mermaid |
| 文本处理 | Jieba、焊接术语词典、繁简/缩写/同义词归一化 |
| 本地检索 | TF-IDF 兜底检索、NumPy 特征向量、余弦相似度、可选语义向量 |
| 知识存储 | JSON + TXT 文件；不依赖数据库即可运行 |
| PDF | PyMuPDF、pdfplumber、PyPDF2；Pytesseract 备用 |
| 扫描件 OCR | 可选 PaddleOCR + OpenCV + CUDA GPU 环境 |
| LLM | OpenAI 兼容的 `/chat/completions` 接口 |

### 2.2 一次查询的执行链

```text
用户问题
  ↓
答案缓存：规范化后做精确命中或相似命中
  ↓ 未命中
本地分析：关键词、类别、跨书章节
  ↓
检索质量控制：严重噪声过滤、轻度问题降权、重复章节合并、可读摘要
  ↓
专家概念库 + 向量检索
  ↓
意图路由：概念 / 参数 / 综合 / 通用
  ↓
参数问题生成机器可读工艺卡片
  ↓
本地置信度足够？ ── 是 → 本地回答并写入缓存
  │ 否
  ↓
构造薄 Prompt：命中目录 + Top-K 相关原文
  ↓
LLM 普通响应或 SSE 流式响应
  ↓
解析为统一 QueryResponse → 写入缓存 → 前端渲染
```

这里的“本地优先”很重要：缓存、专家库、路由、工艺卡片和向量检索都在 LLM 之前。LLM 是低置信问题的兜底，不是每次查询的必经步骤。

## 3. `saved_knowledge` 到底如何加载

目录大致如下：

```text
saved_knowledge/
├── registry.json
├── 材料焊接原理_完整版/
│   ├── full_text.txt
│   ├── chapters.json
│   ├── keywords.json
│   ├── data_points.json
│   └── tables.json
├── 焊接结构原理/
└── 实用焊接工艺手册_第二版/
```

`registry.json` 的 `sources` 只是一份“书籍登记表”，保存书籍 ID、文件名、章节数、关键词数等元数据。`return self.registry["sources"]` 返回的是这份目录，不会把全文一起返回。

真正需要内容时，`app/knowledge_store.py` 会根据书籍 ID 继续读取对应目录中的文件：

- `get_full_text(source_id)` 读取 `full_text.txt`；
- `get_chapters(source_id)` 读取 `chapters.json`；
- `get_keywords(source_id)` 读取 `keywords.json`；
- 其他方法按需读取表格和数据点。

专家库、向量索引和答案缓存属于可再生运行时产物，默认不提交到 Git：

```text
saved_knowledge/expert_kb.json
saved_knowledge/vector_index/
saved_knowledge/answer_cache.json
```

服务第一次查询时会检查这些产物。如果文件不存在，或 `registry.json` 反映的书籍内容已经变化，系统会从各书的 `chapters.json`、`full_text.txt` 等持久化资料自动重建专家库和向量索引。因此，保存书籍数据与构建搜索索引是两层不同的工作。

## 4. 项目结构

```text
PyCharmMiscProject/
├── app/
│   ├── answer_cache.py          # LRU/TTL/相似缓存及统计
│   ├── config.yaml              # LLM、路由、缓存、向量和装备配置
│   ├── expert_knowledge_base.py # 专家概念库构建与查询
│   ├── knowledge_store.py       # registry 和每本书文件的读写入口
│   ├── llm_service.py           # 普通/流式 OpenAI 兼容调用
│   ├── metrics_service.py       # 性能与调用指标
│   ├── pdf_parser.py            # PDF 文本、表格和 OCR 解析
│   ├── process_card.py          # 工艺卡片组装
│   ├── qa_router.py             # 意图、置信度和参数匹配
│   ├── rag_retriever.py         # Jieba + TF-IDF 检索器
│   ├── retrieval_quality.py      # RAG内容质量评分、摘要与去重
│   ├── robot_welding.py         # 机器人焊接规则
│   ├── vector_store.py          # NumPy 向量索引
│   ├── welding_knowledge_base.py# 焊接术语、类别和参数基座
│   └── welding_qa_system.py     # 关键词抽取与本地结构化回答
├── saved_knowledge/             # 已学习书籍及可再生索引
├── static/index.html            # Web 聊天、上传和流式渲染
├── tools/
│   ├── benchmark.py             # 无 LLM、临时缓存性能基准
│   ├── build_expert_kb.py       # 手动重建专家库/向量库
│   ├── gpu_ingest.py            # GPU OCR 入库
│   ├── inspect_knowledge.py     # 知识库检查
│   ├── run_welding_qa.py        # 命令行问答
│   ├── test_quality_and_card_features.py # 检索质量/卡片可靠性测试
│   ├── test_runtime_features.py # 缓存/指标/SSE 回归测试
│   ├── fixed_questions.json      # 固定50题及人工标注验收标准
│   ├── evaluate_fixed_questions.py # 固定题集离线验收与性能报告
│   ├── audit_knowledge_quality.py # saved_knowledge 数据质量审计
│   └── tests.py                 # 完整本地测试集
├── requirements.txt
├── server.py                    # FastAPI 入口和统一查询流程
└── start.py                     # 自动学习 uploads 后启动服务
```

## 5. 本地启动

推荐 Python 3.12。仓库没有 `environment.yml`，因此没有预定义的 Conda 环境；当前本地开发方式是项目内的 `.venv`。

### 5.1 首次创建环境

```powershell
cd G:\ZEQP_CODE\PyCharmMiscProject
py -3.12 -m venv .venv
.\.venv\Scripts\Activate.ps1
python -m pip install -r requirements.txt
```

如果 PowerShell 禁止执行激活脚本，可以只对当前窗口放开：

```powershell
Set-ExecutionPolicy -Scope Process Bypass
.\.venv\Scripts\Activate.ps1
```

不激活也可以，直接使用虚拟环境中的解释器：

```powershell
.\.venv\Scripts\python.exe start.py
```

### 5.2 配置 LLM（可选）

没有 LLM Key 时，本地知识库、检索和工艺卡片仍可运行。推荐通过环境变量配置密钥，避免提交到 Git：

```powershell
$env:WELDING_LLM_API_KEY="sk-你的密钥"
$env:WELDING_LLM_API_BASE="https://api.deepseek.com/v1"
$env:WELDING_LLM_MODEL="deepseek-chat"
```

也可编辑 `app/config.yaml`。仓库中的 `sk-REVOKED_REPLACE_ME` 会被识别为占位符，不会触发网络调用。

### 5.3 启动服务

```powershell
.\.venv\Scripts\python.exe start.py
```

浏览器访问：

- Web 页面：<http://localhost:8000>
- OpenAPI 文档：<http://localhost:8000/docs>
- 健康检查：<http://localhost:8000/api/health>

File: uploads/焊接结构原理_full_ocr.txt (part 1 of 5)
[Page 1]
北京市高等教育精品教材立项项目焊接结构原理
（第2版）
张彦华编著北京航空航天大学出版社
BEIHANG UNIVERSITYPRESS

[Page 2]
北京市高等教育精品教材立项项目焊接结构原理
（第2版）
张彦华编著北京航空航天大学出版社

[Page 3]
内容简介本教材重点围绕焊接结构的基本原理进行编写，共分6章。其中：第1章介绍焊接热力过程及分析方法；第2章介绍焊接接头质量及评定；第3章介绍焊接接头及其强度计算；第4章介绍焊接结构断裂分析及控制基本原理；第5章介绍焊接接头的疲劳强度及分析方法；第6章介绍焊接结构设计及制造。
本教材适合材料成形与控制工程专业高年级本科生以及材料加工工程学科研究生使用，也可供有关科学研究和工程技术人员参考。
图书在版编目（CIP）数据焊接结构原理／张彦华编著.--2版.--北京：
北京航空航天大学出版社，2022.8
ISBN 978-7-5124-3855-2
I.①焊Ⅱ.①张Ⅲ.①焊接结构一教材IⅣ.
①TG403
中国版本图书馆CIP数据核字（2022）第138543号版权所有，侵权必究。
焊接结构原理（第2版）
张彦华编著策划编辑陈守平责任编辑王实
北京航空航天大学出版社出版发行北京市海淀区学院路37号（邮编100191）http：//www.buaapress.com.cn
发行部电话：（010）82317024传真：（010）82328026
读者信箱：goodtextbook@126.com邮购电话：（010）82316936
北京富资园科技发展有限公司印装各地书店经销开本：787×10921/16印张：19字数：486千字
2022年8月第2版2022年8月第1次印刷印数：1000册
ISBN978-7-5124-3855-2定价：58.00元若本书有倒页、脱页、缺页等印装质量问题，请与本社发行部联系调换。联系电话：（010）82317024

[Page 4]
第2版前言随着新材料、新结构与先进焊接工艺的应用，加之极端的作用条件，结构材料的效能越来越接近极限水平，这对焊接结构的可靠性提出了更高的要求。因此，
建立与高可靠性要求相匹配的焊接结构技术体系具有重要意义。
先进的焊接制造技术既可以获得优质的结构和高的尺寸精度，又可以满足结构轻量化的要求，同时在焊接结构可靠性方面也产生了新的课题。突出的问题是焊接对材料的热力损伤，这种热力损伤对焊接结构质量产生了影响。焊接结构行为的显著特点可归结为焊接损伤与使役损伤的叠加效应，研究焊接损伤与使役损伤对焊接结构全生命周期结构完整性的影响是发展焊接结构原理的主题。
目前，焊接结构已不再局限于构件通过焊接组成的整体结构，也包括基于焊接的增材制造结构。在基于焊接的金属增材制造过程中同样会产生复杂的应力、
变形及缺陷，进而影响工件的结构完整性。经典的焊接结构理论对于认识金属增材制造热力过程及结构性能调控具有重要意义，同时也为焊接结构的研究与应用提供了新的发展空间。
焊接结构原理集中体现了多学科集成的特点，目标是将现代结构完整性分析方法应用于焊接结构的设计、制造、使用和维护等阶段，以保证焊接结构的全寿命周期的安全性、经济性和适用性。焊接结构要素也是产品建模与工艺分析的基础信息，焊接数字化与智能化更需要焊接结构原理的支撑。因此，《焊接结构原理》
编写的定位是培养学生集成应用多学科知识解决工程问题的能力。
第2版在经典焊接结构知识体系的基础上，根据焊接结构的焊接质量及结构完整性要求，适当拓展了焊接结构知识边界并加强系统性和科学性。为了强调焊接接头质量及评定对于焊接结构的基础性作用，本版教材将原第1版中第3章的内容扩充后作为本版的第2章，第1版中第2章调整为本版的第3章，其余各章进行了适当修订。对于本书内容的不妥之处，敬请读者不吝赐教，以共同促进焊接结构原理的教学。
作者
2022年2月

[Page 5]
前言焊接结构在航空、航天、兵器、舰船及核能等工程装备与结构中得到广泛应用。焊接结构具有减轻质量、提高结构的整体性等优势，现代金属结构正在不断扩大焊接结构的应用范围。
尽管焊接结构具有特定的优势，但是，焊接应力与变形、焊接接头的不均匀性、应力集中以及焊接缺陷等问题都会对焊接结构力学行为产生影响。研究焊接结构行为，发展焊接结构分析方法，是现代焊接结构设计与制造、使用与维护、安全评定、新材料与新结构的应用等方面的重要基础。焊接结构的设计与制造需要以焊接结构基本原理为指导。编写焊接结构原理教材是有关学科人才培养的重要基础，同时也可为工程技术人员系统认识焊接结构行为提供参考。
焊接是一个包括热力耦合、热流耦合、热冶金耦合的复杂过程，焊接热作用贯穿于整个焊接结构的制造过程。焊接热过程具有集中、瞬时的特点，对材料的显微组织状态有很大影响，也使构件产生焊接应力变形。焊接热过程研究是焊接应力与变形分析的重要基础，涉及传热学、弹塑性力学等理论，研究的目的是掌握焊接应力与变形的规律，以便在焊接结构设计和制造中对焊接应力与变形进行控制。
构成焊接结构的可以是大型复杂的工程结构，也可以是微小型连接件。由于为。根据焊接结构的设计、制造和使用要求，焊接结构研究的主要内容包括焊接应力与变形、焊接结构的强度、断裂行为和疲劳性能等问题。
本教材以焊接结构基本原理为核心编写，共分6章。其中：第1章介绍焊接热力过程及分析方法；第2章介绍焊接接头的应力分布及其强度计算；第3章介绍焊接结构的不完整性问题；第4章介绍焊接结构断裂行为、断裂力学分析方法和断裂控制基本原理；第5章介绍焊接结构疲劳强度及分析方法；第6章介绍焊接结构设计的基本方法。
本教材是作者在20年来从事焊接结构理论教学与学术研究的基础上完成的。在编写过程中参考了大量有关的经典著作和最新研究成果，部分参考文献已列于书末，尚有一些资料未能一一列出，敬请谅解。作者力求使本教材能够适应现代焊接结构教学的需要，但由于作者相关领域的知识和水平有限，书中的内容难免存在疏漏和错误，望读者予以指正。
本教材的编写得到北京市精品教材建设项目的资助。
作者
2010年9月

[Page 6]
目录绪论··
0.1
焊接结构的应用
0.2焊接结构分析方法概述
30.3本教材的学习要点……
第1章焊接力学分析
81.1焊接热源及其热功率
81.1.1焊接热源
81.1.2焊接热源的热功率
91.2焊接传热分析
141.2.1
热传导基本概念·
141.2.2焊接温度场的解析分析
171.2.3焊接热循环
231.3热变形与应力
261.3.1
热变形与热应力·
261.3.2残余应力
291.4焊接应力
33331.4.1
焊接热应力··
1.4.2
焊接残余应力··
351.4.3
焊接残余应力对结构工作性能的影响·
421.4.4
焊接应力的调节和消除
451.5焊接变形.·.
471.5.1
纵向收缩与弯曲变形···
481.5.2
横向收缩变形·
角变形与扭曲变形.··
541.5.31.5.4
屈曲变形
581.5.5焊接变形的控制与矫正…..
591.6焊接热力过程数值模拟分析·
661.6.1
焊接热力过程分析·
661.6.2焊接热力过程数值模拟方法……
思考题

[Page 7]
焊接结构原理（第2版）
第2章焊接接头质量及评定
.......722.1焊接接头质量概述…
2.1.1焊接接头及质量特性.
2.1.2焊接缺陷及表征.
...752.13焊接质量评定准则..………...·
2.2典型焊接缺陷及影响……
2.2.1典型焊接缺陷及特征...
772.3焊接裂纹分析
852.3.1热裂纹…....·
·852.3.3再热裂纹........·
2.3.4层状撕裂…….……
2.4焊接缺陷的检验·.…..…..…..
2.4.1概述.·.·.
2.4.2焊接缺陷的无损检验…
2.4.3焊缝内部缺陷观察
2.5焊接接头基本力学性能试验
2.5.1拉伸与剪切试验
2.5.2弯曲试验··..…
思考题····
第3章焊接接头与结构强度…···
3.1）焊接接头及焊缝的类型
.......1133.1.1焊接接头的基本形式
3.1.2焊缝类型·.….
3.1.3焊缝符号及标注方法
....1183.2焊接接头的工作应力分布…·
3.2.1电弧焊接头的工作应力分布
1193.2.2点焊接头的工作应力分布··.……
......1253.2.3形状不完整焊接构件的附加应力
1263.3焊接接头的强度非匹配··…
1283.3.1焊接接头强度非匹配的基本概念
3.3.2对接接头强度非匹配的力学行为
.1303.3.3异种材料界面连接失配效应
·132
3.4焊接接头强度计算.·…
..1353.4.1对接接头的强度计算……..
..135

[Page 8]
目录
3.4.2角焊缝的强度计算
3.4.3点焊接头的强度计算
1453.4.4焊缝的许用应力
1473.5焊接管节点及强度…·…………
3.5.1直接焊接管节点的构造形式
1493.5.2相贯焊缝的计算..……..…
3.5.3直接焊接管节点的承载力
3.6压力容器焊接接头与结构强度
154
压力容器焊接接头
1543.6.13.6.2压力容器焊接结构的强度
156
...159
第4章焊接结构断裂分析及控制·
4.1金属材料脆性断裂与延性断裂
1614.1.1脆性断裂
*1614.1.2延性断裂
162
4.1.3韧性一脆性转变
1634.2断裂力学基础
·1644.2.1含裂纹构件的断裂行为
1644.2.2线弹性断裂力学.
1654.2.3弹塑性断裂力学·…
1724.2.4剩余强度.…
1744.2.5动态裂纹扩展与止裂
1764.3焊接接头的断裂力学分析
179.1794.3.1焊接接头应力强度因子
4.3.2含裂纹焊接接头的断裂分析
.1824.3.3异种材料连接界面断裂判据
4.4焊接结构的断裂控制·.……
1874.4.1影响焊接结构脆性断裂的主要因素
1874.4.2焊接结构断裂控制原则
4.4.3焊接结构抗断裂性能的试验评定方法
.1914.4.4焊接结构的合于使用评定
·203
思考题.·.·
第5章焊接接头的疲劳强度…··
.......2095.1材料的疲劳强度
.2095.1.1疲劳断裂机理
....2095.1.2材料的疲劳性能
2135.2焊接接头的疲劳及影响因素

[Page 9]
焊接结构原理（第2版）
5.2.1焊接接头的疲劳
2235.2.2影响焊接接头疲劳断裂的主要因素
..2245.3焊接接头的疲劳分析方法··…·
.2315.3.1焊接接头疲劳强度分析方法
2315.3.2焊接结构疲劳裂纹扩展分析
241
5.3.3腐蚀疲劳分析·........·
.…2505.4焊接结构的抗疲劳设计与工艺措施
2525.4.1
焊接结构的抗疲劳设计
2525.4.2焊接结构的抗疲劳工艺措施
254
思考题·
第6章焊接结构设计及制造·
6.1焊接结构的基本要求
.2596.2焊接结构的失效与安全风险防控
2600000096.2.1载荷作用·
2606.2.2焊接结构的失效形式
.......2616.2.3焊接结构安全风险防控
2636.3焊接结构承载能力的设计方法
2642646.3.1常规设计方法
6.3.2概率极限状态设计法
...0.2656.3.3分析设计
2686.3.4面向结构完整性的设计
2726.4焊接结构的构造设计
2766.4.1截面设计
2766.4.2可达性设计
2762786.4.3焊接应力和变形控制设计
6.4.4抗震性设计
2796.5焊接结构制造
281
6.5.1结构焊接工艺性
..2816.5.2焊接结构制造工艺
2846.5.3
焊接制造自动化与智能化
2856.5.4
焊接结构制造质量控制
*2876.5.5
安全生产
.290
思考题··
.291
参考文献·
292

[Page 10]
绪论焊接是实现材料精确、可靠、低成本、高效连接的关键技术，是产品设计与工艺创新的手段。研究焊接结构行为及分析方法是现代焊接结构设计与制造、使用与维护及完整性评定等方面的重要基础，有利于促进新材料与新结构的应用。
0.1焊接结构的应用焊接结构在航空、航天、交通、能源、化工、建筑等工程装备与结构中得到广泛应用。现代飞机结构正在不断扩大焊接结构的应用范围。钛合金构件的氩弧焊、电子束与激光焊、等离子电弧焊、摩擦焊等先进工艺具有减轻质量、提高结构的整体性等优势。新型战斗机的承力框、
带筋壁板采用焊接结构可降低加工制造成本。在高性能发动机制造中，大力发展摩擦焊、扩散焊、电子束焊接技术，积极采用整体结构，以减少零件数量并减轻结构质量，提高航空发动机的推重比。如应用线性摩擦焊（见图0-1（a））制造整体叶盘，超塑成形-扩散连接方法制造风扇叶片·从而大大减轻了轮盘的质量。
航天器的发展要求不断采用新材料、新结构和先进的制造技术。焊接是运载火箭与导弹、
卫星、航天飞机和空间站等航天结构的主要制造工艺。如采用变极性等离子弧焊焊接铝合金贮箱，比用钨极气体保护电弧焊焊接的质量有所提高，成本有所降低。近年来，搅拌摩擦焊（见图0－1（b））受到航天工业的关注并开展了系统的研究与应用开发，现已成功应用于运载火箭推进剂贮箱和航天器壳体制造。
工件
搅拌头飞边搅拌针
(a)线性摩擦焊
(b)搅拌摩擦焊图0-1线性摩擦焊与搅拌摩擦焊示意图在现代造船中，焊接是一项很关键的工艺，它不仅对船舶的建造质量有很大影响，而且对提高生产率、降低成本、缩短造船周期都起着很大作用。焊接工时在整个船体建造中占30%~
40%。船体结构由板材和型材利用焊接方法连接而成。由于焊接是对船体结构的局部加热过程，加热范围小，温度梯度大，致使结构产生复杂的热应力和变形，冷却后就会出现残余应力和变形。热应力和残余应力容易导致构件在焊接过程中或焊后出现开裂；而变形使构件的后续装配工作发生困难，同时也影响外表的美观，降低连接构件的承载能力。因此，焊接应力与变形直接影响船舶结构的连接质量和使用安全·并影响船体建造工作的顺利进行，必须予以

[Page 11]
焊接结构原理（第2版）
重视。
随着石油天然气工业的发展，长距离、大口径、高压力管道已成为石油天然气输送的重要手段，X56一X70系列管线用高强钢已广泛用于管道建设中，X80、X100钢级管线也进人应用阶段。在焊接工艺方面，20世纪70一90年代管线的焊接主要以纤维素焊条手工下向焊和半自动CO，焊为主，由于这些方法为手工操作，因此效率低，且焊接质量也受到人工技能水平的制约。近年来，药芯焊丝的自保护半自动焊、表面张力过渡型CO，气体保护焊、管道全位置自动焊以及闪光焊、激光焊都得到发展和应用，大大提高了焊接效率和质量。
为了开采海上油气资源，需要建造海上平台。海上平台是大型焊接结构，工作环境恶劣，
对安全性有极高的要求。海上平台应用的日益增多，要求先进的焊接技术来焊接这些应用于极端环境中的工程结构。焊缝的质量和性能是此类工程结构的关键。深海上油气的开采，特别需要发展海上平台焊接结构的完整性评估技术以及安全标准，降低维修要求并提高焊接结构的效益。
核电设备中要求最高的是核反应堆压力容器。它一般由高强度低合金钢锻件焊接而成，
锻件厚度通常在200mm以上，长期在高温高压下工作，并承受中子和y射线辐照。核反应堆压力容器内表面均堆焊超低碳不锈钢，压力壳顶盖组合件和筒体的环缝均采用自动埋弧焊。
由于壳壁较厚，多层焊时产生的残余应力大，需经多次消除应力热处理。因此，要求核反应堆压力容器所用的高强度低合金钢必须具有良好的焊接性，以避免裂纹的产生，并保证焊缝和热影响区有较好的塑性和低温冲击韧度。对辐照区的焊缝，则要求具有足够的塑性、韧性储备，
以确保核反应堆压力容器长期安全可靠地运行。
近年来，基于焊接的增材制造结构在复杂结构和功能性金属部件的快速制造中具有优势。
例如，采用激光熔化沉积技术和激光选区熔化技术制造飞机和发动机以及航天器的复杂结构零件，可有效解决钛合金、高温合金等难加工材料的成形问题。同时，可以显著减轻结构质量，
节约昂贵的航空材料，降低加工成本。利用电弧热形成焊接熔池并熔化填充金属，冷却凝固获得多道多层全焊缝制件（见图0-2（a））。与激光和电子束增材制造相比，电弧焊焊接成形的成本较低，生产效率高，适用于大尺寸工件的制造。与整体铸锻件成形相比，生产柔性大大提高，可有效缩短制造流程。在基于焊接的金属增材制造过程中，同样会产生复杂的应力、变形
（见图-2（b））及缺陷，进而影响工件的结构完整性。
电弧层高
(a)电弧焊成形示意图
(b)工件变形图0-2电弧焊成形及变形

[Page 12]
绪论
0.2焊接结构分析方法概述焊接结构具有整体性和承载能力强等优点，但是焊接过程又对结构产生影响。研究焊接损伤与使役损伤对焊接结构全生命周期结构完整性的影响成为现代焊接结构原理的主题。焊接结构分析要充分考虑焊接作用效应，进而研究焊接结构的完整性及合于使用性。
1.焊接作用效应焊接作用效应是指焊接过程对结构产生的影响。焊接作用效应与材料、工艺和结构形式等多种因素有关。焊接作用效应构成了结构完整性的初始状态。焊接结构全生命周期结构完整性管理需要综合考虑多种焊接作用效应。
（1）焊接应力与变形由于焊接过程是局部加热，不可避免地产生内应力和变形。若加热时产生较大拉伸应力，
则会导致焊接裂纹或开裂。焊后的残余应力对结构的强度、刚度、稳定性，以及尺寸精度都有较大的影响。
（2）焊接接头性能的不均匀性焊接接头是一个组织性能不均匀体。焊缝、热影响区和母材之间的强度和韧性存在不同程度的非匹配性，这种非匹配性对整个结构的强度和断裂行为产生显著的影响，是焊接结构合于使用评定中需要考虑的重要因素。
（3）焊接缺陷焊接过程的快速加热和冷却使得局部材料在极不平衡的条件发生熔化、凝固及固态相变，
在焊接区常常会产生裂纹、气孔、未焊透和夹渣等焊接缺陷。焊接缺陷往往是结构破坏的根源，因此在焊接生产中，对焊接缺陷进行检测和判别是保证焊接质量的重要手段。在焊接结构使用过程中，监测缺陷行为并进行评价，对于保证焊接结构的完整性具有重要意义。
（4）应力集中焊接结构的应力集中，包括接头区焊趾、焊根、焊接缺陷引起的应力集中和结构截面突变造成的结构应力集中。若在结构截面突变处有焊接接头，则其应力集中更为严重。应力集中对结构的脆性断裂和疲劳强度有很大的影响，应采取合理的结构设计和工艺，控制焊接结构的应力集中。
（5）整体性强使结构刚性大焊接结构的整体性使结构具有良好的水密性和气密性，同时也带来了问题，整体性使结构的刚性增大，提高了对应力集中的敏感性。由于整体性强，一旦有裂纹产生并扩展，裂纹就难以被止住。而在铆接结构中，当有裂纹产生并扩展时，裂纹扩展到板材边缘和铆钉孔处而终止，铆接接头起到限制裂纹继续扩展的作用。
2.焊接结构分析方法现代焊接结构分析的关键是在焊接结构全寿命周期引人结构完整性及合于使用性评定。
基于焊接结构完整性及合于使用性分析的焊接质量体系是多学科交叉的系统工程方法，是多学科交叉的集成分析，具有综合性与科学性。开展焊接结构完整性及合于使用性研究对于焊接结构的可靠性、安全性及经济性具有重要意义。
（1）焊接结构完整性分析焊接结构的显著特点之一就是整体性强，焊接结构的完整性就是要保证焊接结构在承受

[Page 13]
焊接结构原理（第2版）
外载和环境作用下的整体性要求。焊接结构的整体性要求包括接头的强度、结构的刚度与稳定性、抗断裂性、耐久性等。焊接接头的性能不均匀性、焊接应力与变形、接头细节应力集中、
焊接缺陷等因素对焊接结构的完整性都有不同程度的影响，充分考虑这些因素是焊接结构完整性分析的重点内容。因此，焊接结构完整性分析要比均质材料结构复杂得多。
焊接质量是保证结构完整性的重要基础，焊接制造结果为结构完整性提供了初始状态，结构初始完整性在很大程度上影响结构的服役完整性。因此，在焊接生产中建立以结构完整性为核心的质量体系是焊接结构的全寿命周期管理的主要任务。
以结构完整性为核心的焊接质量体系的关键是在常规质量控制的基础上引人结构完整性计划，在焊接结构制造阶段考虑其全寿命周期的合于使用性。焊接质量控制中对结构完整性构成较大影响的要素，包括焊接工艺对缺陷和接头性能的影响，焊接过程中应力与变形控制对结构强度的影响等方面。
结构完整性是焊接结构全寿命周期合于使用的重要内容。从焊接结构的设计到制造，以及使用和维护等各个阶段都需要考虑结构完整性问题。焊接结构的完整性计划要根据产品结构的性能要求，在设计、制造、使用及维护各个阶段制定具体的分析方法、试验项目、评价准则等工作内容，以保证焊接结构的完整性目标。
（2）焊接结构的合于使用分析根据焊接结构的经济可承受性要求，完整性应保证结构的可用性（适用性或合于使用性）。
焊接结构的合于使用是指结构在规定的寿命期内具有足够的可以承受预见的载荷和环境条件
（包括统计变异性）的功能，即合于使用是结构完整性要求所要达到的目标，而证明结构的功能或能力是否足够，则是完整性评定所要探索的内容。目前，焊接结构完整性评定方法都是建立在“合于使用”原则的基础上。
焊接结构的完整性与合于使用性之间既有差异，又是统一的。焊接结构完整性的目标力求将风险降到最低，合于使用原则是考虑如何在经济可承受的条件下保证结构的功能。保证结构的完整性是确保合于使用的基础。焊接结构的绝对完整往往是很难做到的，其完整程度被接受的准则是合于使用性，或者说其损伤程度不影响使用性能。合于使用评定就是分析损伤对焊接结构完整性的影响，确定焊接结构的完整程度。因此，合于使用评定是焊接结构完整性研究的主要内容之一。
合于使用评定又称工程临界分析ECA（EngineeringCriticalAssessment），是以断裂力学、弹塑性力学及可靠性系统工程为基础的工程分析方法。在制造过程中，结构中出现了缺陷，根据“合于使用”原则确定该结构是否可以验收。在结构使用过程中，评定所发现的缺陷是否允许存在；在设计新的焊接结构时，规定缺陷验收的标准。国内外长期以来广泛开展了断裂评估技术的研究工作，形成了以断裂力学为基础的合于使用评定方法，有关应用已产生了显著的经济效益和社会效益。多个国家已经建立了适用于焊接结构设计、制造和验收的“合于使用”原则的标准，成为焊接结构设计、制造、验收相关标准的补充。
焊接结构的合于使用分析要充分考虑焊接接头性能不均匀性、焊接应力与变形、焊接缺陷、接头细节应力集中等因素对结构完整性的影响。研究焊接力学行为、焊接结构断裂力学判据、损伤容限准则及耐久性，建立焊接结构合于使用评定方法，是焊接结构完整性分析的关键。
焊接结构的合于使用评定方法包括简单的检测评定和复杂的计算机模拟分析，需要多学科知识和多数据源提供支持。发展方向是应用现代计算技术，建立基于多物理场的多尺度和多变

[Page 14]
绪论
量的焊接结构模型，通过数字仿真模拟预测、评价焊接结构的可制造性和合于使用性。
0.3本教材的学习要点如前所述，焊接结构行为可归结为焊接损伤与使役损伤的叠加效应。焊接结构充分体现了焊接与结构的作用，其结果是在实现连接的同时产生了损伤，损伤构成了对结构完整性的影响。焊接结构原理的主要任务就是围绕焊接与结构的相互作用机理进行分析，探讨焊接热力作用与结构使役功能的关联性，目的是为焊接结构的全寿命周期的安全可靠提供技术支撑。
本教材在经典焊接结构知识体系的基础上，根据焊接结构的焊接质量及结构完整性要求，
积极探索引人先进结构分析的理论与方法，适当拓展焊接结构知识边界与内涵，强化焊接作用与结构行为要素等知识的集成与融合。建议读者在学习过程中围绕以下方面进行深度思考。
1.焊接热力效应接的条件，需要高度集中的热输人。因此，在材料的焊接过程中要利用焊接热源对焊接区进行加热，使其熔化（熔化焊）或进入塑性状态（固相焊接），随后在冷却过程中形成焊缝和焊接接头。这种加热和冷却贯穿于材料焊接过程的始终，称为焊接热过程。
焊接热过程具有集中瞬时的特点，对材料的显微组织状态有很大影响，也使构件产生焊接应力变形。这种热作用称为焊接热效应。
焊接应力与变形。焊接加热时，焊接区受到周围母材的约束作用无法自由热膨胀，只能随焊件同步变形，因此焊接区因膨胀受阻而产生压应力，当压应力超过材料屈服极限后发生不可逆的压缩塑性变形。冷却过程中，焊接区在约束下收缩，最终在构件内部形成残余应力，同时伴随有焊接变形的产生。
2.焊接结构的质量特征焊接结构的质量包括焊接质量和结构完整性品质。焊接质量是保证结构完整性的重要基础。焊接质量的评定在很大程度上是对焊接缺陷及接头性能的评定；焊接结构完整性品质是焊接质量特性的延伸，是焊接结构全寿命周期管理的要素。焊接质量与结构完整性品质共同关注的问题是焊接缺陷，由此形成两大类评定标准：一是以控制质量为基础的标准；二是以符合使用要求为基础的标准，又称“合于使用原则”。前者以相应的强度特性为前提，后者是以断裂力学理论为基础。
影响焊接接头的完整性包括力学和材质两方面。力学方面的影响有焊接缺陷、接头形状的不连续性、残余应力和焊接变形等。材质方面的影响（或称焊接接头的不均匀性）主要是指由于焊接热循环引起的组织变化，热塑性应变循环产生的材质变化，焊后热处理和矫正变形引起的材质变化等。焊接结构件中由于焊接接头处几何上的不连续性以及焊接过程的复杂性容易在焊接接头处产生缺陷（如未焊透、未熔合、夹渣和气孔等），当焊接结构件承受外载荷作用时，接头缺陷处将会产生应力集中，从而形成断裂源。焊接结构破坏大部分是由存在的焊接缺陷引起的。
一般可以认为，焊接质量是结构完整性品质的初始状态。焊接质量控制标准对缺陷的判

[Page 15]
焊接结构原理（第2版）
定，很难考虑缺陷在结构使用过程中的行为。合于使用原则对缺陷的评定是综合考虑材料性能、缺陷及载荷条件的作用，评定缺陷对结构寿命周期剩余强度的影响，确定缺陷是否可以接受。对于具有高可靠性要求的结构，在焊接制造中应建立符合结构完整性要求的质量控制体系。其发展方向是面向焊接结构全寿命周期的全面结构完整性控制，目的是保证焊接结构的可靠性与安全性。焊接结构的全面结构完整性控制要充分考虑焊接接头性能不均匀性、焊接应力与变形、焊接缺陷、接头细节应力集中等焊接质量因素对结构行为的影响。
3.焊接接头的应力集中与强度失配效应焊接接头不可避免地存在应力集中问题。应力集中对结构的直接作用就是所谓的缺口效应。应当强调的是，焊接接头的应力集中有显式和隐式两种形式。焊接接头的几何形状或缺陷所引起的应力集中以显式存在，材料性能差异（特别是异种材料界面连接情况）所导致的应力集中以隐式存在。隐式应力集中所产生的缺口效应在接头外观上是不体现的，也往往被忽视。因此，在考虑焊接接头的应力集中问题时要充分认识这两种形式的缺口效应。此外，焊接残余应力与变形也会影响结构承载的应力分布。
焊接接头是由焊缝、熔合区、热影响区（HAZ）和母材组成的不均匀体，其整体强度与母材金属和焊缝金属之间的力学组配有关。焊接接头性能不仅与焊缝金属和母材金属的屈服强度和抗拉强度有关，而且与母材金属和焊缝金属的应变硬化性能有关。焊接接头强度是焊接结构承受外载荷作用的基本保证，与接头的几何形状及焊缝与母材的强度组配有关。焊缝与母材的强度组配对焊接接头强度有重要影响，是焊接接头强度设计必须考虑的主要因素之一。
4.焊接结构的断裂抗力及耐久性焊接结构的强度是要保证焊接结构达到在承受外载和环境作用下的整体性要求。焊接结构的强度要求包括接头的强度、结构的刚度与稳定性、抗断裂性、耐久性等。焊接接头的性能不均匀性、焊接应力与变形、接头细节应力集中、焊接缺陷等因素对焊接结构的强度都有不同程度的影响。因此，在进行焊接结构强度分析时，应充分考虑这些因素的影响。
断裂抗力与耐久性是焊接结构完整性的两大重要指标。采用工程临界评定（ECA）方法可确定焊接结构的极限状态，结合结构的耐久性要求，可对服役过程中的结构出现的缺陷按合于使用原则确定该结构的修复性。
焊接结构工程临界评定需要考虑焊缝强度失配问题。焊缝强度失配直接影响接头或结构的承载性能，也将直接影响接头局部非均匀区的断裂阻力行为，由此所决定的焊接结构断裂临界条件明显区别于均质材料结构行为。不充分考虑力学性能变异性问题，而沿用均匀材料结构安全评定方法，那么所得的结果对于焊接结构或者是不安全的，或者是过于保守以致实际工程很难满足要求。研究表明，上述现象也使得焊接接头局部非均匀区的断裂行为具有可控性，
通过调整焊接接头局部区强度失配度可以优化焊接结构的抗断裂力，这一设计思想是均匀材料系统所无法实现的。
目前，焊接结构的合于使用评定理论和方法已经发展成为一门重要的工程学科方向，研究范围从断裂与疲劳评定向高温及腐蚀损伤、塑性极限分析、材料性能劣化、失效概率和风险评估等方面拓展。焊接结构的合于使用评定方法包括简单的检测评定和复杂的计算机模拟分析，需要多学科知识和多数据源提供支持。因此，不断深化焊接结构原理，拓展焊接结构知识边界是非常必要的。

[Page 16]
绪论
5.焊接结构设计的多学科集成焊接结构的设计是根据产品功能的要求，按照有关设计规范确定结构的形状、尺寸和焊接接头，选择所采用的材料，进行结构和接头的强度、刚度、稳定性等有关计算分析。焊接结构设计必须考虑焊接结构合理性、安全性、可靠性、可焊接性、适用性等方面的要求。焊接结构设计在常规设计方法的基础上不断引人先进的设计方法，特别是数字化技术的发展，基于数字化模型和多学科优化的设计方法在焊接结构设计中具有显著的优势，是智能化焊接结构设计分析的发展方向。应当特别强调，焊接结构要素是产品建模与分析的基础信息，焊接结构设计的数字化与智能化更需要焊接结构原理的支撑。因此，焊接结构原理的教学需要着力培养学生集成应用多学科知识解决工程问题的能力。
焊接结构的设计制造，以及使用和维护等阶段，以保证焊接结构的全寿命周期的安全、经济和适用性。焊接结构要素也是产品建模与工艺分析的基础信息，焊接数字化与智能化更需要焊接结构原理的支撑。

[Page 17]
第1章焊接力学分析焊接过程中需要对焊接区域进行加热，使其达到或超过材料的熔点（熔化焊），或接近熔点的温度（固相焊接），随后在冷却过程中形成焊缝和焊接接头。焊接力学分析是研究焊接热过程耦合产生的焊接应力与变形行为。
1.1焊接热源及其热功率成焊接的条件，需要高度集中的热输人。因此，在材料的焊接过程中要利用焊接热源对焊接区进行加热。热源是将电能、化学能或机械能转变为热能的系统，发展高效、洁净、低耗的热源是现代焊接技术的重要研究方向。
1.1.1焊接热源
1.焊接对热源的主要要求现代焊接生产对于焊接热源的主要要求如下：
①具有高能量密度，并能产生足够高的温度。高能量密度和高温可以使焊接加热区域尽可能小，热量集中，减小热影响区，可实现高速焊接过程，提高生产率。
②热源性能稳定，易于调节和控制。热源性能稳定是保证焊接质量的基本条件。同时，
数的有效控制。
③具有较高的热效率，降低能源消耗。焊接能源消耗在焊接生产总成本中所占的比例是比较高的。因此，尽可能提高焊接热效率对节约能源消耗有着重要的技术经济意义。
2.常用焊接热源目前，焊接技术中广泛应用的热源主要有以下形式：
（1）电弧利用在气体介质中放电产生的电弧热为热源，如焊条电弧焊、埋弧焊、CO₂气体保护焊、
情性气体保护焊（TIG、MIG）等。电弧所产生的热量通过传导、辐射和（或）对流传递到工件上。
（2）电阻热利用电流通过导体产生的电阻热作为焊接热源。如电阻焊（点焊和缝焊）及电渣焊。前者利用焊件金属本身电阻产生的电阻热，后者则利用液态熔渣的电阻产生的电阻热来进行焊接。
（3）电磁感应感应加热利用涡流原理和变压器原理来实现。将导电的工件置于一个感应线圈的感应场内，线圈通以高频（5kHz~5MHz)电流，靠物体内感应出的涡流使物体直接产生热量，这就是涡流原理。变压器原理是让工件本身起一个二级线圈的作用，工件感应出低电压、大电流，

[Page 18]
第1章焊接力学分析
这也是一种间接供热的方式。如果采用二级线圈为加热元件，那么就变成导电加热的方式了。
（4）等离子束将电弧放电或高频放电形成的等离子体通过一水冷喷嘴引出形成等离子体束电弧，由于喷嘴中电弧受到电磁压缩和热压缩的作用，使等离子束具有较高的能量密度和极高的温度
（1800~2400K），是一种高能量密度焊接热源。
（5）激光束利用经聚焦后具有高能量密度的激光束作为焊接热源。用于焊接的主要是CO，激光和
YAG激光。当激光束到达材料上时，一部分能量被反射掉了，其余部分在工件上转换为热量。
生成的热量能使大多数金属熔化并气化。由于激光束可聚集在10～100pm这样极小的范围，所以激光束的能量密度很高（10~10°W/mm²）。
（6）电子束金属表面时，电子的动能转化为热能，利用这种热源的焊接方法称为电子束焊，它也是一种高能束焊接方法。电子束的能量密度可达10W/mm，它可用磁性透镜聚焦，使之达到足够的高密度去熔化工件并使材料气化。
（7）化学热利用可燃气体的燃烧反应热或铝、镁热剂的化学反应热来进行焊接。如应用氧-乙炔焰
（或氢氧焰、液化气焰）为热源的气焊、切割、铝热剂焊和镁热剂焊等。这些能量转换过程是燃烧或其他放热的化学反应。
（8）摩擦热摩擦生热是机械能转换为热能的不可逆过程。在摩擦过程中，机械能可以高效地转换为热能，因此科学地利用摩擦进行材料焊接受到关注。目前，已发展了多种摩擦焊方法，其中以线性摩擦焊、搅拌摩擦焊、耗材摩擦焊等先进摩擦焊接技术最具代表性。
1.1.2焊接热源的热功率焊接热源的主要参数是在焊接区的热流量或热功率。焊接热源的种类不同、性能不同，其在焊接过程中的热流量也不同。这里仅以应用最广且具有代表性的电弧焊热源一焊接电弧加热为主进行讨论。
1.焊接电弧的热效率焊接时电弧将电能转换为热能，其总功率或热流量?。为
NI=Φ
(1 -1)
加热工件和焊丝的有效功率?为
Φ=nIU
(1-2)
式中：7—电弧热效率系数；
I—焊接电流，A；
U——电弧电压，V；
Φ。，Φ一焊接电弧总功率和有效功率，W。
制定焊接工艺中，常用单位长度焊缝的热输人9（也称为焊接线能量）作为焊接规范（焊

[Page 19]
焊接结构原理（第2版）
接电流、电弧电压、焊接速度）的一个综合指标，可由下式表示：
(1-3)
qw=
式中：qw—焊接热输人或线能量，J/mm；
u—焊接速度，mm/s。
焊接热输人对焊缝成形、热影响区组织和焊接生产率等都有较大影响。
2.焊接电弧的能量密度焊接电弧的加热通常仅作用于焊件上的一个很小面积上。受到电弧直接作用的小面积加热区域叫做加热斑点，电弧通过加热区将热能传递给焊件（见图1－1）。在加热区中，热能的分布一般也不是均匀的。加热区的大小及其上的热能分布，主要取决于电弧的集中程度及焊接规范参数等因素。将单位有效面积上的热功率称为能量密度，单位为W/cm²。能量密度大时，可更为有效地将热源有效功率用于熔化金属并减小热影响区。电弧的能量密度可达到
10²～10*W/cm²，而气焊火焰的能量密度为1~10W/cm²。典型焊接热源的能量密度分布如图1-2所示。
200A
12.1V
18X10K
2420W
16X103K
15X10K
14X103K
5mm
13X10K
12X103K
11X10K
10X10K
图1-1电弧温度分布超高功率不能进行焊接密度区
10°
10*
高功率电子束密度区
10°
度/W
CO激光
10°
中功率等离子密度区
10°
功
10°
电弧
10²
不能进行焊接低功率
密度区图1-2焊接热源功率密度

[Page 20]
第1章焊接力学分析
提高焊接热源功率密度可增大焊接熔深，提高焊速和焊缝质量，降低热源对材料的损伤以及设备成本，如图1-3所示。
热输入增大工件损伤气焊电弧焊增大熔深、焊速高能束焊提高焊接质量
增加设备费用热源功率密度图1-3焊接热输入与热源功率密度加热斑点中电弧直接作用的阴极斑点或阳极斑点称为活性斑点，是带电粒子直接轰击的地区。在活性斑点区内具有很高的能量密度。活性斑点区周围地区则主要是通过电弧弧柱的强烈辐射和电弧气流的传热而加热，它们的能量密度由中心向边缘逐渐降低。将在单位时间内通过单位面积的热能定义为比热流。在整个加热区中的比热流分布近似于高斯正态分布即
q(r) =gme-br2
(1-4)
式中：q（r）—比热流分布函数，J/（s·mm²）或W/m²；
qm——加热斑点中心的最大比热流，qm=
π9;
k——热能集中系数，mm-；
r一距电弧中心的径向距离，mm。
图1-4所示为不同电弧集中系数的比热流分布。一般而言，在q*=0.05q㎡以外的区域，其比热流可忽略不计。由此可计算出高斯正态分布比热流的加热斑点直径为
d=2√3
(1-5)
等效均匀分布比热流的加热斑点（见图1-5）直径d。=2r。为
(1-6)
由此可见，热能集中系数k越大，加热斑点直径越小。

[Page 21]
焊接结构原理（第2版）
g(r)
g(r)
图1-4不同电弧集中系数的比热流分布图1-5等效均匀分布比热流的加热斑点
3.焊接熔池焊接电弧的加热斑点作用于母材表面时，使其发生瞬时的局部熔化，熔化金属形成的具有一定几何形状的液体金属称为焊接熔池（见图1－6）。焊接熔池的表面由于电弧的吹力作用而形成弧坑。图1-7所示为焊接熔池几何形状。
电极药皮金属熔滴电弧熔融的药皮渣壳融渣熔池图1-6焊条电弧焊焊接熔池的体积远比一般金属冶炼和铸造时小。焊接熔池最大深度处的横截面称为熔透截面积，如图1一7所示。焊接熔池中温度极高，在低碳钢和低合金钢电弧焊时，熔池温度可达
（1770士100）℃。熔池中的液态金属处于很高的过热状态，而一般炼钢时，其浇铸温度仅为
1550℃左右。
焊接熔池是以等速随同热源一起移动的。熔池的形状，也就是液相等温面所界定的区域，
在焊接过程中一般保持不变。由于电弧吹力的作用，焊接熔池中的液态金属处于强烈湍流状态，焊缝金属成分混合良好。但是，熔池中也易于混人杂质，同时母材的熔化对焊缝金属有稀

[Page 22]
第1章焊接力学分析
释作用。焊接熔池形状和尺寸与焊接方法、焊接规范和被焊材料的性能等因素有关。一般情况下，随电流的增加熔池的最大深度增加，熔池的最大宽度相对减小；而随电压的升高，熔池的最大深度减小，熔池的最大宽度增加。
图1-8所示为焊接热源功率密度对熔池形状的影响。
6040
q/(w·mm)
2020040100
尾部
头部
407484
r/mm
r/mm
Hmux一熔池最大深度：
功率密度q:①>②>③>④
Bmx一熔池最大宽度；L一熔池的长度图1-7焊接熔池形状图1-8焊接热输入与热源功率密度在钨极氩弧焊时，使用的电流种类（直流正接、直流反接以及交流）对焊接熔池形状和尺寸有较大影响（见图1－9）。直流钨极氩弧焊时，阳极的发热量远大于阴极。用直流正接时，钨极发热量小，不易过热，工件发热量大，且电弧稳定而集中·熔深大，生产率高。因此，大多数金属（铝、镁及其合金除外）钨极氩弧焊时宜采用直流正接。直流反接时，钨极容易过热熔化，且熔深浅而宽，一般不推荐使用。但是，直流反接时，因正离子轰击处于阴极的工件表面，可使其表面氧化膜破碎且除去（称为阴极雾化或阴极清理作用），焊接铝、镁及其合金时可获得表面成形良好的焊缝。为了兼顾阴极清理和两极发热量的合理分配，对于铝、镁等金属及其合金可采用交流钨极氩弧焊。
图1-9钨极氩弧焊的电流种类对焊接熔池的影响高能量密度的电子束或激光的能量沉积使材料熔化和气化，强烈的热力作用形成匙孔
（keyhole）。电子束或激光束深熔焊是通过匙孔效应来实现的，等离子束焊也会产生匙孔效应。如图1-10所示，随着电子束或激光束的移动，熔化金属沿匙孔壁向后运动，凝固后产生一个深宽比很大的焊缝。

[Page 23]
焊接结构原理（第2版）
电子束匙孔金属蒸气熔化金属固体壁面电子束匙孔熔池焊缝接缝横截面焊接方向图1-10高能束深熔焊示意图焊接传热分析
1.21.2.1热传导基本概念
1.温度场物体内各点温度的分布情况，称为温度场。由于物体内任一点的温度是该点的位置和时间的函数，因而温度场可表示为空间坐标和时间的函数，即
T=f(x，y,x,t)
(1-7)
式中：x，y，x-
空间直角坐标；
-时间坐标。
如果温度场内各点的温度随时间而变化，此温度场称为不稳定温度场；如果各点温度不随时间而变化，则称为稳定温度场。
T+△T
在某个时刻，相同温度的各点所组成的平面称为等温面。等温面可以是平面，也可以是曲面。从任一点起，沿着等温面移动，由于温度不发生变化，因而无热量传递；而沿着与等温面
gradT
T-△T
相交的任何方向移动，温度都要发生变化，即有
热量传递，这种温度随距离的变化在与等温面
垂直的方向上最大，如图1-11所示。
温度场中任意一点的温度沿着等温面法线方向的增加率称为该点的温度梯度gradT。
△TaT
图1-11温度梯度与热流方向
grad T =lim
(1-8)

[Page 24]
第1章焊接力学分析
式中：n一单位法向矢量；
-温度在n方向上的偏导数。
温度梯度是个向量，它垂直于等温面，并以温度增加的方向为正。热量传输方向为指向温度降低方向，与温度梯度方向相反。
对于一维的稳定温度场，式（1-7）可简化为T=f（x），此时温度梯度可表示为
grad T
(1-9)
d.x
2.傅里叶定律傅里叶定律是导热的基本定律。根据这一定律，在一维导热过程中，单位时间内通过给定截面的热量，正比于该截面法线方向上的温度变化率和截面面积（见图1-12），即
=-入A
(1-10)
式中：——热量；
A—面积；
入——导热系数；
单位时间内通过单位面积的热量称为热流密度，记为q.单位为W/m。傅里叶定律用热流密度q表示时有下列形式：
图1-12导热基本关系
q=一入
(1-11)
dxr
导热系数的定义可由傅里叶定律的数学表达式给出，由式（1－11）可得入=一
(1-12)
导热系数在数值上等于在单位温度梯度作用下物体内所产生的热流密度，单位为
W/（m·℃）。导热系数是物质导热性能的标志，是物质的物理性质之一。导热系数入的值越大，表示其导热性能越好。物质的导热系数与物质的组成、结构、密度、温度及压力等有关。物质的导热系数可用实验的方法测定。一般来说，金属的导热系数值最大，固体非金属的导热系数值较小，液体更小，而气体的导热系数值最小。
3.热传导微分方程对于一维稳态导热问题，求解比较简单，直接对傅里叶定律的表达式进行积分就可获得其解。但对于三维导热问题的数学描述，需要结合傅里叶定律和能量守恒原理，对微元体内热量的平衡状态进行分析后才能得到。三维导热微分方程依赖于傅里叶定律和能量守恒原理，研究在微元体内热量的平衡状态。
考虑有内热源情况时，三维热传导方程为

[Page 25]
焊接结构原理（第2版）
入（T)
(1-13)
式中：（T）,（T),（T)—x，y，方向上随温度变化的导热系数，对于各向同性材料，
三者相等；
Φ一内热源强度，表示单位体积的导热体在单位时间内所产生的热量，W/m。
若导热系数为常数，则有
T²Ta²T²T）
(1-14)
式中：a=入/pc一热扩散系数（或导温系数，m²/s），表示温度波动在物体中的扩散速率。
在稳态、无内热源条件下，导热微分方程简化为
²Ta²T²T
(1-15)
4.换热定律
（1）对流传热定律根据牛顿冷却定律，对于与流动的气体或液体接触的固体的表面，其热流密度α。与固体表面温度T和气体或液体温度T。之差成比例：
(1-16)
q=α。(T—T。)
式中：α。一对流换热系数，J/（mm²·K），α。的取值决定于表面流动条件（特别是其边界层的结构）、表面的性质、流动介质的性质和温差（T一T。）。
（2）辐射传热定律加热体的辐射传热是一种空间的电磁波辐射过程，可穿过透明体，被不透光的物体吸收后又转变成热能。热辐射的一个最重要的基本定律是斯忒藩-玻耳兹曼定律：
（T+273K）
(1 -17)
式中：T十273K一物体的热力学温度，K。
C，一比例系数，决定于物体表面的情况，对于绝对黑体，即能够吸收全部表面辐射能的物体，C=C。=5.67W/（m²·K）；对于灰体而言，C=εC。，此处为黑度系数，它的数值变化范围为0～1。
为便于计算，把辐射换热的热流g：和物体表面的温差（T一T。）联系起来，引人辐射换热系数α，则有
q=α（T-T。)
(1-18)
T+273K)（T。+273K）4100100
式中：α=eC。
，单位为J/（mm²·K）。
T-T。
5.初始条件和边界条件经常遇到的焊接传热问题是，在某确定的初始温度状态下和有限维数结构内，焊接热源如何影响焊接温度场的问题，即求解给定了初始条件和边界条件的热传导微分方程。应用

[Page 26]
第1章焊接力学分析
热传导方程求解焊接传热问题，需要一个初始条件和两个边界条件作为其单值性的定解条件。
（1）初始条件初始条件指周围介质在固定位置上的温度或预热温度，在特殊的情况下，也可以是某种确定的温度分布，例如在多道焊时，前一焊道产生的温度场。初始条件的温度分布记为
T。=T(x，y，x)
(1-19)
（2）边界条件边界条件指结构表面边界1的热交换条件。在实际情况分析时，通常有三种类型的边界条件。
①第一类边界条件规定了温度在边界上的值，即
TIr=f(t)
(1-20)
②第二类边界条件边界上的温度值未知，但规定了边界上的热流密度值，即
=qlr
(1-21)
式中：qlr—通过边界的热流密度。当glr=0时为绝热边界，物体与外界不发生热传递。
③第三类边界条件规定了物体边界上温度和温度梯度的线性组合，即
cTlr+nr
=f(t)
(1-22)
式中：（一一常数。当物体边界和外部环境之间以对流换热的形式进行热交换时，上式可写为
—anr
=h（T；-TIr)
(1-23)
式中：h一对流换热系数；
T：一环境介质温度。
具体到焊接传热分析，主要考虑两种边界条件，即表面热输人条件与表面热损失条件。表面热输人为单位面积上的热流密度，表示焊接热源的作用强度。表面热损失主要考虑工件向周围环境的对流和辐射。
1.2.2焊接温度场的解析分析焊接温度场根据其传热方向，可分为三维传热、二维传热和一维传热三种类型，如图1-13所示。在厚大件焊接时，点状热源作用在厚大件表面，热能除在平面方向上传播外，
还向板厚方向传播，形成三维传热温度场，如图1-13（a）所示。在焊接薄板时，板厚h方向上的温差不显著，此时可以将其看做在板厚方向均匀分布的线状热源，热能向平面方向传播的二维传热温度场，如图1－13（b）所示。而细长杆对接焊则属于在杆截面（面积为A）上均匀分布的面热源，沿杆轴线方向传播的一维传热温度场，如图1-13（c）所示。
图1-14所示为焊缝几何形状对热流的影响。
1.焊接温度场计算的基本方程根据傅里叶定律和能量守恒原理，可以推导出三维传热过程的热传导微分方程，为使问题简化，须作如下假定：

[Page 27]
焊接结构原理（第2版）
半无限体无限板
D/h,V
(b)线热源二维传热
A无限杆
（a）点热源三维传热
（c）面热源一维传热图1-13焊接温度场分析的几何模型
(a)薄板熔焊
(b）厚板电子束焊
(c)厚板堆焊
(d中厚板熔焊图1-14焊缝几何形状对热流的影响
①在焊接过程中，热物理参数是常数，不随温度而变化；
②不考虑熔化、结晶、相变过程的热效应对传热过程的影响；
③焊件上的初始温度分布是均匀一致的，并且不考虑焊件周围介质间的热交换过程；
④焊件上具有无限大边界尺寸；
5热源是点状、线状或面状集中热源。
为考虑热源的移动，引人动坐标，动坐标和静坐标的关系为
(1-24)
=x一vt
将式（1一14）转换成对求导，且不考虑内热源，即可得到在动坐标系中的导热微分方程
TTA(²TTT)
(1-25)
一般来说，如果焊接热源的有效功率Φ和焊接速度~为定值，即焊接线能量Φ/=常数时，焊接温度场为准稳定温度场。因此，在动坐标系中，移动点热源周围的温度场形状不随时间而变化，即在式（1-25）中aT/at=0，于是式（1-25）可进一步简化为
TA(²T²T²T)
(1-26)
pc²y²

[Page 28]
第1章焊接力学分析
式（1－26）为等速移动热源焊接温度场的微分方程。为了计算实际焊接温度场，还需要根据实际焊接条件对式（1－26）求解。对此，罗森萨尔和雷卡林所做的工作具有重要意义。
2.焊接温度场计算的基本公式
（1）移动点热源的温度场对于移动点状热源的半无限体三维传热情况，求解式（1-26）可得
[(+R)
(1-27)
式中：R-—半无限体上任意点与移动热源的距离，mm，R=√+y+²
在移动热源运动轴线上的热源后方各点（=0，&=0，=一R），由式（1-27）可得温度分布为
T一T。=
(1-28)
2π入R
即在固定时刻，点热源后方运动轴线上的各点温度与R成反比，与热源移动速度无关。而移动热源运动轴线上的热源前方各点（y=0，=0，=R）的温度分布为
T-T。=
(1-29)
expl
2πAR
由此可见，热源移动速度越快，热源前方的温度下降越急剧（见图1-15）。
1600
半无限体，钢：
=0.042J/（mm*s·K)
α=10 mm/s
T=0℃
1200
点热源：
Φ=4.2kJ/s
.0800
度温
400
意值为任
-80
-40400
与热源的纵向距离/mm
图1-15半无限体移动点热源前方和后方的温度分布曲线移动热源中心的横向（=0）温度分布为
T-T。=
(1-30)
图1-16所示为半无限体上的移动点热源周围的温度场。
（2）移动线热源的温度场厚度为h的无限平板上做匀速直线移动的线状热源（厚度方向的热功率为Φ/h），距移动

[Page 29]
焊接结构原理（第2版）
16001600
半无限体，钢：
=0.042J/（mm*s·K)
a=10mm²/s
1200
T=0℃
1200
点热源：
Φ=4.2kJ/s
T/'C
温度T/℃
v=1mm/s
800800400400120
-80
-4040040040
x/mm
y/mm
(a)热源移动方向的温度分布
(b）垂直热源移动方向的温度分布
601500C
1000℃
0.008800°℃
O.009
-401000℃
400℃
500℃
300℃
y/mm
208040
-4004010050℃
y/mm
60120
-80
-40400
x/mm
（c)热源作用表面的温度分布
（d)热源作用点厚度方向横截面的温度分布图1-16半无限体上的移动点热源周围的温度场热源r处的温度分布为
)K。
T-T。=
(1-31)
2πAhexp
式中：h
板厚，mm；
所考虑点到热源的距离，mm，r=√²+y²；
K。-
第一类零阶贝塞尔函数；
b——散热系数，b=2（a。+a）/cph。
根据式（1-31）计算可得到薄板焊接的温度场，如图1-17所示。
在移动线热源的后方，温度分布与速度有关，这与半无限体上移动热源作用的情况不同。
热功率一定的条件下，提高焊接速度，等温线在焊缝的横向变窄，沿焊接方向变短；焊接速度一定的条件下，提高热功率，等温线在焊缝的横向变宽，沿焊接方向变长。
材料的热传导系数入对温度分布有较大影响。对于较小入的材料，焊接所需要的热功率低；对于较大入的材料，焊接所需要的热功率高。图1－18所示为相同热功率和热源移动速度条件下，不同材料平板上移动线热源周围的温度场。
移动线热源适用于厚板的深穿透电子束焊或薄板的熔焊。

[Page 30]
第1章焊接力学分析
211800160014001200
K10008006004003002030202010
-4060
y/mm
-1080
x/mm
-20
-100°
-30-120
(a)瞬时温度分布
1600
无限板，钢：
h=10mm,T=0°C
=0.042J/（mm·s·K)
121200
α=10mm²/s
b=0.0028s
度T/℃
线热源：
800
Φ=4.2kJ/s
温
v=1mm/s
400
-200
-160
-120
-80
-40040
x/mm
(b）热源移动方向的温度分布
1600120040
温度T/℃
800300℃
500℃
40400300℃
250°℃
-200
-160
-120
-80
-40040
x/mm
-40040
y/mm
（）垂直热源移动方向的温度分布
(d）热源作用表面的温度分布图1-17无限板上移动线热源周围的温度场
（3）面热源对作用于无限长杆件（杆的横截面周长为P，面积为A）的匀速移动的面状热源（速度为，单位面积上的热功率为Φ/A），距移动热源x处（x>0，在热源前方；x<0，在热源后方）
的温度分布为

[Page 31]
焊接结构原理（第2版）
y/mmA
y/mm44040
钢钢
（铁素体）
600℃
（奥氏体）
T=600°C
x/mm
x/mm
400℃
200°℃
4040160
-120
-80
-40040160
-120
-80
-40040
y/mm
y/mm48080
铝合铜
4040600°℃
0.009400°℃
300℃
0300°℃
x/mm
x/mm
200°℃
-4040100℃
200℃
100°℃
-80
-80160
-120
-80
-40040160
-120
-80
-4040
注：条件均为Φ=4.19kJ/s,v=2mm/s，h=10mm,T=0°℃
相同热功率和热源移动速度条件下，不同材料平板上移动线热源周围的温度场图1-18
(1-32a)
exp
(x>0)
Acpu
T-T。
(0>x)
(1-32b)
Acpu
在x=0处的最高温度为
Tmax-T。
(1-33)
Acpu
（4）快速移动热源在实际焊接过程中，如果焊接速度很高，那么热源的移动速度远比热扩散率高得多。换句话说，就是在运动方向上的传热要比垂直方向上的传热小得多。于是，可以将高速移动的热源看做一种瞬时作用于焊缝全长上的固定热源来考虑，从而可使式（1－27）和式（1－31)进一步简化。
半无限体上作用的快速移动点热源的温度分布为
Φ/u
T -T。=
(1-34)
dxa
2π入t
式中：r=√²+y²
无限板上作用的快速移动线热源的温度分布为
T-T。
(1-35)
h(4π入cot）1/2
式（1－34)和式（1－35)为高速移动热源焊接温度场的计算公式。式中，T。为焊件初始温度，也可以是预热温度。对于低碳钢焊接，焊接速度大于36m/h，就可以应用高速移动热源计算公式，但是由于推导式（1－34)和式（1－35)时的假定条件与实际焊接过程间有一定出人，因

[Page 32]
第1章焊接力学分析此式（1-34）和式（1－35）只能适用于热源后方的区域，而不适合于计算热源前方和距焊缝较远地区的温度。
1.2.3焊接热循环焊接加热的局部性在焊件上产生不均匀的温度分布，同时，由于热源的不断移动，焊件上各点的温度随时间变化，因此其焊接温度场也随时间演变。在连续移动热源焊接温度场中，焊接区某点所经受的急剧加热和冷却的过程叫做焊接热循环。
焊接热循环具有加热速度快、温度高（在熔合线附近接近母材熔点）、高温停留时间短和冷却速度快等特点。由于焊接加热的局部性，母材上距焊缝距离不同的点所经受的热循环也不相同，距焊缝中心越近的点，其加热速度和所达到的最高温度越高。反之，其加热速度和最高温度越低，冷却速度也越慢。图1－19所示为距焊缝不同距离的各点的焊接热循环曲线。不同的焊接热循环会引起金属内部组织不同的变化，从而影响接头性能，同时还会产生复杂的焊接应力与变形。因此，对于焊接热循环的研究具有重要意义。
焊接热循环对焊接接头性能影响较大的参数是加热速度、最高温度、相变点以上停留时间和瞬时冷却速度（见图1-20）。
热影响区
一焊缝
母材
Tmo
加热冷却
mAmBtm
图1-19焊接热循环曲线图1-20焊接热循环曲线及其主要参数
1.加热速度焊接过程中加热速度极高，在一般电弧焊时，可以达到200～390℃/s，这种高速加热将导致母材金属相变点的提高，对冷却后的组织变化产生影响。加热速度主要与焊接热源集中程度、热源的功率或线能量、焊件的厚度及接头形式等因素有关。
2.加热最高温度热循环曲线中加热最高温度是对金属组织变化具有决定性影响的参数之一。在焊接过程中，距焊缝距离不同的区，所达到的最高加热温度也不相同，因此在接头近缝区的组织变化也不一致。根据焊件上最高温度的变化范围，可以估计热影响区的宽度和焊件中内应力和塑性变形区的范围。
加热的最高温度可以通过对高速热源传热式（1-34）和式（1-35）求极大值来得到。

[Page 33]
焊接结构原理（第2版）
半无限体上作用的移动点热源后方附近各点的加热最高温度为
Tmax—T。=0.234-
(1-36)
无限板上作用的移动线热源后方附近各点的温度分布为
Tmax—T。=0.242-
(1-37)
ucphy
3.高温停留时间高温停留时间是指在相变点温度以上停留的时间。在此时间内停留时间越长，金属组织变化过程进行得也越充分。但是，焊接时，加热和冷却均很迅速，高温停留时间也十分短促，在这种情况下发生的相变过程远不能达到平衡相图的状态。
4.瞬时冷却速度冷却速度是决定热影响区组织性能的重要参数之一。在热循环曲线的冷却段，不同温度时的冷却速度也不相同。近缝区（特别是熔合线附近）冷却速度过快时，易产生淬硬组织，这也是引起焊接裂纹的重要原因之一。对于易淬火钢和高强钢，在焊接过程中必须严格控制冷却速度。
在焊接热循环曲线冷却段上某一温度下的冷却速度为?。=dT/dt。为简化分析，一般情况下只考虑焊缝上的冷却速度。
根据式（1-34），当r=0时，可求得半无限体上作用的移动点热源焊缝上的冷却速度为
，（T-T。)²
Wcdt
=2π入
（1-38）
q/u
根据式（1-35），当y=0时，可求得无限板上作用的移动线热源焊缝上的冷却速度为
（T-T。)
P=m
(1-39)
在材料和焊接热输入一定的条件下，随板厚的增加，焊接区的冷却速度提高，但当板厚达到某一临界厚度时，冷却速度就与板厚无关，而是一个常数。这一板厚称为临界板厚。根据式（1-38）和式（1-39）计算冷却速度并使之相等，便可求得临界板厚h。为
hc=√cp(T-T。)
(1-40)
对于介于薄板与厚板之间的有限厚板情况，冷却速度受板厚的影响较大（见图1一21），计算冷却速度时需要进行修正。
在实际应用中，常采用由相变点以上某一温度冷却到相变点以下某一温度所需的平均冷却时间作为判据。例如从800℃冷却到500°℃（或300℃）的平均冷却时间t/（或t8/3）等，来分析钢材焊接热影响区中的组织变化。
在多层焊接时，后焊的焊道对前层焊道起着热处理的作用，而前道焊对后道焊又起着焊前预热的作用。因此，多层焊时近缝区中的热循环要比单层焊时复杂得多。但是，多层焊时层间焊缝相互的热处理作用对于提高接头性能是有利的。多层焊时的热循环与其施焊方法有关。在实际生产中，多层焊的方法有长段多层焊和短段多层焊两种，它们的热循环也有很大差别。
长段多层焊时，每层的焊缝均较长，在焊完第一层焊缝后接着焊第二层焊缝时，第一层焊

[Page 34]
第1章焊接力学分析
251.0
率率0.8
速速精确解近似值厚厚板0.4
限限有无
0.20.20.40.60.801.01.21.4
h/he
图1-21冷却速率与板厚的关系缝已有较长的时间冷却，其温度已下降到200℃以下的低温。长段多层焊时，各层焊缝间的相互热处理作用及焊接热循环如图1-22所示。
温度T
Ac3
第1D
第2层第3层第4层时间t
图1-22长焊缝多层焊热影响区的温度循环可以看出，近缝区A、B、C各点均经受了4次热循环作用，由于各点位置不同，每次热循环作用的最高温度也不相同。一般来说，在焊接易淬火硬化的钢种时，长段多层焊各层均有产生裂纹的可能，为此，在各层施焊前仍需配合与所焊钢种相应的工艺措施，如焊前预热，焊后缓冷等。
短段多层焊接时，每层的焊缝长度较短，为50～400mm。在每层焊接时，前一层焊缝近缝区的温度尚未完全冷却，一般尚处于M。点以上温度。因此，除了第一层焊缝及最后一层焊缝近缝区具有较高冷却速度外，中间各层焊缝施焊时，近缝区的冷却速度较低。所以，短段多层焊较适合焊接易淬硬钢，此时，只要控制第一层焊缝及最后一层焊缝不出现裂纹，在焊接中间各层焊缝时，也不致出现裂纹。短段多层焊时，接头根部点A与接头上部点C所经受的焊接热循环如图1-23所示。对于点A，在A3以上温度停留时间较短，避免了晶粒长大，另一方面，在A以下温度时，冷却速度较慢，可以防止产生淬硬组织。对于点C，第四层焊缝是在前几层焊缝预热基础上施焊的，只要规范控制适当，它在A以上温度停留时间也可以较短，
不致引起晶粒长大和产生过热组织，而此时其焊缝冷却速度较低，不易产生淬硬组织和裂纹。有时，为了防止最后一层焊缝产生淬硬组织，改善接头组织性能，可以再施焊一道退火焊缝。

[Page 35]
焊接结构原理（第2版）
温度T
温度T
时间t
时间t
(a)A点热循环
(b)C点热循环图1-23短焊缝多层焊热影响区的温度循环热变形与应力
1.31.3.1热变形与热应力热与力是焊接过程中的两种主要的能量传递现象，焊接过程热力行为对于焊接结构性能具有重要影响。为了掌握焊接热力行为，这里首先对物体的热原始形状变形与应力进行分析。
当物体的温度发生变化时，其尺寸和形状就会发生变化，称为热变形。微元体均匀受热或冷却时，在3个方向上产生同样的自由变形（见图1-24），无剪切变形，物体体积变化率为
(1-41)
=α、△T
式中：V。—初始体积；
膨胀后形状
△V—
一由于温度改变△T而产生的体积变化量；
图1-24微元体的热变形体膨胀系数。
同样，可定义线膨胀量为
eT=α△T
(1-42)
式中：α
金属的线膨胀系数（以下称热膨胀系数），其数值随材料而异（见图1-25），在不同温度下也有一定的变化。
如果热变形不受外界的任何约束而自由地进行，则称为自由变形。如图1－26中的金属杆件，当温度为T。时，其长度为L。；当温度由T。升至T时，如不受阻碍，其自由变形为
△L=α（T-T。)L。
(1-43)
单位长度上的自由变形量称为自由变形率，用eT表示
△LT
=α（T-T。)
(1-44)
ET=

[Page 36]
第1章焊接力学分析
铝合金
黄铜
钛钢铁玻合
-01
材料
图1-25典型材料的热膨胀系数比较图1-26杆件的热变形如果物体在温度变化过程中受到阻碍，使其不能完全自由变形，只能部分地表现出来，则能表现出来的这部分变形，称为外观变形，用△L。表示。其变形率。为
(1-45)
而未表现出来的那部分变形，称为内部变形，它的数值是自由变形与外观变形之差，因为是受压故为负值，可用下式表示：
L=-（△L-△L)=△L-△LT
(1-46)
内部变形率为
(1-47)
在弹性范围内，应力与应变之间的关系可以用胡克定律来表示
(1-48)
=E∈=E（∈-∈)
当金属杆件在加热过程中受到阻碍，其长度不能自由伸长，则在杆件中产生内部变形，如果杆中内部变形率的绝对值小于金属屈服时的变形率（le|<），则杆件中的热应力小于屈服的应力（o<α。）。当杆件的温度从T，恢复到T。时，
如果允许杆件自由收缩，则杆件将恢复到原来长度
L。，此时杆件内也不存在应力。
如果杆件温度升到T2（T2>T），使杆件中的内部变形率大于金属屈服时的变形率，即丨e|>e。在这种情况下，杆件中不但产生达到屈服极限的应力，同时还产生压缩塑性变形，根据理想应力与应变的关系
（见图1-27），压缩塑性应变为
(1-49)
当杆件的温度从T，恢复到T。时，如果允许杆件图1-27
理想应力与应变的关系自由收缩，则杆件将比原来缩短△L。，杆件中也不存

[Page 37]
焊接结构原理（第2版）
在内应力。若不允许杆件自由收缩，则在杆件中存在拉伸应力，称为残余应力。残余应力的大小视杆件内部变形率的大小而异。
如果杆件两端都是完全固定的，则杆件在热循环作用下，完全没有变形的自由，此时外观变形=0，内部变形为
=-e=-αT
（1-50)
杆件在加热过程中一直受到压缩作用。图1-28所示为杆件经受0→TM→0的热循环过程中的应变循环过程，Tm为力学熔点。图1-28（a）中，AB为弹性压缩阶段，温度高于T。后发生压缩塑性变形，压应力最大为相应温度下的屈服应力，T。为加热过程中发生塑性变形的临界温度。在T。点以下加热，杆件只有弹性变形，冷却后杆件中既无变形也无应力。如果加热到T（T>T。），这时杆件产生了压缩塑性变形，杆件的应变循环沿ABCE，进行；冷却至初始温度后，杆件中有弹性应变EA<e，杆件内产生残余应力，没有拉伸塑性变形。当温度既有拉伸弹性应变，也有拉伸塑性变形，这时杆件中的拉伸塑性变形抵消了加热时产生的压缩塑性变形。从图1-28（a）可以看出，T2=T，=2T。是温度下降过程中不产生塑性变形的下限温度，根据式（1-42）可得
∈=αT
(1-51)
则
T。=
(1-52)
对于235~470MPa强度级别的钢材而言，T。=100~200℃，T=200~400°℃。
拉伸拉伸塑性变形拉伸
=0,（7)
变
应力
0,（7)
压缩塑性变形压缩压缩V
(a应变循环
(b)应力循环图1-28热应力应变循环若T≥TM，则o=0，E=0，此时无论T如何，在冷却过程中，弹性应变均沿CDE
变化。
上述分析并未考虑。。和E在T<TM时随温度的变化，和E与温度的关系可以表示为
0=0(1-
(1-53)

[Page 38]
第1章焊接力学分析
(1-54)
式中：、E。一常温下的屈服应力和弹性模量。对于碳钢而言，在500℃以下基本恒定，
在500～600℃按线性下降至零。图1-28（b）所示为o按线性下降时的应力循环。
在同一物体内部，如果温度的分布是不均匀的，虽然物体不受外界约束，但由于各处的温度不同，每一部分因受到相邻不同温度部分的影响，不能自由伸缩，也会在内部产生热应力。
由不同材料组成的构件，当受到均匀温度场的作用时，由于各种材料的膨胀系数不同，材料之间为保证变形协调而产生相互约束，不能自由变形，从而产生不同的热应力，见图1－29。
高热压曲变形胀系数低热膨胀系数
(1) T。
(2) T>>T
(a)框架结构材料1
材料2
(1) T。
(2) T>T。
(③)T<T
(b）双材料结构图1-29异种材料的热变形对于双材料复合体，材料的弹性模量、泊松比和热膨胀系数分别为E1V1α和E2v2、
a2，且α1<α2。在加热或冷却过程中，材料1的热变形小于材料2的热变形，为了保持界面处的位移连续条件，接头内部有内应力产生，即热应力。热应力的大小与两种材料的热应变差
（αT一α2T2）、弹性系数比（E/E）、泊松比（V2）、板厚比（B/B）及板长等参数有关，即热应力取决于材料特性、接头形状尺寸和温度分布三个主要因素。
1.3.2残余应力
1.残余应力的产生如果不均匀温度场所造成的内应力达到材料的屈服限，则使局部区域产生塑性变形。当温度恢复原始的均匀状态后，就会产生新的内应力。这种内应力是温度均匀后残存在物体中的，称为残余应力。残余应力为平衡于物体内部的应力，满足下列平衡条件
dA=0
(1-55a)

[Page 39]
焊接结构原理（第2版）
dM=0
(1-55b)
如图1－30所示的三根等截面杆件与横梁连接组成的金属框架，上下横梁具有足够的刚性，中间杆I加热到600℃，然后再冷却到室温。在加热过程中，两侧的杆Ⅱ保持室温。图中的曲线ABCDE就是中间杆I的应力与温度的关系。由于两侧杆阻碍中间杆的自由变形，根据对称性，两侧杆的应力等于中间杆应力的一半，但方向相反，即oⅡ=一1/2。
250
中间杆加热至
600℃然后冷却
200
至室温
150
拉
100
中间杆应力/MPa
500
-50
压
-100
-150
-200
-250200400600
中间杆温度/℃
图1-30受约束杆件的热应力循环当中间杆I温度升高时，由于膨胀受到两侧杆Ⅱ的约束而产生压应力，其值随温度上升而变大。杆I的应力为
1=E(∈e-α△T)
(1-56)
式中：E一温度为T时材料的弹性模量；
一框架的外观变形，在弹性约束条件下有
Ee=
代人式（1-56)可得
(1-57)
o1=-a△T
1+2E/ET
当温度达到B点后，中间杆的压力反而下降。这是因为温度继续升高时，杆件材料的屈服应力降低，应力的大小不能超过给定温度下材料的屈服限，当压应力达到给定温度下的材料屈服限时，杆I中发生压缩塑性变形。
根据式（1-57）可确定杆I发生屈服的温升△T，令o1=-o得
1+2E/E
△T=
(1-58)
2aE

[Page 40]
第1章焊接力学分析
如果不考虑温度对弹性模量的影响，即E=Er·则有
T=αE
(1-59)
杆I加热到600℃（图1-30中C点），然后冷却。在冷却过程中（CDE段），杆I收缩，但由于杆内已发生了塑性压缩变形，继续收缩将受到两侧杆Ⅱ的约束而使压应力转变为拉应力，
并很快达到拉伸屈服应力（D点）。此后，随着温度的进一步降低，杆I的应力限定在相应温度下的屈服应力水平（DE段），并产生拉伸塑性变形，部分抵消了加热阶段所产生的压缩塑性变形。这样，冷却至E点后，杆I内产生的拉伸残余应力就等于室温下的屈服应力，而两侧杆的压缩残余应力等于中间杆拉伸残余应力的一半。
图1-30中，B'E线表示当杆I加热到B后冷却至室温过程中的应力与温度的关系，其残余应力值也达到E点的水平。这说明B点所对应的温度是杆I经热循环产生的残余应力达到屈服应力水平的最低温度，在此温度以下，杆I冷却后的残余应力的大小取决于加热最高温度。
2.残余应力基本方程这里以平面应力问题为例分析残余应力场的基本关系。平面应力问题所产生的应变分量为
3+33
(1-60a)
+3=3
(1-60b)
x=y²+Y"
(1-60c)
式中：E——总应变分量；
e，y—弹性应变分量；
·”，Y”—非弹性应变分量，可以是塑性应变、热应变等。
弹性应变与应力之间的关系符合胡克定律：
（ox-μo)
(1-61a)
(1-61b)
12(1+μ)
(1-61c)
应力平衡条件为
(1-62a)
(1-62b)
总应变须满足变形协调条件：
(y()
(1-63)
(xxy
根据上式可用下式作为判断是否出现残余应力的条件：
{²”a²”²”
R=-
(+x²xy
(1-64)

[Page 41]
焊接结构原理（第2版）
当R=0时，不产生残余应力，此时非弹性应变为坐标的线性函数，变形梯度为常数。在这种情况下，变形在物体内部是互相协调的。当R≠O时，产生残余应力，R是变形的非协调性的表征，变形的非协调性是残余应力产生的原因。如果解除这种变形的非协调性，连续介质的物或“复位”，使物体保持连续性。
根据弹性力学的解法，引人应力函数F（x，y），则有
xay2
(1-65a)
(1-65b)
a²F
xy=-xy
（1-65c）
代人式(1-61)可得
1(²F
(1-66a)
=(-E)
(1-66b)
2（1+μ)²F
Yy=-
(1-66c)
xay
代人式（1-63）可得
13F
=R（x，y)
(1-67)
xax
(FF)
或
(1-68)
式（1-68）是一个四阶非齐次偏微分方程，其解包含齐次解F（x，y）和特解F2（x，y），即
F（x,y)=F（x，y)+F2（x，y)
(1-69)
齐次解F（x，y）是R=0时的双调和方程的解，即
VF=0
(1-70)
其解为双调和函数。特解F（x，y）满足的方程为
VF2=ER（x，y)
(1-71)
即采用应力函数求解平面热应力问题，可归结为对式（1－68）求应力函数的问题，也就是要寻求方程（1－71）的特解和双调和方程的一般解，并使应力函数满足边界条件。在复杂的边界条件下，要得到精确解往往是很困难的。对于实际结构的热应力分析，目前多采用数值计算方法。
可以证明，对于一个单连通域的平面，在平面应力和平面应变的状态下，无内热源的稳定温度场将不产生热应力，也就不会形成非协调变形。若内部有热源，即使单连通域，也要产生热应力。对于多连通域，即使无内热源的稳定温度场，一般也要产生热应力。
在金属结构的加热或冷却过程中，当温度达到一定界限时，便会发生组织转变（即相变）；
在相变时金属体积发生变化，当相变在较低的温度下进行时，金属已处于弹性状态，能够形成应力，这种因相变产生的内应力称为相变应力。如焊接合金钢时奥氏体到马氏体的转变，相变

[Page 42]
第1章焊接力学分析
区域产生应力。
1.4焊接应力
1.4.1焊接热应力图1-31所示为熔焊过程中的温度场变化所引起的焊接热应力变化。电弧以速度沿
x方向移动，在某时刻到达O点。电弧前方为待焊区域，电弧后方为已凝固的焊缝。
△T=0
a=0
拉焊接熔池
D--
热塑性变形区压
B-B
C-C
残余应力
△T=0
D-D
(a)焊接示意图
(b)温度变化
()焊接应力变化图1-31熔焊过程中的温度场变化引起的焊接热应力的变化在焊接电弧前方的A一A截面未受到焊接热作用，温度变化△T≈O，瞬时热应力也近乎为零。
在通过焊接电弧加热的熔化区的B一B截面上，温度发生剧烈变化。因熔化金属不承受载荷，所以位于焊接电弧中心区的截面内的应力接近于零。电弧临近区域的金属热膨胀受到周围温度较低的金属的拘束作用而产生压应力，其应力为相应温度下的材料屈服应力，由此产生压缩塑性变形。远离焊缝的区域的应力为拉应力，该拉应力与焊接区附近的压应力相平衡。
截面C一C位于已凝固的焊缝区，焊缝及临近母材已经冷却收缩，在焊缝区引起拉应力，
接近焊缝的区域仍为压应力，而远离焊缝区的拉应力开始降低。
截面D一D的温度差已趋于零，在焊缝及临近区产生较高的拉应力，而在远离焊缝的区域产生压应力。焊接完成后，沿r方向各截面都存在这样分布的残余应力。
图中阴影区M一M'是焊接热循环过程中产生的塑性变形区。塑性变形区以外的区域在热循环过程中不发生塑性变形，仅有与M一M'区内的塑性变形相适应的弹性变形。所以，焊接残余应力的产生是由于不均匀加热引起的不均匀塑性变形，再由不均匀变形引起的弹性应力，是强制协调焊缝与母材变形不一致的结果。
图1一32所示为板边堆焊焊件的焊接变形与应力的变化过程。在焊接加热过程中，堆焊

[Page 43]
焊接结构原理（第2版）
边膨胀大于未焊边，焊件为保持变形协调，横截面要发生偏转，导致焊件向未焊边弯曲，而焊后收缩使得焊件向堆焊侧弯曲。应用前述热应力研究方法，根据板边堆焊过程中的自由变形与外观变形的关系，可分析板边堆焊的热应力与变形的演化过程。
如图1一32所示，焊接电弧中心区的应力接近于零。板条自由变形率er与温度分布近似。根据平面假设，板条外观变形率e。沿板宽线性变化（m一n线）。显然，自由变形与外观变形不重合，因此必然产生内部变形，从而形成内应力。电弧临近区域的金属自由变形率大于外观变形率。而产生压应力，未焊边因板弯曲变形而产生压应力，内应力平衡的结果使得半条中部产生拉应力。随着焊接电弧的移动，板条自由变形率eT与外观变形率e。的关系发生变化。
焊接过程中堆焊层一焊后图1-32板边堆焊焊件的焊接变形与应力的变化过程
I一I截面位于已凝固的焊缝区，焊缝及临近母材已经冷却收缩，在焊缝区引起拉应力，
接近焊缝的区域仍为压应力，而板条中部拉应力区开始缩小，未焊侧仍为压应力。
Ⅱ一Ⅱ截面进一步冷却，在焊缝及临近区产生较高的拉应力（超过材料屈服极限），板条发生反向弯曲，使得未焊侧产生拉应力，内应力平衡的结果使得半条中部产生压应力。
Ⅲ一Ⅲ截面已接近室温直至焊接结束，焊缝及临近区产生较高的残余拉应力，焊件宽度中间区域为压应力，未焊侧为拉应力。若板比较窄时，焊缝区也可能出现压应力。焊后板条也会产生残余弯曲变形，其方向与加热时相反。
图1-33所示是不同长度板条边缘堆焊时的挠度在焊接过程中的变化情况。随着板条长

[Page 44]
第1章焊接力学分析
度的增加，负挠度的增加存在一定的限度，而残余挠度（正挠度）变化范围较大。
挠度f/mm
B=10cm
L=100cm
4.03.075cm
2.050cm
1.025cm
20t/min
1015
-1.02.0
图1-33不同长度板条边缘堆焊时的挠度变化
1.4.2焊接残余应力
1.焊接残余应力分布的基本特点焊缝区在焊后的冷却收缩一般是三维的，所产生的残余应力也是三轴的。但是，在材料厚度不大的焊接结构中，厚度方向上的应力很小，残余应力基本上是双轴的。只有在大厚度的结构中，厚度方向上的应力才比较大。为便于分析，常把沿焊缝方向的应力称为纵向应力，用。，
表示；垂直于焊缝方向的应力称为横向应力，用。，表示；厚度方向的应力，用o。来表示。
图1-34所示为纵向残余应力与横向残余应力的分布。
横向—
纵向
厚向
(a)焊接残余应力的主方向
(b)对接接头
(c)纵向残斜余应力
(d)横向残余应力图1-34纵向残余应力与横向残余应力分布

[Page 45]
焊接结构原理（第2版）
（1）纵向残余应力纵向残余应力是由于焊缝纵向收缩引起的。对于普通碳钢的焊接结构，在焊缝区附近为拉应力，其最大值可以达到或超过屈服极限，拉应力区以外为压应力。焊缝区最大应力o，和拉伸应力区的宽度6是纵向残余应力分布的特征参数。对于图1-34（c）所示的对称分布的纵向残余应力，可近似地表示为
#（)
0=0m1-
(1-72)
式中：m—最大拉伸残余应力；
f=b/2。
在相同的焊接条件下，等厚度钢板对称焊接的残余应力分布如图1－35所示。当板宽较小时，焊件边缘为压应力（见图1一35（a）），板宽足够大时，焊件边缘为压应力趋于零（见图1-35（b））。图1-35（c)所示为非对称对接残余应力的分布情况。图 1-36所示为不同宽度板的板边堆焊纵向残余应力分布。如图1－37所示，平板对接焊接残余应力的分布可由几个关键点的坐标位置来确定。对于宽板，y1、y2、y：值随焊接线能量的增加而变大，而窄板的
y1y2y值只与板宽有关。
板宽
板宽板宽
(a)板宽较小时
板宽
板宽焊缝中心
(b）板宽足够大时
（c）非对称对接残余应力的分布图1-35板宽对纵向残余应力分布的影响纵向残余应力的最大值与材料的性能有一定的关系。铝和钛合金的焊接纵向残余应力的最大值往往低于屈服极限，一般为母材屈服极限的50%一80%。造成这种情况的原因，对钛合金来说，主要因为它的膨胀系数和弹性模量数值较低，两者的乘积αE仅为低碳钢的1/3左右。对铝合金来说，主要因为它的导热系数较高，高温区和低温区的温差较小，压缩塑性变形降低，因而残余应力也降低。
（2）横向残余应力把垂直于焊缝方向的残余应力称为横向残余应力（见图1-34（c)），用o，来表示。横向残

[Page 46]
第1章焊接力学分析
余应力产生是由焊缝及其附近塑性变形区的横向收缩和纵向收缩共同作用的结果。
横向应力在与焊缝平行的各截面上的分布大体与焊缝截面上相似，但是离焊缝的距离越
B=150mm
大，应力值就越低，到边缘上α=0，如图1-38
所示。
板宽/mm
（3）厚向残余应力厚板焊接结构中除了存在着纵向残余应力
B=100mm
和横向残余应力外，还存在着较大的厚度方向上的残余应力。研究表明，这三个方向的残余
板宽/mm
应力在厚度上的分布极不均匀。其分布规律，
B=50mm
对于不同焊接工艺有较大差别。
图1-39所示为厚度为240mm的低碳钢板宽/mm
电渣焊缝中残余应力分布情况。厚度方向的残余应力。为拉应力，在厚度中心最大，o和，
图1-36板边堆焊纵向残余应力分布的数值也是在厚度中心为最大。，在表面为压应力，这是由于焊缝表面的凝固先于焊缝中心区所导致的。
400400
/MPa
/MPa
L=300 mm
6200200
向残余应力向残余应力。
300100200204060800
O202
纵
-200
-200
y=W
(a)宽板
(b)窄板图1-37低碳钢C02焊接（线能量12.56kJ/cm）纵向残余应力分布
0-01-1
ⅡI-ⅡI
Ⅲ-Ⅲ
0,1
日
图1-38横向残余应力沿板宽上的分布

[Page 47]
焊接结构原理（第2版）
水冷铜滑块
240MPa
300MPa
180MPa
焊缝水冷铜滑块
(a）a.在厚度上的分布
(b）o在厚度上的分布
(c）o在厚度上的分布图1一39低碳钢电渣焊接头中残余应力分布情况图1-40），，和o，在沿厚度方向上均为拉应力，而且靠近上、下表面的残余应力值较大，中心区残余应力值较小。。的数值较小，可能为压应力，亦有可能为拉应力。值得注意的是，横向应力o，在焊缝根部的数值很高，有时超过材料的屈服极限。造成这种现象的原因是，当多层焊时，每焊一层都使焊接接头产生一次角变形，在根部引起一次拉伸塑性变形，多次塑性变形的积累，使这部分金属产生应变硬化，应力不断上升，在较严重的情况下，甚至能达到金属的强度极限，导致接头根部开裂。如果焊接接头角变形受到阻碍，则有可能在焊缝根部产生压应力。
240MPa
7125MPa
85MPa
230MPa
280MPa
430MPa
(ao.在厚度上的分布
(b）在厚度上的分布（c）o在厚度上的分布图1-40厚板多层焊的残余应力分布
（4）拘束条件下焊接的残余应力以上分析的焊接接头中的残余应力，都是构件在自由状态下焊接时发生的。但在生产中构件往往是在受拘束的情况下进行焊接的，如构件在刚性固定的胎夹具上焊接，或是构件本身刚性很大。
例如，对接接头在刚性拘束条件下焊接（见图1一41），接头的横向收缩必然受到制约，使接头中的横向残余应力发生明显变化。横向收缩在板内产生的反作用力称为拘束应力，拘束应力与拘束长度（两固定端之间的距离）和板厚有关。在板厚一定的条件下，拘束长度越长，拘束应力越小；在拘束长度一定的条件下，板厚越大，拘束应力越大。
在拘束条件下焊接，构件内的实际应力是拘束应力与自由状态下焊接产生的残余应力之和。如果接头的横向收缩受到外部拘束作用，则横向拘束在沿焊缝长度方向施加了大致均匀的拉应力，提高了，的水平。
拘束应力对构件的影响较大，所以在实际生产中，需要采取一定的措施来防止产生过大的拘束应力。
（5）相变应力当金属发生相变时，其比容产生变化。例如，对碳钢来说，当奥氏体转变为铁素体或马氏

[Page 48]
第1章焊接力学分析
()拘束应力
焊接方向
(d）合成应力
(a)拘束状态
(b)纵向残余应力
(e）横向残余应力图1-41拘束应力分布体时，其比体积将增大，相反方向转变比容将减小。如果相变在金属的力学熔点以上发生，由于金属已丧失弹性，则比体积改变并不影响内应力。如低碳钢，加热时相变温度在Aa～A。
之间，冷却时相变温度稍低。在一般的焊接冷却速度下，这个相变过程都在力学熔点（T。=
600℃）以上，所以相变的比体积变化对低碳钢焊后残余应力的分布没有影响。
但对一些高强钢，在加热时，相变温度高于T，而在冷却时，相变温度却低于T。（见图1-42）。在这种情况下，相变将影响残余应力的分布（见图1-43）。当奥氏体转变时比体积增大，不但可能抵消焊接时的部分压缩塑性变形，减小残余拉应力，甚至可能出现压应力，这说明组织应力是很大的。
T/C
TIC
-Aa
Aal
-Ae
600℃
01%
81%
(a)相变温度高于塑性温度
(b)相变温度低于塑性温度图1-42相变应变与温度的关系若母材的奥氏体转变低于T。，焊缝为不发生相变的奥氏体钢，近缝区低温相变膨胀引起的相变应力㎡，最终的残余应力是，与om的叠加（见图1-43（c））。如果焊缝与母材相同，
则焊缝金属在冷却时也将与近缝区一样：在比较低的温度下发生相变，最终残余应力的分布如图1－43（d）所示。同样，近缝区相变对横向残余应力的分布也有较大影响。
2.典型焊件的残余应力分布
（1）封闭焊缝的残余应力分布在容器、船舶和航空喷气发动机等壳体结构中，经常会遇到焊接接管、人员出人孔接头和镶块之类的结构。这些环绕着接管、镶块等的焊缝构成一个封闭回路，称为封闭焊缝。封闭焊缝是在较大拘束条件下焊接的，因此内应力比自由状态时大。

[Page 49]
焊接结构原理（第2版）
(a碳钢
(b)铝合金
（c）高合金钢采用铁素体焊缝
(d)高合金钢采用奥氏体焊缝图1-43相变对焊缝纵向残余应力分布的影响图1-44所示为一圆形封闭焊缝的残余应力分布情况。圆形封闭焊缝焊接后，焊缝发生周向收缩与径向收缩，同时产生径向应力和切向应力。其中，径向应力o，（见图1-44（a））为拉应力（应力分布与圆形封闭焊缝的径向尺寸有关），内板处较高，向外逐渐减小，最大值出现在焊缝。切向应力o。在内板处是拉应力，向外迅速减小，并转变为压应力。切向应力的最大拉应力也出现在焊缝，最大压应力则位于外板靠近焊缝的圆周处。切向应力由两部分组成：
一是由焊缝周向收缩引起的切向应力，二是由内板冷却过程中径向收缩引起的切向应力。总切应力是这两部分应力叠加的结果（见图1-44（b））。
外板焊接区外板内板内板外板周向焊接收缩引起的残余应力径向焊接收缩引起的残余应力外板内板外板
(a)圆形封闭焊缝的残余应力
(b)圆形封闭焊缝切向残余应力的形成图1-44圆形封闭焊缝的残余应力分布

[Page 50]
第1章焊接力学分析
（2）焊接型材中的残余应力分析焊接型材的残余应力时，一般是将焊件的组成板（翼板和腹板）分别视为板边堆焊、中心堆焊或堆焊来处理。由于焊接型材的长细比值较大，易发生纵向弯曲变形，所以在残余应力分析时，往往着重分析纵向残余应力的分布情况。
图1－45（a）所示为T形焊接梁的纵向残余应力分布。水平板的纵向残余应力分布与平板中心线堆焊时产生的残余应力分布类同。立板中的残余应力分布与板边堆焊时产生的残余应力分布类同。采用同样的分析方法，可以分析工字形截面梁（见图1-45（b））和箱形截面梁
（见图1-45（c））的纵向残余应力分布规律。
在这些焊接型材中，焊缝及其附近区存在高值拉伸应力。腹板中都存有不可忽视的纵向残余压缩应力，这对焊件的压曲强度产生不利影响。
角度变化
x一x截面的应力分布
（a)T形焊件的残余应力和变形板边经过气割通用钢板
(b)工字形焊件的残余应力分布
(c)箱形焊件的残余应力分布图1-45焊接型钢的的纵向残余应力分布
（3）管对接焊的残余应力管对接焊的残余应力分布是比较复杂的，如果沿管对接环焊缝两侧切开，则被切出的圆环将会发生周向收缩和轴向缩短，若将其复位，必然在管壁中产生剪力和弯矩，并在焊接区产生局部弯曲变形，结果在管壁中产生了轴向应力和切向应力。由局部变形可推测出，轴向应力在焊缝外表面为压应力，内表面为拉应力。切向应力分布取决于管径与壁厚之比。试验证明，当管径与厚度之比较大时，切向残余应力的分布与平板对接的情况相似（见图1－46）。对低碳钢管来说，最大切向残余应力有时可达材料的屈服极限，当直径与壁厚之比较小时，切向残余

[Page 51]
焊接结构原理（第2版）
应力减小。
(a)环焊缝的残余应力分布
(b)环焊缝残余应力形成机制
(c)环焊缝产生的变形图1-46管对接焊的残余应力分布
3.焊接残余应力的测定测定焊接残余应力的方法主要可归结为两类，即机械方法和物理方法。
（1）机械方法利用机械加工将试件切开或切去一部分（见图1－47），测定由此释放的弹性应变来推算构件中原有的残余应力。机械方法主要有切条法、钻孔法和套孔法。
(a)纵向残余应力测定
(b)横向残余应力测定图1-47应力释放法测定残余应力
（2）物理方法物理方法是非破坏性测定焊接残余应力的方法，常用的有磁性法、超声波法和X射线衍射法。
磁性法是利用铁磁材料在磁场中磁化后的磁致伸缩效应来测量残余应力；X射线衍射法是根据测定金属晶体晶格常数在应力的作用下发生变化来测定残余应力的无损测量方法；超声波法是根据超声波在有应力的试件和无应力的试件中传播速度的变化来测定残余应力的。
1.4.3焊接残余应力对结构工作性能的影响
1.对结构静力强度的影响对在常温下工作并具有足够塑性的钢材，在静载荷作用下，焊接应力是不会影响结构强度的。例如，轴心受拉构件在承载前截面上存在纵向焊接应力，假设其分布如图1－48（a）所示。
在轴心力作用下，焊接拉应力首先进人屈服，应力不再增加，而产生塑性变形，外载由受压的弹

[Page 52]
第1章焊接力学分析
性区承担。两侧受压区应力由原来受压逐渐变为受拉，最后应力也达到屈服限，这时全截面进入屈服，应力也全面均匀化。
(a)塑性好的材料
(b)脆性材料图1-48外载作用下平板中应力的变化有焊接应力的情况下，外力的大小可以用面积abcdefghi表示。由于焊接应力自相平衡，
焊接应力情况下结构所承受的外载，所以对塑性好的材料，焊接应力的存在对结构的承载能力没有影响。
如材料处于脆性状态，则拉伸残余应力和外载应力叠加有可能使局部区域的应力首先达到断裂强度（见图1-48（b）），导致结构早期破坏。
2.对结构刚度的影响构件上的焊接应力会降低结构的刚度。仍以图1－48为例，由于残余拉应力区的拉应力已达到屈服限，则这部分的刚度为零，构件的刚度由剩余截面来保证，即有焊接残余应力的杆件的抗拉刚度降低了，在外力作用下其变形将会较无残余应力的大，对结构工作不利。
3.对受压杆件稳定性的影响如图1-49所示的受压焊接杆件，当外载引起的压应力与内应力中的压应力叠加之和达到材料屈服限，使压杆部分进人屈服，则这部分截面就丧失了进一步承受外载的能力，于是削弱了杆件的有效截面，使压杆的失稳临界应力下降，对压杆的稳定性产生不利影响。
压杆内应力对稳定性影响的大小与压杆的截面形状和内应力分布有关，若能使有效截面远离压杆的中性轴，可以改善其稳定性。翼缘采用气割加工或加焊盖板可在翼缘边产生拉伸残余应力，如图1-50所示，轴向受压后翼缘边为有效截面，有利于提高稳定性。
4.对构件加工尺寸精度的影响焊件上的内应力在机械加工时，因一部分金属从焊件上被切除而破坏了它原来的平衡状态，于是内应力重新分布以达到新的平衡，同时产生了变形，从而使加工精度受到影响。
图1－51所示为在T形焊件上加工一平面时的情况，当切削加工结束后松开加压板，工件会产生上挠变形，加工精度受到影响。为了保证加工精度，应先对焊件进行消除应力处理，再进行机械加工，也可采用多次分步加工的办法来释放焊件中的残余应力和变形。
焊接残余应力除了对上述的结构强度、加工尺寸精度以及对结构稳定性的影响外，还对结构的疲劳强度及应力腐蚀开裂有不同程度的影响。因此，为了保证焊接结构具有良好的使用

[Page 53]
焊接结构原理（第2版）
性能，必须设法在焊接过程中减小或消除焊接残余应力。
塑性区弹性区
(a)残余应力 (b)施加的压应力
(c总应力
(a)残余应力
(b)施加的压应力
(c）总应力图1-49
受压焊接杆件的应力分布气割边气割边图1-50带气割边及带盖板的焊接杆件的内应力分布切去部分
压板图1-51机械加工引起的应力释放和变形

[Page 54]
第1章焊接力学分析
451.4.4焊接应力的调节和消除
1.调节焊接应力的措施在焊接结构设计制造过程中采取一些适当的措施以减小焊接残余应力。设计焊接结构时，在不影响结构使用性能的前提下，应尽量考虑采用能减小和改善焊接应力的设计方案（有关内容见第6章）。在制造过程中还要采取一些必要的工艺措施，以使焊接应力降到最低程度。
调节焊接应力的主要工艺措施有以下几方面：
（1）采用合理的焊接顺序，使焊缝收缩较为自由先焊变形收缩量较大的焊缝，使其能较自由地收缩。如一个带盖板的双工字钢构件如图1-52（a）所示，由于对接焊缝的收缩量大于角焊缝的收缩量，所以应先焊盖板的对接焊缝
1，后焊盖板与工字梁之间的角焊缝2。
1，2，3-对接焊缝
1—对接焊缝；2—角焊缝
1，2—对接焊缝；3—角焊缝
(a)按变形收缩量大小确定焊接顺序
(b)按焊缝长短确定焊接顺序
(c)按受力大小确定焊接顺序图1-52合理确定焊接顺序先焊错开的短焊缝，后焊直通长焊缝。如图1－52（b）所示，应先焊错开的对接短焊缝1、2，
后焊直通长焊缝3。例如，图1－53所示为一大型容器壁板与底板的焊接顺序。若先焊纵向焊缝，再焊横向焊缝，则横向焊缝横向和纵向的收缩都会受到阻碍，焊接应力增大，焊缝交叉处和焊缝上都极易产生裂纹。
面
图1-53拼板焊缝的焊接顺序先焊在工作时受力较大的焊缝，使内应力合理分布，见图1-52（c）。在接头两端留出一段翼缘角焊缝不焊，先焊受力最大的翼缘对接焊缝1，然后再焊腹板对接焊缝2，最后焊翼缘预

[Page 55]
焊接结构原理（第2版）
留的角焊缝3。这样，焊后可使翼缘的对接焊缝承受压应力，腹板对接焊缝承受拉应力。角焊缝留在最后焊可以保证腹板对接焊缝有一定的收缩余地，同时也有利于在焊接翼缘对接焊缝时，采取反变形措施来防止产生角变形。
（2）降低结构刚度结构的刚度增加时，焊后的残余应力将显著加大。因此，在条件许可时，焊前采取一定的工艺措施，将焊接区域的局部刚度降低，可有效地减小焊接残余应力。如一镶块结构的焊件，
由于焊缝呈封闭形刚度较大，见图1－54。为减小焊接区域的局部刚度，可以将平板少量翻边
（见图1-54（a）），或将镶块压凹（见图1-54（b）），焊接时由于焊缝能自由收缩（将平板或镶块拉平），使残余应力大为减小。
（3）加热减应区铸铁补焊时，在补焊前可对铸件上的适当部位进行加热，以减少焊接时对焊接部位伸长的约束，焊后冷却时，加热部位与焊接处一起收缩，从而减小焊接应力。被加热的部位称为减应区，这种方法称为加热减应区法，如图1－55所示。利用这个原理也可以焊接一些刚度比较大的焊缝。
加热区
(a)平板少量翻边
(a)焊接时
(b)冷却时
(b)镶块压凹图1-54 降低局部刚度减小内应力图1-55加热减应区法
（4）锤击或碾压焊缝焊接残余应力产生的根本原因是，由于焊缝在冷却过程中的纵向收缩和横向收缩，因此焊后利用小锤轻敲焊缝及其邻近区域，使金属延展，能有效地减小焊接残余应力，据测定，利用锤击法可使应力减小1/2~1/4。
进行锤击焊缝时，焊件温度应当维持在100～150℃之间或在400℃以上，避免在200~
300℃之间进行，因为此时金属正处于蓝脆性阶段，若锤击焊缝容易造成断裂。
多层焊时，除第一层和最后一层焊缝外，每层都要锤击。第一层不锤击是避免产生根部裂纹，最后一层焊缝通常焊得很薄，主要是消除由于锤击而引起的冷作硬化。
2.焊接应力的消除对于在低温和动载下使用的结构，厚度超过一定限度的焊接压力容器，需要进行机加工，
尺寸精度和刚度要求较高的以及有应力腐蚀危险而不能采取有效保护措施的构件，必须进行焊接应力的消除。其方法如下：
（1）整体高温回火一般是将构件整体加热到回火温度、保温一定的时间后再冷却。这种高温回火消除应力的机理是金属材料在高温下发生蠕变现象，屈服点降低，使应力松弛。

[Page 56]
第1章焊接力学分析
回火温度越高，时间越长，残余应力消除得越彻底。碳钢及中、低合金钢：加热温度为
580～680℃；铸铁加热温度为600～650℃。通过整体高温回火可以将80%~90%的残余应力消除掉，这是生产中应用最广泛的一种方法。回火时间随焊件厚度而定，钢按每毫米壁厚
1～2min计算，但不宜低于30min，不必高于3h，因为残余应力消除效率随时间迅速降低，过长的处理时间是不必要的。
（2）局部高温回火局部高温回火只对焊接及附近的局部区域进行加热。此方法只能降低应力峰值，不能完全消除残余应力，但可改善焊接接头的性能。此法多用于比较简单的、拘束度较小的焊接接头。
局部高温回火可采用火焰、红外线、间接电阻或工频感应加热等。
（3）机械拉伸法对焊接构件进行加载，使焊缝塑性变形区得到拉伸，以减小由焊接引起的局部压缩塑性变形量和降低内应力。
