Repository: fang02272/-

# 焊接工艺专家系统 v2.8

这是一个面向焊接知识问答、工艺参数推荐和机器人焊接工艺卡片生成的本地专家系统。项目以 `saved_knowledge` 中已经学习的书籍为知识底座，优先在本地完成检索、路由和结构化回答；只有本地证据不足并且配置了 LLM 时，才调用 OpenAI 兼容接口补充答案。

## 1. 核心能力

- 多书知识库：保存 PDF 全文、章节、关键词、表格和数据点。
- Jieba 分词：注册焊接专业词，使用搜索模式多粒度分词，替代机械的中文单双字切分。
- 本地检索：关键词匹配、跨书章节检索、特征向量余弦检索和可选语义向量增强；对乱码、短文本和重复章节统一评分、过滤或降权。
- 专家知识库：把规范概念、别名、定义、应用场景和来源整理为可查询条目。
- 意图路由：区分概念、工艺参数、综合和通用问题。
- 工艺卡片：输出母材、板厚、坡口、电参数、热参数、机器人参数、质量检查及装备信息等机器可读 JSON，并标注输入完整度、待确认项和逐参数来源。
- 本地优先：高置信答案或已生成工艺卡片时不调用 LLM。
- LLM 兜底：只注入命中的薄目录和少量相关原文，默认最多生成 2000 Token。
- 答案缓存：LRU + TTL + 相似问题命中，知识源变化后自动失效。
- SSE 流式回答：LLM 内容按增量展示；完成事件仍返回完整结构化结果；请求中断时可取消，失败时可直接重试。
- 检索诊断：页面可查看 Top-5 章节的原始分、质量分、质量问题、命中关键词、可读预览和匹配解释；缺少工艺卡输入时可一键填入待补字段模板。

File: uploads/焊接结构原理_full_ocr.txt (part 2 of 5)
800
Φ=4.2kJ/s
温
v=1mm/s
机械拉伸消除应力法对于一些焊后需要进行液压试验的焊接容器特别有意义，因为液压试验时容器所承受的试验压力均大于容器的工作压力，例如钢制压力容器其试验压力为容器工作压力的1，25倍，所以容器在进行液压试验的同时，对容器材料进行了一次相当于机械拉伸的膨胀，从而通过液压试验，消除了部分焊接残余应力。
（4）温差拉伸法采用低温局部加热焊缝两侧，使焊缝区产生拉伸塑件变形，从而消除内应力。温差拉伸法的具体方法是：在焊缝两侧各用一个宽度适当的
TIC↑
氧乙炔焰炬进行加热，在焰炬后面一定距离，用
Tmax
200
一根带有排孔的水管进行喷水冷却。乙炔焰和
100
喷水管以相同速度向前移动，见图1-56。这样就
形成了一个两侧温度高（其峰值约为200℃）、焊板宽/mm
接区温度低（约为100℃）的温度差。两侧金属受热膨胀对温度较低的区域进行拉伸，就可消除部分焊接残余应力，据测定，消除的效果可达
50%~70%。
（5）振动法图1-56温差拉伸法利用偏心轮和变速电动机组成的激振器使构件发生共振来降低内应力或使应力重新分布。振动法消除残余应力的效果取决于激振器和构件支点的位置、激振频率和时间。其优点是所用设备简单价廉，处理费用低、时间短，也没有高温回火时金属表面氧化的问题，目前在生产中已得到应用。
1.5焊接变形焊接残余变形是焊接后残存于结构中的变形，或称焊接变形。在实际的焊接结构中，由于结构型式的多样性，焊缝数量与分布的不同，焊接顺序与方向的不同，产生的焊接变形是比较复杂的。常见的焊接变形如图1－57所示。按产生的机制可分为纵向收缩与弯曲、横向收缩、
角变形与扭曲、屈曲变形等类型。

[Page 57]
焊接结构原理（第2版）
(a)纵向/横向收缩变形
(b)角变形
(c)挠曲变形
(d)转动变形
(e)扭曲变形
(屈曲变形图1-57焊接变形示意图
1.5.1纵向收缩与弯曲变形
1.纵向收缩变形纵向收缩变形（见图1-57（a））是指焊缝及其附近压缩塑性变形区内，焊后纵向收缩引起的、焊件平行于焊缝长度方向上的变形。这种变形对于整个焊件而言是弹性的。因此，根据弹性理论，焊件纵向收缩变形△L可用压缩塑性变形区的纵向收缩力P：来确定。
△L=
(1-73)
式中：F—焊件的截面积；
L—焊件长度。
纵向收缩力P：取决于构件的长度、截面和焊接时产生的压缩塑性变形。材料和焊件尺寸一定的条件下，纵向收缩力取决于压缩塑性变形区的体积V。，单位长度压缩塑性变形的体积△V。可以表示为
V。=]dF
(1-74)
式中：F。一—塑性变形区的截面积。由此引起的整个焊件的应变为
△V,
(1-75)
式中：一焊件的应变。焊件的纵向收缩变形为
VLV
△L=eL=
(1-76)
与式（1-73）比较可得
EV,
P=E△V,=E
pdF
(1-77)
由此可见，P：可用塑性变形区尺寸来衡量。塑性变形区尺寸主要取决于焊接热输人和材料性能。若焊件为等厚度,塑性变形区宽度为b,,根据焊接传热分析,塑性温度T。α，且热
变形∈r=αT，再考虑材料屈服限的影响，则塑性变形区体积可以表示为

[Page 58]
第1章焊接力学分析
V。=K。F=Kobh=Kα
(1-78)
cpos
代人式(1-77)可得
P=Kαq
(1-79)
cp os
式中：K。、K、K2——系数；
h——焊件厚度。
因此有
△L=KαL
(1-80)
CpoEF
由此可见，在材料和焊件尺寸一定的条件下，纵向收缩与线能量成正比。在工程实际应用中，常根据焊缝截面积计算纵向收缩量。例如，对于钢制细长焊件的纵向收缩量的估计式为
kFL
△L=
(1-81)
式中：k
与焊接方法和材料有关的系数见表1-1；
单层焊缝截面积。
表1-1焊接方法及材料系数k
焊接方法
CO焊埋弧焊手工焊低碳钢材料低碳钢奥氏体钢
0.0430.071~0.0760.048~0.0570.076
多层焊的纵向收缩量计算时，F为一层焊缝的截面积，按式（1-81)计算得到的结果再乘以系数k285n0s
k2=1+
(1-82)
式中：n
焊接层数。
2.错边焊接过程中，如果被焊构件受热不平衡造成两连接件长度方向膨胀变形不一致就会产生错边（见图1－58）。如果在焊缝长度上错边受到阻碍，会在厚度方向上造成错边。
(a)长度上错边
(b)厚度上错边图1-58错边

[Page 59]
焊接结构原理（第2版）
3.挠曲变形（见图1-57（c））
当焊缝在构件中的位置不对称时，纵向收缩的弯矩作用使构件产生挠曲（见图1-59）。
纵向收缩弯矩M=Pe，构件的挠度f为
M,L²PeL²
(1-83)
8EI,-
8EI,
式中：I—构件截面惯性矩；
e一塑性区中心到断面中性轴的距离（偏心距）。
由式（1-83）可以看出，挠曲变形与收缩力P，和偏心距e成正比，与构件的刚度EI，成反比；P，的大小与塑性变形区的大小有关，e与焊缝相对中性轴的位置有关，EI、与材料和构件截面设计有关。焊缝位置对称或者接近于截面中性轴，挠曲变形则小。
图1-59挠曲变形图1-60所示为挠曲变形方向与中性轴位置的关系。
口中性轴收缩力中性轴收缩力变形方向变形方向图1-60挠曲变形的方向应当注意，焊缝对称的构件，如果采用不当的装配次序，仍然可能产生较大的挠曲变形。
例如，在焊接工形截面梁时，可以采用不同的装配焊接次序（见图1－61）。如果先装配焊接成
T形截面梁，然后在装配焊接成工形截面梁，其挠度变化f1.2为
PxeL²
f1.2=
(1-84)
8E1
工形截面梁焊后的挠度f3.4为
PeL²
f34=
(1-85)
8EI
f1.2与f34方向相反，二者之比为
fi.2_eI
(1-86)
f3,4
erl

[Page 60]
第1章焊接力学分析
一般情况下，尽管e1<e·但是I》I，所以fi.2>f34，两者不能相互抵消，焊后仍有较大的挠度。如果先将腹板与翼板点固成工形梁，然后按图1-61（b）所示括号内的顺序进行焊接，则焊接过程中构件的惯性矩基本保持不变，所产生的挠度基本上可以相互抵消，构件焊后保持平直。
4(4)
(2)3
中性轴中性轴
(1)12(③)
(a)焊接工形截面梁
(b）装配焊接次序图1-61装配次序在工程实际中，可采用与纵向收缩量计算类似的方法（式（1－81））估算钢制构件的挠度。
单道焊缝引起的挠度为
kFweL²
(1-87)
811
多层焊和双层角焊缝应乘以与纵向收缩量计算中相同的系数k2。
1.5.2横向收缩变形横向收缩变形系指垂直于焊缝方向的变形。构件焊接时，不仅产生纵向收缩变形，同时也产生横向收缩变形。
1.对接接头的横向收缩对接接头的横向收缩是比较复杂的焊接变形现象。有关研究表明，对接接头的横向收缩变形主要来源于母材的横向收缩。
图1-62（a）所示为有间隙的平板对接焊的横向收缩过程。焊接时，对接边母材受热膨胀，
使焊接间隙减小，在焊接冷却过程中，焊缝金属
由于很快凝固，随后又恢复弹性，因此阻碍平板
△B/2
△B/2
△B/2
△B/2
的焊接边恢复到原来的位置。这样冷却后产生
(a)有间隙
(b)无间隙了横向收缩变形。
图1-62 平板对接焊的横向收缩如果两板间没有留有间隙（见图1-62（b）），
则焊接加热时的板的膨胀引起板边挤压，使之在厚度方向增厚，在冷却时，也会产生横向收缩变形，但比前一种情况有所降低。
对接接头的横向变形大小与焊接线能量、焊缝的坡口形式有关。对单道焊对接接头，横向变形取决于坡口形式，坡口角度越大，间隙就越大，导致焊缝的截面积越大，则横向变形也越大。

[Page 61]
焊接结构原理（第2版）
此外，沿焊缝纵向的热变形也对横向变形有影响（见图1－63）。两块板对接时，可以看成是在每块板的边缘上堆焊，这将引起板的挠曲使它产生转动，可能引起对接间隙的缩小或增大。一般而言，在焊接加热时使对接间隙增大（见图1－63（c）），间隙增加的大小取决于板的宽度和板上的温度分布，对较长窄板影响更为显著。此外，横向收缩变形大小还与装配焊接时定位焊和装夹情况有关，定位焊点越大越密，装夹的刚度就越大，横向变形就越小。
(a)对接间隙缩小
(b)对接间隙增大
(c）焊接时的变形图1-63纵向焊接引起的横向变形图1-62（a）和图1-63（b）所示的两种横向变形方向是相反的，最终的横向变形是两种变形的综合结果。
类似于纵向收缩力问题，横向收缩也可以设想为由横向收缩力引起的。横向收缩变形可以表示为与式（1-80）类似的形式，即
(1-88)
式中：△B—横向收缩量，mm；
h—板厚，mm；
μ——系数。
工程上多采用经验方法进行计算，目前已发展了多种对接接头横向收缩的计算公式。比较简单的是通过焊缝截面积和板厚估算对接接头的横向收缩变形，如下式：
△B=0.18
(1-89)
式中：F—焊缝截面积。若板厚一定，则横向收缩正比于焊缝截面积。
上述经验公式只是提供一个大致的数值，要比较精确的估计焊接变形，需要通过实验方法获得。
图1-64所示为横向收缩变形与热输入的关系。图1－65所示为横向收缩变形与焊缝截面积的关系。
2.堆焊及角焊缝的横向收缩
（1）堆焊的横向收缩堆焊过程中，在焊缝长度上的加热并不是同时进行的，因此沿焊缝长度各点的温度不一致，在焊接热源附近的金属，其热膨胀变形不仅受到板厚深处较低温度金属的限制，而且受到热源前后较低温度金属的限制和约束；而承受压力使之在板宽度方向上产生压缩塑性变形，在板厚度方向上增厚。焊后产生横向收缩变形，如图1-66（a）所示。

[Page 62]
第1章焊接力学分析
横向收缩变形横向收缩量铝合金
120°
不锈钢
90°
。09
碳钢
90°
热输入焊缝横截面积图1-64横向收缩变形与热输入的关系图1-65横向收缩变形与焊缝截面积的关系横向变形的大小与焊接线能量和板厚有关，随着线能量的提高，横向收缩变形增加，随着板厚的增加，横向收缩变形减小。横向变形沿焊缝长度上的分布并不均匀。这是因为先焊的焊缝横向收缩对后焊的焊缝有挤压作用，使后焊的焊缝产生更大的横向压缩变形。这样，焊缝的横向收缩沿着焊接方向由小到大逐渐增加，到一定长度后趋于稳定不再增大。
低碳钢平板堆焊时的横向收缩量与板厚之比为△B/h，它与（h/h）²及g/h²的关系如图1一67所示。对于薄板堆焊，因为厚度方向的温度差异较小，其横向收缩与平板对接相近，
可以用式（1-88）进行估计。但当板件较厚时，板件刚度增大，横向收缩变小，横向收缩量低于按式（1-88）计算的结果。
板的背面峰
△B/h
值温度为T
板厚中心的峰值温度为T
△B/2
△B/2
(a)焊后产生横向收缩
(b)T形接头横向收缩
(h/h)²
图1一66堆焊与T形接头的横向收缩图1-67 低碳钢平板堆焊的横向收缩量与板厚的关系
（2）角焊缝横向收缩
T形接头和搭接接头角焊缝的横向收缩变形，在实质上与堆焊相似，如图1－66（b）所示。
只是T形接头的立板厚度可减少输人横板的热量，在同样条件下，立板愈厚，横板上的热能愈小，横向变形也相应减小。
图1-68所示为低碳钢T形接头横向收缩与板厚之比△B/h与焊接热输人之间的关系。
其中，W，为熔敷金属量（g/cm），H为比熔化热（J/g），HW，为单位长度热输人（J/cm）。横向收缩量与HW，成正比

[Page 63]
焊接结构原理（第2版）
αHW
(1-90)
0.15
式(1-91)
0.10
△B/h
0.0520406080
(HW/h²)/(kJ·cm-2)
图1-68低碳钢T形接头的横向收缩图1-68中线性部分为
=0.8 X10-5
(1-91)
由式(1-91)可以看出，只要减少熔敷金属量W：和比熔化热H，就可以降低T形接头横向收缩变形量。对接接头横向收缩也是如此。
（3）横向收缩引起的挠曲变形如果横向焊缝在结构上分布不对称，则它的横向收缩也能引起结构的挠曲变形。
图1－69所示的工字钢上焊接了许多短筋板，筋板与翼板之间和筋板与腹板之间的焊缝都在工字钢重心上侧，它们的收缩都将引起构件的下挠。
p=p1+p2
图1-69横向收缩引起的挠曲变形
1.5.3角变形与扭曲变形
1.角变形角变形是由于焊缝横截面形状不对称或施焊层次不合理，致使横向收缩量在焊缝厚度方向上分布不均匀所产生的变形。角变形造成了构件平面绕焊缝的转动。在堆焊、对接、搭接和
T形接头的焊接时，往往都会产生角变形。

[Page 64]
第1章焊接力学分析
（1）堆焊角变形在平板上进行堆焊时，堆焊高温区金属的热膨胀受到附近温度较低区金属的阻碍而产生压缩塑性变形。但是，由于堆焊面的温度高于背面，堆焊面产生的压缩塑性变形比背面大，有时背面在弯矩作用下甚至可能产生拉伸变形，所以在冷却后平板产生角变形（见图1-70）。
角变形的大小取决于压缩塑性变形的大小和分布情况，同时也取决于板的刚度。图1-71（a）
所示为堆焊过程中角变形与焊接时间的关系。图1－71（b）所示为不同厚度的钢板表面堆焊角变形与线能量的关系。由图1-71（b）可以看出，对同一种板厚，随着线能量的增加，正反面塑性变形量的差值将增加，导致角变形增大；当线能量达到某一临界值后，角变形不但不再增大，反而随线能量的增加而有减小的趋势。这是因为线能量进一步增加，虽然会使压缩塑性变形量增加，但沿板厚方向上的压缩塑性变形的分布趋于均匀，因而使角变形减小。
(a)热输入
(b)受热膨胀
(d)变形
()冷却收缩
图1-70堆焊角变形
120
h/mm
15100350
自变形10²×β/rad
41O
8015
变形10²×β/r
6040
h=10
角用
200.10.20.30.40.50.60.72030
(1/v)/(s*mm-)
(q/h²)/(kJ · cm-3)
(a)角变形与焊接时间的关系
(b）不同板厚堆焊角变形与线能量的关系图1-71焊接热输入角变形的影响平板堆焊角变形β与qw/h²关系如图1-71（b)所示。图1-71（a）（b)中的数据都是在低碳钢板上用熔化极气体保护焊堆焊的实验结果。最大角变形出现在板厚中心的峰值温度等于材料力学熔点Tm时的情况，对于钢为qw/h²=10467J/cm，角变形的最大值约为
βmax=α(TM-T。)
（2）对接接头的角变形对接接头角变形（见图1-72）与焊接规范、接头型式、坡口角度等因素有关。如果焊缝区域加热量较大，对薄板来说，因为加热能量增大会使焊件厚度上温度分布趋于均匀，使角变形趋向减小。但对厚板则加热能量增加，在板厚度上的温度分布仍不均匀，角变形也随着加大。

[Page 65]
焊接结构原理（第2版）
但也非绝对如此，如果焊件厚度相当大，则刚性增大，角变形不一定会增大。
(a)角变形
(b）角变形参数图1-72对接接头的角变形对接接头坡口角度对角变形的影响最大。V形坡口焊接接头厚度方向上收缩的不均匀性最大，所以角变形最大。板厚增加时，厚度方向上收缩的不均匀性增大，角变形随之增大。
对V形坡口，坡口角度大，焊缝上下部位熔敷金属体积相差较大，收缩量的差别也较大，角变形也较大。
如图1-72所示，根据几何关系，V形坡口对接焊缝角变形可表示为
b_αTb
β=tanβ=
(1-92a)
式中：α一材料的热膨胀系数；
T—温度。
=2tan2
在小变形条件下代人式（1-92a）有
β=2aTtan
(1-92b)
由于焊缝金属在恢复弹性的温度以上不产生收缩力，因此式（1-92a、b）中的温度T最高为焊缝金属恢复弹性的温度。例如，对于低碳钢而言，恢复弹性的温度约为600°℃。若取低碳钢0~600℃温度区间的平均热膨胀系数α=1.47×10-/℃，则焊缝金属相对收缩为αT=
0.0088，代人式（1-92b）可得
β=0.0176tan
（1-92c）
式（1-92c）适用于低碳钢焊条电弧焊。对单面V形坡口来说，采用不同的焊接操作方大坡口角变形大法，其最终的角变形也不一样。采用多层焊要比单层焊时的角变形大，这主要因为单层焊在焊件厚度方向上的温度分布比多层焊时均匀。
小坡口角变形小在对接多层焊时，角变形随层数的增加而增大。
图1-73所示为坡口尺寸对角变形的影响。
无坡口横向收缩采用X形坡口对接接头的角变形比V形坡口的角变形小，因为X形坡口是两面焊接的，只
(a)坡口要选择合理的焊接顺序，便可做到两面角变形相
(b)变形抵消。如果不采用合理的焊接顺序，仍然可能产图1-73
坡口尺寸与角变形生角变形。例如对称的X形坡口对接接头，若先

[Page 66]
第1章焊接力学分析
焊完一面再焊另一面，则焊第二面时所产生的角变形，不能完全抵消第一面的角变形，焊后仍存在角变形。为了最大限度地减小角变形，需要采用合理的焊接顺序或采用非对称坡口，如图1-74所示。
图1-74焊接顺序对角变形的影响
2.角焊缝的角变形与扭曲变形
T形接头的角变形包括两个方面，即筋板与主板的角度变化及主板本身的角变形（见这两种角变形的综合结果，破坏了T形接头腹板与翼板的垂直度以及翼板的平行度。
(a)实物图
(b）主板本身的角变形图1-75T形接头的角变形图1-76所示为各种板厚和焊角尺寸的T形接头角变形曲线。
角变形是筋板结构焊接变形的主要问题，这类变形引起面板起皱并使结构的压曲强度降低。图1-77和图1-78所示为角变形引起的筋板结构整体变形情况。

[Page 67]
焊接结构原理（第2版）
0.100.080.06
0.040.02
K=410203040506070
h/mm
图1-77壁板结构的焊接变形图1-76各种板厚和焊角尺寸的
T形接头角变形曲线
(a)自由接头刚性梁
底板
(b)拘束接头（框架结构）
图1-78T形接头的焊接角变形角变形沿工件长度方向上的不均匀性和叠加会使构件产生扭曲变形，如图1－57（e)所示即为工字型截面梁的扭曲变形情况。
1.5.4屈曲变形在薄板焊接时，焊缝收缩力大于构件的失稳临界载荷时将发生屈曲变形（见图1-57（f））。
远离焊缝区的残余压应力是焊件产生屈曲变形的重要原因。屈曲变形后有多种稳定状态，
图1－79所示为同一试件沿中心线堆焊后可能出现的8种不同的屈曲变形稳定形式。
根据薄板弹性理论，矩形薄板（见图1-80（a))在x=0和x=a的两端作用均布压应力，
弹性范围内的失稳临界应力为
Kπ²E
Ocr=
(1-93)
12(1-v²)（b
式中：h-板厚；
K一与边界条件及a/b值有关的参数。

[Page 68]
第1章焊接力学分析
(a)屈曲变形
120100
测量的挠度/cm
8060201002003004005006007000
板长L/cm
(b)在同一试件可能出现的8种屈曲变形形式图1-79屈曲变形形式由式（1－93）可见，平板的失稳临界应力与板厚和板宽之比的平方成正比，还与板边的约束状态有关。板的边界自由度越高，板的宽度越大，其失稳的临界应力值越低。
图1-80（b）所示为焊接时不发生失稳变形的最小厚度（临界厚度）与板的形状、尺寸的关系。
临界厚度8/mm
B=0.5541.0321
00.51.01.52.02.53.0
板宽B/m
(a)纵向残余应力分布
(b)临界厚度与板宽图1-80对接接头屈曲变形的临界厚度为了避免焊接引起的屈曲变形，必须使焊接残余应力值低于临界应力，这可以通过减少焊接量，降低焊接线能量，或提高板的刚度来实现。
1.5.5焊接变形的控制与矫正焊接变形对焊接结构生产有很大影响。焊接变形给装配带来困难，进而影响后续焊接的质量；焊接残余变形还需要进行矫正，增加结构的制造成本；此外，焊接变形也降低焊接接头的性能和承载能力。因此，在焊接结构生产中，必须设法控制焊接变形，将变形控制在所允许的

[Page 69]
焊接结构原理（第2版）
范围之内。
1.控制焊接变形的措施焊接变形的控制需要从设计（有关内容见第6章）和工艺两个方面来考虑。焊接变形控制工艺措施主要有以下几种：
（1）反变形法为了抵消焊接残余变形，焊前先将焊件向与焊接残余变形相反的方向进行人为预设变形，
这种方法称为反变形法。例如，为了防止对接接头产生的角变形，可以预先将对接处垫高，形成反向角变形，见图1-81（a）。为了防止工字梁翼板焊后产生角变形，可以将翼板预先反向压弯，见图1-81（b）。在薄壳结构上，有时需在壳体上焊接支承座之类的零件，焊后壳体往往发生塌陷，为此，可以在焊前将支承座周围的壳壁向外顶出，然后再进行焊接，见图1一81（c）。
为了防止平板焊后的压曲变形，可采用预弯反变形法，见图1－81（d）。如果焊缝不对称，焊后构件往往发生较大的挠曲变形，那么防止挠曲变形可将两个构件背对背固定在一起焊接，
见图1-81（e)。
mhm
1.59
焊前焊前
1.5°
焊后焊后
(a)平板对接焊反变形焊后焊前反变形
(b)焊接工字梁反变形焊前焊前焊后焊后
(c)薄壳结构支承座焊接反变形焊缝、
楔块夹持
(d预弯反变形
(e)背对背反变形图1-81反变形法

[Page 70]
第1章焊接力学分析
采用反变形法控制焊接残余变形，通常焊前必须较精确地掌握焊接残余变形量，用来控制构件焊后产生的弯曲变形和角变形，如反变形量留得适当，可以基本抵消这两种变形。
（2）刚性固定法焊前对焊件采用外加刚性拘束（见图1－82），强制焊件在焊接时不能自由变形，这种防止焊接残余变形的方法称为刚性固定法。采用压铁防止薄板焊后的波浪变形，见图1－83。
图1-82刚性固定法控制焊接变形压铁焊件平台临时焊缝
~300mm
30mm
图1-83压铁防止薄板焊后的波浪变形刚性固定法简单易行，适用面广，不足之处是焊后当外加刚性拘束卸掉后，焊件上仍会残留一些变形，不能完全消除，不过要比没有拘束时小得多。另外，刚性固定法将使焊接接头中产生较大的焊接应力，所以对于一些抗裂性较差的材料应该慎用。
（3）合理的焊接顺序
①对称焊缝采用对称焊接。当构件具有对称布置的焊缝时，可采用对称焊接减小变形。
后就会产生上拱的弯曲变形。如果按焊缝①、④、②、③的顺序进行焊接，则焊后弯曲变形就会减小。但对称焊接不能完全消除变形，因为焊缝的增加，结构刚度逐渐增大，后焊的焊缝引起的变形比先焊的焊缝小，虽然两者方向相反，但并不能完全抵消，最后仍将保留先焊焊缝的变形方向。
②不对称焊缝先焊焊缝少的一侧。因为先焊焊缝的变形大，故焊缝少的一侧先焊时，使它产生较大的变形，然后再用另一侧多的焊缝引起的变形来加以抵消，就可以减小整个结构的变形。
综上所述，针对不同的焊接结构采用以下不同的合理的焊接顺序：

[Page 71]
焊接结构原理（第2版）
①结构截面对称、焊缝布置对称的焊接结构，采用先装配成整体，然后再按一定的焊接顺序进行生产，使结构在整体刚性较大的情况下焊接，能有效地减小弯曲变形。
例如，工字梁的装配焊接过程，可以有两种不同方案，见图1－84。若采用图1-84（b）所示的边装边焊顺序进行生产，焊后要产生较大的上拱弯曲变形；若采用图1-84（c）所示的整装后焊顺序，就可有效地减小弯曲变形。
(a)工字梁的结构形式
(b）边装边焊顺序
(c)整装后焊顺序
1-下盖板；2-腹板：3-上盖板图1-84工字梁的装配焊接顺序
②结构截面形状和焊缝不对称的焊接结构，可以分别装焊成部件，最后再组焊在一起，见图1-85。图1－85（a）所示的方案由于焊缝1离中性轴距离较大，所以弯曲变形较大，而图1－85（b）所示的焊缝1的位置几乎与上盖板截面中性轴重合，所以对整个结构的弯曲变形没有影响。
（4）合理的焊接方向为控制焊接残余变形而采用的焊接方向，有以下几种：
①长焊缝同方向焊接如T形梁、工字梁等焊接结构，具有互相平行的长焊缝，施焊时，
应采用同方向焊接，可以有效地控制扭曲变形，见图1－86（a）。
②逆向分段退焊法同一条或同一直线的若干条焊缝，采用自中间向两侧分段退焊的方法，可以有效地控制残余变形，见图1－86（b）。
热量分布趋于均匀，能减少焊接残余变形，见图1-86（c）。
采用分散对称焊工艺，长焊缝尽可能采用分段退焊或跳焊的方法进行焊接，这样加热时间短、温度低且分布均匀，可减小焊接应力和变形，如图1－87所示。

[Page 72]
第1章焊接力学分析
(a)边装边焊顺序
(b)整装后焊顺序图1-85箱形梁的装配焊接顺序
324
(a)长焊缝同方向焊接
(b）逆向分段退焊法
(c)跳焊法图1-86
焊接方向
(a)焊缝位置
(b）焊接顺序图1-87分散对称的焊接顺序
（5）合理地选择焊接方法和焊接工艺参数各种焊接方法的线能量不同，因而产生的变形也不一样。能量集中和热输人较低的焊接

[Page 73]
焊接结构原理（第2版）
方法，可有效地减小焊接变形。用CO，气体保护弧焊焊接中厚钢板的变形比用气焊和焊条电弧焊小得多，更薄的板可以采用脉冲钨极氩弧焊、激光焊等方法焊接。电子束焊的焊缝很窄，
变形极小，一般经精加工的工件，焊后仍具有较高的精度。
焊接热输入是影响变形量的关键因素，当焊接方法确定后，可通过调节焊接工艺参数来控制热输人。在保证熔透和焊缝无缺陷的前提下，应尽量采用小的焊接热输人。
应当强调，预防和减小焊接应力和变形的措施在焊接设计和制造中要同时考虑，根据实际结构特点进行综合分析，确定合理的方案。当预防变形与预防应力有矛盾时，主要根据母材性质来决定主次关系，首先解决主要方面，次要方面可通过其他途径解决或者不予考虑。如果母材塑性好，主要应预防变形：如果母材塑性差，例如当焊接含碳或其他合金元素较多的高强钢时，则主要应预防应力。
2.焊接变形的矫正焊接变形的矫正主要采用机械或火焰方法进行。
（1）机械矫正机械法是用锤击、压、拉等机械作用力，产生塑性变形进行矫正（见图1-88（a））。可在冷态或热态下进行，冷态下不容易矫正才用热矫。热矫温度应低于300℃或高于500℃，因为
300～500C之间金属具有脆性。
对于弯曲变形可采用三点弯曲原理（见图1-88（b）），用外力迫使构件上尺寸缩短的部分伸长，从而达到消除变形的目的。
(a)机械矫正
(b)火焰矫正图1-88焊接变形矫正方法对于薄板较为规则的焊缝，可采用辊轮碾压焊缝和焊缝两侧，使变形区伸长而消除变形，
碾压能同时消除残余应力和变形；也可以采用锤击法来延展焊缝及近缝区的金属，达到消除焊接变形的目的。
(2）火焰矫正火焰矫正是选择恰当部位，用火焰加热，利用加热和冷却引起的新变形来抵消已有的变形，如图1-88（b）所示。火焰矫正只适合于塑性好的材料，如低碳钢和部分普通低合金结构钢。为防止金属组织过热脆化，局部加热温度不能太高，对低碳钢和低合金钢结构来说，加热温度在600~800℃。

[Page 74]
第1章焊接力学分析
图1-89所示为火焰加热位置。
加热区高温区角变形膨胀低温区抵抗膨胀
(a)角变形
(b)加热区域冷却收缩
(c)冷却图1-89火焰加热位置火焰加热矫正焊接变形气焊焊矩，方法简便，适用于大型焊接结构变形的矫正。火焰加热矫正焊接变形的效果取决于下列三个因素：
①加热方式取决于焊件的结构形状和焊接变形形式，一般薄板的波浪变形应采用点状加热（见图1-90）；焊件的角变形可采用线状加热（见图1-91）；弯曲变形多采用三角形加热
（见图1-88）。
加热区图1-90点加热矫正焊接变形图1-91线加热矫正焊接变形
②加热位置应根据焊接变形的形式和变形方向而定。
③加热温度和加热区的面积应根据焊件的变形量及焊件材质确定，当焊件变形量较大时，加热温度应高一些，加热区的面积应大一些。

[Page 75]
焊接结构原理（第2版）
1.6焊接热力过程数值模拟分析随着计算技术的发展，焊接热力过程数值模拟越来越受关注而得到迅速发展，并已成为焊接工艺研究的重要手段。数值模拟可以得到比实验和理论分析更为全面深人且容易理解，而实验和理论分析又很难获得的结果。其目的是在产品设计阶段，借助建模与仿真技术及时地模拟预测、评价焊接结构性能与可制造性，从而有效缩短产品的研制周期，降低成本，提高质量和生产效率。
1.6.1焊接热力过程分析不论是在普通电弧焊还是在激光与电子束等高能束流的焊接中，一般都使用高度集中的热源加热，在热源中心作用点的附近会产生较小的焊接熔池，在整个熔池和热影响区分布着非均匀大梯度的温度场，这种非均匀大梯度的温度场能够对焊接结构的制造过程和使用性能产生极为重要的影响。焊接热作用贯穿于整个焊接结构的制造过程中，焊接热过程直接决定了焊后的显微组织、应力、应变和变形（见图1－92）。因此，准确分析焊接热过程对于指导焊接工艺的制定、焊接接头显微组织分析、焊接残余应力分析以及焊接变形分析具有非常重要的意义。
热源模型、熔池模型和热力学性能化学成分、焊接参数和晶粒尺寸瞬时温度场相变行为
T=f(x.yz,t)
有变相热应力、潜变学变热相变应力力学特性显微组织的应力、应变和变形形成和发展应力影响相变力学参数、边界条件硬度分布图1-92焊接温度场、焊接应力与变形及显微组织的相互影响焊接时温度分布、组织转变以及焊接残余应力和变形都与热过程相关，因此要得到一个高质量的焊接结构就必须控制这些因素。而如何准确地预测焊接温度及显微组织和残余应力的变化过程对焊接质量控制尤为重要。
对于准稳态的焊接过程，可以利用如图1－93所示的简化模型来分析其瞬时热力过程。
为跟踪HAZ内某点的应力发展过程，在焊件的近缝区取一微元体。由于微元体足够小，
温度可视为均匀一致。在热循环作用下（见图1－93左下角），由于焊接结构自身的刚性拘束，
使得焊接方向上的总变形（e）远小于未受拘束情况下材料的自由热变形（eT），这一假设在焊缝和近缝区是成立的，因此假设微元体的x方向刚性固定。为简化分析，考虑一维应力发展，

[Page 76]
第1章焊接力学分析
小图1-93HAZ内某点应力的动态变化示意即y方向自由变形，从而微元体的应力应变满足条件o≠0，e=0，0=0，≠0。
忽略材料的组织变化，假设热膨胀系数α恒定，应力应变曲线为理想弹塑性曲线，则焊接热应力应变循环如图1-93左上角所示。按照T（t）→e（T）→o（ep）→o（t）的路径完成从热循环到应力循环的映射，相应的应力循环如图1-93右上角所示。
对于图1－93中的微元体而言，材料首先受热膨胀，受到远处冷态材料的拘束发生压缩塑性变形，产生压应力，在t时刻（第1点）达到压缩屈服直到t2时刻达到峰值温度（第2点）；t2
时刻后，由于材料冷却而发生弹性卸载，并持续直到t时刻（第3点）；在t：时刻弹性应力和弹性应变均为零，仅存在塑性压缩应变；t时刻后，材料进人拉应力，直到t4时刻（第4点）又发生拉伸屈服；t：时刻（第5点）对应于完全冷却的时刻。
在实际焊接情况下，焊接区的应力循环要比图1－93所描述的复杂得多。实际焊接过程中热应力应变循环可采用图1-94来描述。
图1-94中，在材料的力学熔点以上，材料的屈服强度降低，材料几乎处于无应力状态，该区域以拖尾的椭圆表示。抛物形的虚线是各等温线最大宽度对应点的包络线，反映了瞬时温度场中横向的局部最大温度Tmax。Tmax将瞬时温度场分为两个部分，即Tmx前的局部温度升高，Tmx后的局部温度下降，因此Tmx也称为冷却线。冷却线Tmx前产生压缩塑性区，冷却线Tma后为拉伸塑性区，由压塑状态进入拉伸状态的弹性卸载窄带所分离。
位于焊接热源前垂直于焊缝的截面，处于冷却线Tm之前，全部区域为升温区，中心升温很高而两边升温较低，中心区膨胀受阻而产生弹性或弹塑性压缩应变。热源后方位于冷却线
Tmax前的近缝区局部区域也处于升温状态，同样处于压缩应变区。在位于热源后方稍远的截面上，焊缝中心线局部区域处于冷却线Tmx之后。该部分金属由于降温而产生收缩，两侧金属阻碍其收缩，结果产生拉伸应变，温度高于力学熔点处，不会有应力存在，因此没有弹性应变，全部拉伸应变为塑性应变；在熔合线处拉伸塑性应变出现最大值，离焊缝稍远的热影响区

[Page 77]
焊接结构原理（第2版）
热源材料软化等温线拉伸塑性区压缩塑性区将引起升温，其膨胀受阻，将产生压应变和压应力，板边则出现与压应力平衡的拉应力。在随后的降温过程中，焊缝和近缝区一直承受拉伸应变，在温度降到力学熔点之前，这种拉伸应变一直为拉伸塑性应变；当温度降至力学熔点以后，焊缝和近缝区开始出现弹性拉伸应变和拉应力。
采用以上的分析方法，可以给出平板焊接过程中应力应变的演化过程，见图1－95。在焊接热源通过后的焊接区承受较大的拉应力，离开焊缝的区域产生压应力。
（x,y)
T(x,y)
(a)应力场
(b)温度场图1-95焊接温度场与应力场对于复杂的焊接热力过程，采用解析方法很难进行精确求解。随着计算机软件技术的发展，采用数值模拟可以研究焊接引起的热、力和冶金的变化，预测焊接变形和残余应力的能力，
有助于产品开发人员选择最合适的焊接方法并更准确地预测焊接性能。将焊接热力模拟过程集成到产品设计系统，可以缩短从产品设计到投人生产所需的时间，降低生产成本，减少返修，
提高生产效率。
完成一次焊接工艺数值模拟，就相当于在计算机上实现了一次虚拟的工艺试验。与实际工艺试验相比，工艺数值模拟的优势是成本低、周期短，所得到的技术信息更多、更全且是定量化的数据。当发现模拟出的焊件具有某些缺陷时，可以根据自已的经验找出产生缺陷的原因，

[Page 78]
第1章焊接力学分析并对工艺、夹具和坏料进行修改，然后将修改后的数据进行第二次工艺数值模拟，如此反复直到工艺成功。
焊接热力过程数值模拟在航空航天结构精益生产和并行工程中具有巨大的发展潜力。例如，在现代大型客机的开发中，飞机机身的铝合金蒙皮壁板的纵向加强肋采用激光束焊接可以减轻20%的质量。焊接的主要问题是保持小的变形（特别是横向变形）和减小残余应力（特别纵向拉应力）。要考虑采取变化接头类型、焊接顺序、冷却条件、装夹模式和纵向预载荷等措施以达到小变形和小的残余应力，决定这些措施及其可能的组合，需要采用焊接热力数值模拟技术。
1.6.2焊接热力过程数值模拟方法数值模拟方法是将求解对象在时间和空间上进行离散化，使连续的、无限的自由度问题转变为离散的、有限的自由度问题。焊接热力过程常用的数值模拟方法有差分法、有限元法及边界元法。目前已经有不少成熟的计算分析软件可供焊接过程分析选用。这些软件可以进行二维和三维的电、磁、热、力等问题的线性和非线性的有限元分析，而且具有自动划分有限元网格和自动整理计算结果并使之形成可视化图形的前后处理功能。因而，应用者已经无需自己从头编制模拟软件，可以利用商品化软件，必要时加上二次开发，即可得到需要的结果。尽管如此，数值模拟前也必须对有关的基础理论、建模方法、初始条件和边界条件、数据准备及求解原理等进行全面了解，才能得到正确的模拟结果。
在焊接过程数值模拟中，对焊接温度场和应力应变场的模拟数量最多，起步也较早，积累的经验也较丰富，在实际生产中得到了一定的应用。
温度场的模拟是对焊接应力应变场及焊接过程中的其他现象进行模拟的基础。这就需要根据焊接工艺情况和数值模拟的要求构建热源模型。建立热源模型的主要目标是寻找符合相应焊接参数条件下的热流分布形式，使模拟的熔池边界线与实验观测的焊缝熔合线相符，这一准则定义为熔池边界准则。以熔池边界为准则的焊接温度场模拟完全能够满足焊接力学分析的要求。
应用数值模拟软件的后处理技术可得到直观的焊接温度场分布，如图1－96所示。
焊接变形工件内部的塑性变形和传热发生在同一空间域和时间域，但由于变形与传热二采用联立求解的方法分析。一般而言，弹塑性有限元法采用增量法逐步解出工件的有关场量
（如速度场、应力场、应变场等），而温度场则用时间差分格式逐步积分得到。这样，可以在某一瞬时分别计算变形和温度，通过二者之间的联系，将它们的相互影响作用考虑进去，以达到焊接热力过程的耦合分析。
图1-97所示为梁板结构焊接变形数值模拟结果。
复杂性，大量有关焊接过程的数值模拟研究成果与实际应用仍有较大差距，而且模拟中有不少问题有待解决，对于已经能够解决的问题存在着精度不高或耗费大的问题。因此，需要在模拟技术上进一步开展研究，同时要重视发展验证数值模拟结果的测试技术。

[Page 79]
焊接结构原理（第2版）
Numol Node10065
Num ofElemont8100
Time=3s
Tongorature
Mnm-20801000110013001400
(a)电子束焊接温度场数值模拟结果
AN3YS8.1
T`8 SAEN
NODAL SOLUTIOA
TYGON
SOLUTIOE
TIIE=20
TEXP-4DE
EXPANDED
EMP
RESYS
(AVG)
(AVG)
RSYS=0
phics
aphics
EFACET-1
CFACET-1
VRES=Hat
VRES-HAt
,06835
=14.216760.411
=769.7814.21698.16853.370235179291501.876792685.83769.78
(b)电弧焊温度场数值模拟结果图1-96焊接温度场数值模拟结果
SULDNETIEPL
图1-97 梁板结构焊接变形数值模拟结果

[Page 80]
第1章焊接力学分析
思考题
1.何谓稳态温度场、非稳态温度场、均匀温度场？
2.分析导热系数、导温系数、对流换热系数的物理意义。
3.分析不均匀温度分布引起的材料的变形与内应力。
4.何谓自由变形、外观变形、内部变形？
5.分析平板对接纵向残余应力的产生过程。
6.平板对接横向残余应力是如何产生的？
7.说明构件焊接过程中拘束应力的产生机制。
8.综合分析内应力对结构基本力学性能的影响。
9.分析机械拉伸法消除焊接残余应力的基本原理。
10.综述焊后消除焊接残余应力的基本方法。
11.分析平板对接焊后残余变形产生的机理。
12.举例说明焊件产生弯曲变形的机理。
13.分析焊件角变形产生的机理。
14.举例说明在焊接中如何控制焊接变形。
15.说明火焰局部加热矫正焊接变形的原理。
16.调研数值模拟方法在焊接工艺分析中的应用。

[Page 81]
第2章焊接接头质量及评定焊接接头质量是焊接结构满足使用价值的基础。焊接接头质量评定根据焊接结构工作特性具有多层次性。焊接接头力学性能是焊接质量特性的综合，是焊接质量评定的主要方面，对于保证焊接结构的使用性能具有重要作用。
2.1焊接接头质量概述
2.1.1焊接接头及质量特性
1.焊接接头的基本特征用焊接方法连接的接头称为焊接接头，简称接头。熔焊接头包括焊缝、熔合区、热影响区和母材。熔焊时，焊缝一般由熔化了的母材和填充金属组成，是焊接后焊件中所形成的结合部分。接近焊缝两侧的母材，由于受到焊接的热作用，而发生金相组织和力学性能变化，这个变化区域称为焊接热影响区。焊缝向热影响区过渡的区域称为熔合区。在熔合区中，存在着显著的物理化学的不均匀性，这也是接头性能的薄弱环节。
图2-1所示为电弧焊焊缝与搅拌摩擦焊缝的比较。搅拌摩擦焊接头包括焊核、热力影响区、热影响区和母材，其接头也存在较大的不均匀性。
41—焊缝金属；2-熔合线；3—热影响区(HAZ)：4—母材
(a)电弧焊焊缝
1—焊核区；2—热力影响区（TMAZ)；3—热影响区（HAZ)；4—母材
(b）搅拌摩擦焊缝图2-1电弧焊焊缝与搅拌摩擦焊缝的比较

[Page 82]
第2章焊接接头质量及评定
图2-2所示为厚板多层多道焊与电子束焊缝的比较。
(a)厚板多层多道焊焊缝
(b)电子束焊缝图2-2厚板多层多道焊与电子束焊缝的比较影响焊接接头性能的因素主要有力学和材质两方面（见图2-3）。力学方面的影响包括焊接缺陷、接头形状的不连续性、残余应力和焊接变形等。材质方面的影响包括焊接热循环引起的组织变化、热塑性应变循环产生的材质变化、焊后热处理和矫正变形引起的材质变化等。
残余应力应力集中组织成分不同焊趾及咬边角变形焊缝金属热影响区应力集中错位缺陷未焊透孔图2-3影响焊接接头性能的主要因素焊接过程中，母材热影响区上各点距焊缝的远近不同，所以各点所经历的焊接热循环也不同，亦即各点的最高加热温度、高温停留时间，以及焊后的冷却速度均不相同，这样就会出现不同的组织（见图2-4）和具有不同的性能，使整个焊接热影响区的组织和性能呈现不均匀性
（见图2-5）。

[Page 83]
焊接结构原理（第2版）
硬度
1600
熔化
1400
粗晶
1200
正常相变
800
部分重结晶再结晶
6002
碳含量/%
121一熔合区；2-过热区；3一正火区；4-不完全重结晶区；5-回火区图2-4碳钢焊接热影响区显微组织分布特征
2.焊接接头和质量特性根据国家有关技术标准的定义，质量是“一组固有特性满足要求的程度”。质量定义中指出的“特性”，是产品质量的定性或定量的表现，也是顾客评价产品或服务满足需要程度的参数与指标系列。所谓“特性”，是指事物所特有的性质。产品质量特性一般包括六个方面，即性能、可靠性与维修性、安全性、适用性、经济性和时间性。
产品质量合格就是“满足要求”，不合格就是“未满足要求”。合格又可称为符合，是满足要求的肯定，称为合格或符合规定要求。不合格又称为不符合，也就是没有满足规定的要求，即称为不合格。这里所说的“要求”不仅是从顾客角度出发，还要考虑社会的需要，要符合法律、
法令、法规、环境、安全和资源保护等方面的要求。也就是说，产品质量必须符合规定要求，即符合性要求，又要满足顾客和社会的期望，即适用性要求，就是要满足所谓的“符合性”和“适用性”要求。
焊接质量指焊件满足产品结构的使用价值及其属性。它体现为焊件的内在和外观的各种质量指标。产品实体作为一种综合加工的产品，它的质量是产品适合于某种规定的用途，满足使用要求所具备的质量特性的程度。焊件的质量特性除具有一般产品所共有的特性外，还应满足下列特殊要求：
①理化方面的性能表现为力学性能（强度、塑性、冷弯、冲击韧性等）、化学性能（碳、锰、
硫、磷、硅等影响焊接工艺性的元素）。
②使用时间的特性表现为产品的寿命或其使用性能稳定在设计指标以内所延续时间的能力（如抗腐蚀性、耐久性）。

[Page 84]
第2章焊接接头质量及评定
强度、塑性低碳钢强度塑性
500100
温度强度、塑性焊缝粗晶细晶粗细晶调质钢强度塑性
500200
006
温度图2一5热影响区的强度与塑性分布
③使用过程的适用性表现为产品的适用程度。
④经济特性表现为造价（价格）、生产能力或效率，以及生产使用过程中的能耗、材耗及维修费用高低等。
安全特性表现为保证使用及维护过程的安全性能。
2.1.2焊接缺陷及表征
1.焊接缺陷焊接缺陷也称为焊接不连续性。当焊接不连续的程度使焊接结构不符合质量标准或规范规定的限值或容限时，则判为焊接质量缺陷，其判别结果依赖于质量标准。焊接缺陷是焊接结构中的不完整性。焊接结构在制造及运行过程中不可避免地存在或出现各种各样的缺陷。焊接缺陷将直接影响结构的强度和使用性能，构成对结构可靠性和安全性的潜在风险。因此，研究焊接质量的重点是掌握焊接缺陷形成机制及其作用，以便更好地控制或消除焊接缺陷。

[Page 85]
焊接结构原理（第2版）
2.焊接缺陷的类型焊接缺陷的种类较多，根据其性质和特征，主要有裂纹、夹杂、气孔、未熔合和未焊透、形状和尺寸不良等。按其在焊缝中的位置不同，可分为外部缺陷和内部缺陷。根据其对结构脆断的影响程度，又可分为平面缺陷、体积缺陷和成形不良三种类型。
平面缺陷一如裂纹、未熔合和未焊透等。这类缺陷对断裂的影响取决于缺陷的大小、取向、位置和缺陷前沿的尖锐程度。缺陷面垂直于应力方向的缺陷、表面和近表面缺陷及前沿尖锐的裂纹，对断裂的影响最大。
体积缺陷一如气孔、夹杂等。它们对断裂的影响程度一般低于平面缺陷。
成形不良一如焊道的余高过大或不足、角变形或焊缝处的错边等。它们会给结构造成应力集中或附加应力，对焊接结构的断裂强度产生不利影响。
准；二是以符合使用要求为基础的标准，又称为合于使用原则。前者以相应的强度条件为前提，后者是以断裂力学理论为基础。一般而言，在焊接结构制造过程中必须严格执行有关的质量控制标准，判定缺陷是否允许存在，若发现的缺陷未超过质量控制标准所规定的限度，则缺陷允许存在；若发现的缺陷超过质量控制标准所规定的限度，则缺陷不允许存在，需要返修。
质量控制标准对缺陷的判定，很难考虑缺陷在结构使用过程中的行为，也很难预测返修对结构性能的影响。合于使用原则对缺陷的评定是综合考虑材料性能、缺陷及载荷条件的作用，评定缺陷对结构寿命周期的剩余强度的影响，确定缺陷是否可以接受。
2.1.3焊接质量评定准则一般而言，在焊接结构制造过程中，必须严格执行有关的质量控制标准，判定缺陷是否允许存在。若发现的缺陷未超过质量控制标准所规定的限度，则缺陷允许存在；若发现的缺陷超过质量控制标准所规定的限度，则缺陷不允许存在，需要进行返修。
以质量控制为基础的质量评定一般是根据检验做出的。
检验是通过观察和判断，适当时结合测量、试验所进行的符合性评价。观察的方式包括各种感官的活动。所谓“适当时结合测量、试验”是指当技术标准、图样、合同等相关文件都有质量特性要求时，要选择适宜的检测仪器或工具，对其进行测量、试验的活动。所谓“符合性评价”是指通过观察和评价（有质量特性要求时，结合测量或试验结果，与规定要求进行对比）是否满足规定要求的活动。
1级：应无裂纹、未熔合、未焊透和条状夹渣；
Ⅱ级：应无裂纹、未熔合和未焊透；
Ⅲ级：应无裂纹、未熔合及双面焊或加垫板的单面焊缝中的未焊透，不加垫板的单面焊中的未焊透允许长度按条状夹渣长度Ⅲ级评定；
IN级：焊缝缺陷超过Ⅲ级者。
可以看出，I级焊缝缺陷最少，质量最高。Ⅱ级、Ⅲ级、ⅣV级焊缝的内部缺陷依次增多，质量逐渐下降。
质量控制标准对缺陷的判定，很难考虑缺陷在结构使用过程中的行为，也很难预测返修对结构性能的影响。合于使用原则对缺陷的评定是综合考虑材料性能、缺陷及载荷条件的作用，

[Page 86]
第2章焊接接头质量及评定
评定缺陷对结构寿命周期的剩余强度的影响，确定缺陷是否可以接受。
质量控制标准与合于使用原则可以并用，在结构制造过程中，若符合质量控制标准要求，
对于脆断危险性不高的结构，则不必按合于使用原则进行评定：而对于具有高可靠性要求的结构，则应该对结构的缺陷容限及剩余寿命依据合于使用原则进行评定。若在结构使用过程中发现缺陷，则需要采用合于使用原则对缺陷进行评定。焊接结构合于使用评定方法将在第
7章介绍。
2.2典型焊接缺陷及影响
2.2.1典型焊接缺陷及特征
1.裂纹焊接裂纹是接头中局部区域的金属原子结合遭到破坏而形成的缝隙，缺口尖锐、长宽比大，在结构工作过程中会扩大，甚至会使结构突然断裂，特别是脆性材料，所以裂纹是焊接接头中最危险的缺陷。
焊接裂纹的类型与分布是多种多样的，如图2-6所示。
焊趾裂纹焊缝
母材横向裂纹焊道下裂纹
mmm
纵向裂纹弧坑裂纹焊缝焊缝母材母材焊趾裂纹图2-6焊接裂纹的分布按裂纹分布的走向可分为横向裂纹、纵向裂纹、星形（弧形）裂纹等。
按裂纹发生部位可分为焊缝金属中裂纹、热影响区中裂纹、火口（弧坑）裂纹、焊道下裂纹、
焊趾裂纹和焊根裂纹等。
按裂纹形成的原因和本质可分为热裂纹、冷裂纹、再热裂纹、层状撕裂和应力腐蚀裂纹等。
有关焊接裂纹的形成机制将在2.3节进行专题分析。
2.夹杂熔化焊接时的冶金反应产物，例如非金属杂质（氧化物、硫化物等）以及熔渣，由于焊接时未能逸出，或者多道焊接时清渣不干净，以至残留在焊缝金属内，称为夹杂或夹渣（见

[Page 87]
焊接结构原理（第2版）
图2-7）。视其形态可分为线状夹杂、孤立夹杂和成簇夹杂（见图2-8），其外形通常是不规则的，其位置可能在焊缝与母材交界处，也可能存在于焊缝内。另外，在采用钨极氩弧焊打底十焊条电弧焊或者钨极氩弧焊时，钨极崩落的碎屑留在焊缝内而成为高密度夹杂物（俗称夹钨）。
夹杂图2-7焊缝中的夹杂线状夹杂孤立夹杂成簇夹杂图2-8夹杂类型由于夹杂的存在，焊缝的有效截面减小，过大的夹杂也会降低焊缝的强度和致密性。产生夹杂的主要原因是焊件边缘有火焰切割或碳弧气刨熔渣，坡口角度或焊接电流太小，或焊接速度过快。在使用酸性焊条时，由于电流小或运条不当形成糊渣；使用碱性焊条时，由于电弧过长或极性不正确也会造成夹杂。防止产生夹杂的主要措施是正确选择坡口尺寸，认真清理坡口边缘，选用合适的焊接电流和焊接速度，运条摆动要适当。多层焊时，仔细观察坡口两侧熔化情况，每一层都要认真清理焊渣。
埋弧焊时，焊缝的夹杂除与焊剂的脱渣性能有关外，还与工件的装配情况和焊接工艺有关。对接焊缝装配不良时，易在焊缝底层产生夹杂。焊缝成形对脱渣情况也有明显影响。平而略凸的焊缝比深凹或咬边的焊缝更容易脱渣。双道焊的第一道焊缝，当它与坡口上缘熔合时，脱渣容易，如图2-9（a）所示；而当焊缝不能与坡口边缘充分熔合时，脱渣困难，如图2-9（b）
所示，在焊接第二道焊缝时易造成夹杂。焊接深坡口时，有较多的小焊道组成的焊缝，夹杂的可能性小：而有较多的大焊道组成的焊缝，夹杂的可能性大。
(a)脱渣容易
(b)脱渣困难图2-9焊道与坡口熔合情况对脱渣的影响

[Page 88]
第2章焊接接头质量及评定
793.气孔气孔是焊接熔池结晶过程中经常出现的主要缺陷之一。气孔会削弱焊缝有效工作截面积，还可以形成应力集中，显著降低接头的强度和韧性，有些气孔则会影响焊缝的气密性。因此，在焊接生产中，防止产生气孔是十分重要的。
熔焊时，由于焊接熔池处于强烈过热状态，高温下的液态金属往往溶解了较多的气体，在熔池凝固时，由于温度降低，这些气体将析出。此外，在焊接冶金过程中，由于化学冶金反应也能产生大量气体，它们在熔池高速凝固时，来不及逸出，会残留在焊缝金属中形成气孔。能在焊缝中形成气孔的气体主要有氢、氮，以及冶金反应中产生的CO和HO等。
焊缝中的气孔从宏观形貌看，有针尖状气孔、气泡状气孔、旋涡状气孔等。有的气孔可以直达焊缝表面，从焊缝表面即可观察到，如图2－10所示。大多数气孔则存在于焊缝内部，其分布部位也很广泛，分布类型有多种形态（见图2－11）。有时则形成密集的微细气孔成堆分布，有时则形成层状分布。焊缝内部的气孔一般可以通过X射线透视拍片检查出来。
20mm→
(a)表面气孔
(b)内部气孔图2-10焊缝中的气孔均布气孔球形气孔局部密集气孔条形气孔链状气孔虫形气孔图2-11气孔形态防止产生气孔的主要措施有：选择合适的焊接电流和焊接速度；认真清理坡口边缘水分、
油污和锈迹；严格按规定保管、清理和烘焙焊接材料；不使用变质的焊条；当发现焊条药皮变质、剥落或焊芯锈蚀时，应严格控制使用范围。

[Page 89]
焊接结构原理（第2版）
4.未熔合与未焊透
（1）未熔合固体金属与填充金属之间（焊道与母材之间），或者填充金属之间（多道焊时的焊道之间或焊层之间）局部未完全熔化结合（见图2-12），或者在点焊（电阻焊）时母材与母材之间未完全熔合在一起，有时也常伴有夹杂。
未熔合的主要类型如图2-13所示。
（2）未焊透母材金属接头处中间（X坡口）或根部（V、U坡口）
的钝边未完全熔合在一起而留下的局部未熔合称为未焊透（见图2-14）。未焊透降低了焊接接头的强度，在图2-12角焊缝的未熔合未焊透的缺口和端部会形成应力集中点，在焊接件承受载荷时容易导致开裂。
(a)侧壁未熔合
(b)焊道间未熔合
(c)根部未熔合图2-13未熔合
(a)对接焊缝的未焊透
(b)角焊缝的未焊透图2-14未焊透焊接过程中，接头根部未完全熔透的现象称为未焊透。还有一种未熔合的情况，即在焊接过程中，由于焊接电流过大，焊条熔化过快，一旦操作不当，焊件边缘或者前一道焊层未能充分受热熔化，就被熔敷金属覆盖，从而造成熔敷金属未能很好地与焊件边缘熔合在一起。未焊透是一种比较危险的缺陷，焊缝出现间断或突变部位，焊缝强度大大降低，甚至引起裂纹。因此，

[Page 90]
第2章焊接接头质量及评定
重要结构均不允许存在未焊透的情况，一经发现，应予铲除，重新修补。
产生未焊透的主要原因是焊件装配间隙或坡口角度太小，焊件边缘有较厚的锈蚀，焊条直径太大，电流太小，运条速度过慢以及电弧太长，极性不正确，等等。防止产生未焊透的措施有：合理选用焊接电流和速度，正确选取坡口尺寸，封底焊清根要彻底，运条摆动要适当，密切注意坡口两侧的熔化情况。
5.焊缝成形不良焊缝成形不良是指焊缝外表面形状或接头几何形状的不完善性。常见的焊缝成形不良有咬边、焊瘤、凹坑、错边、下塌和烧穿等。
（1）咬边由于焊接参数选择不当，或操作工艺不正确，使焊缝边缘留下的凹陷称为咬边（见图2－15）。咬边会减小母材的工作截面，并可能在咬边处造成应力集中。重要焊接结构均不允许存在咬边。产生咬边的原因是焊接电流太大，运条速度过快或手法不稳。在填角焊时，造成咬边的主要原因是运条角度不准，电弧拉得太长。防止产生咬边的措施是，选择合适的焊接电流和运条手法，填角焊应随时注意控制焊条角度和电弧长度。
(a)连续咬边
(b）焊道间咬边
(c)间断咬边图2-15咬边
(2）焊瘤焊瘤是在焊接过程中熔化金属流淌到焊缝之外未熔化的母材上所形成的（见图2-16），
常出现在立焊、仰焊焊缝表面，或无衬垫单面焊双面成形焊缝背面。
焊缝表面存在焊瘤会影响美观，易造成表面夹杂。产生焊瘤的主要原因是运条不均，操作不够熟练，造成熔池温度过高，液态金属凝固缓慢下坠，因而在焊缝表面形成金属瘤。立、仰焊时，采用过大的焊接电流和弧长，也有可能出现焊瘤。防止产生焊瘤的主要措施是：掌握熟练的操作技术；严格控制熔池温度；立、仰焊时，焊接电流应比平焊小10%～15%；使用碱性焊条时，应采用短弧焊接，保持均匀运条。
(3)凹坑电弧焊时在焊缝的末端（熄弧处）或焊条接续处（起弧处）低于焊道基体表面形成的凹坑，
如图2－17所示，在这种凹坑中很容易产生气孔和微裂纹。凹坑减小了焊缝的有效截面积，降低了接头的强度。

[Page 91]
焊接结构原理（第 2版）
焊瘤焊瘤凹坑凹坑图2-17焊缝表面和背面产生的凹坑图2-16焊瘤电弧焊时由于断弧或收弧不当，在焊道末端形成的凹坑称为弧坑（见图2－18）。由于弧坑低于焊道表面，且弧坑中常伴有裂纹和气孔等缺陷，因而该处焊缝的强度被严重削弱。产生弧坑的原因是熄弧时间过短，或焊接突然中断，焊接薄板时电流过大。防止产生弧坑的主要措施是，在焊条电弧焊收弧时，焊条应进行短时间停留或进行几次环形运条。
（4）错边由于厚薄不同的钢板对接所引起的焊缝中心线偏移，或由于成形时尺寸公差所引起的对接焊缝错边，如图2-19所示。承受内压或外压的容器壁的错边会形成附加弯曲应力而使容器总应力增加，且不再沿壁厚均匀分布，从而造成明显的应力梯度。这时，承受静载荷和交变载荷都是不利的。
弧坑图2-19错边图2-18弧坑
（5）下塌和烧穿下塌是指过多的熔化金属向焊缝背面塌落，成形后焊缝背面凸起（见图2-20（a））。烧穿是指焊接过程中，熔化金属自坡口背面流出，形成穿孔的缺陷（见图2-20（b））。该类缺陷产生原因是：焊接电流过大，电弧在焊缝某处停留时间过长，焊接速度过慢，被焊工件间隙大，操作不当等。
烧穿下塌烧穿下塌
(a)下塌
(b)烧穿图2-20下塌和烧穿

[Page 92]
第2章焊接接头质量及评定
832.2.2焊接缺陷对结构的影响焊接缺陷对焊接结构承载能力有显著影响，更为重要的是焊接应力和变形与缺陷同时存在。焊接缺陷容易出现在焊缝及其附近区域，而这些区域正是结构中拉伸残余应力最大的地方。焊接缺陷之所以会降低焊接结构的强度，其主要原因是缺陷减小了结构承载横截面的有效面积，并且在缺陷周围产生了应力集中。
1.焊接缺陷的应力集中效应材料由于传递负载截面的突然变化而出现应力集中，缺陷的形状不同，引起截面变化的程度不同，以及对负载方向所成的角度不同，都会使缺陷周围的应力集中程度不同。以一个椭球
AO=OA'=a
状的空洞缺陷为例（见图2-21），空洞被各向同
OB=OB=b
OC=OC'=C
性的无限大弹性体所包围，并有应力作用，当椭球空洞逐渐变为片状裂纹，其结果使应力集中变得十分严重。除了空洞类型的气孔、裂纹和未焊透之外，还有夹杂也是常见的焊接缺陷。当多个缺陷间的距离较小时（如密集的气孔和夹杂等），
在缺陷区域内将会产生很高的应力集中，使这些图2-21 椭球形空洞产生的应力集中地方出现的缺陷间裂纹将孔间连通。在此情况下，最大的应力集中出现在两外孔的边缘处。
在焊接接头中，焊缝增高量、错边和角变形等几何不连续，有些虽然为现行规范所允许，但都会产生应力集中。此外，由于接头形式的差别也会出现不同的应力集中，在焊接结构常用的接头形式中，对接接头的应力集中程度最小，角接头、T形接头和正面搭接接头的应力集中程度相差不多。重要结构中的T形接头，如动载下工作的H形板梁，可以采用板边开坡口的方法使接头中应力集中程度大幅度降低，但对于搭接接头不可能做到这一点，侧面搭接焊缝中沿整个焊缝长度上的应力分布很不均匀，而且焊缝越长，不均匀度就越严重，故一般钢结构设计规范都规定侧面搭接焊缝的计算长度不得大于60倍焊脚尺寸。因为超过此限值，即使增加侧面搭接焊缝的长度，也不可能降低焊缝两端的应力峰值。
2.焊接缺陷对结构强度的影响焊接缺陷对结构的静载破坏有不同程度的影响。对于强度破坏而言，缺陷所引起的强度降低，大致与它所造成承载截面积的减小成比例。在一般标准中，允许焊缝中有个别的、不成串的或非密集型的气孔，假如气孔截面总量所占工作截面小于5%，则气孔对屈服极限和抗拉强度极限的影响不大（见图2-22），当出现成串气孔总截面超过焊缝截面的2%时，接头的强度极限急速降低。出现这种情况的主要原因是，焊接时保护气的中断，在出现成串气孔的同时焊缝金属本身的力学性能下降。因此，限制气孔量还能起到防止焊缝金属性能恶化的作用。焊缝表面或邻近表面的气孔要比深埋气孔更危险，成串或密集气孔要比单个气孔更危险。
夹杂截面积的大小成比例地降低材料的抗拉强度（见图2-23），但对屈服强度的影响较小。这类缺陷的尺寸和形状对强度的影响较大，单个的间断小球状夹杂并不比同样尺寸和形状的气孔危害大。直线排列的、细小的且排列方向垂直于受力方向的连续夹杂是比较危险的。

[Page 93]
焊接结构原理（第2版）
600580
/MPa
限
560
强度
5405200.240.721.21.682.162.643.123.6
单个气孔面积/mm²
图2-22结构钢焊接接头强度与单个气孔面积的关系几何形状造成的不连续性缺陷如咬边、焊缝成形不良或焊穿等，不仅降低了构件的有效截面积，而且会产生应力集中。当这些缺陷与结构中的高残余拉伸应力区或热影响区中粗大脆化晶粒区相重叠时，往往会引发脆性不稳定扩展裂纹。
580540
强520500510152025300
夹杂面积/mm²
图2-23结构钢焊接接头强度与夹杂面积的关系未熔合和未焊透比气孔和夹杂更为有害。当焊缝有增高量或用优于母材的焊条制成焊接接头时，未熔合和未焊透的影响可能并不十分明显。事实上，许多使用中的焊接结构已经工作多年，埋藏在焊缝内部的未熔合和未焊透并没有造成严重事故。但是，这类缺陷在一定条件下可能成为脆性断裂的引发点。
裂纹被认为是最危险的焊接缺陷，一般标准中都不允许它存在。由于尖锐裂纹容易产生尖端缺口效应、三向应力状态和温度降低等情况，可能造成裂纹失稳和扩展，从而导致结构断裂。裂纹一般是在拉伸应力场和不良的热影响区显微组织段中产生的，在静载非脆性破坏条件下，如果塑性流动发生于裂纹失稳扩展之前，则结构中的残余拉伸应力将没有有害影响，而且也不会产生脆性断裂。除非裂纹尖端处材料性能急剧恶化，附近区域的显微组织不良，有较高的残余拉伸应力，而且工作温度低于临界温度，在这些不利因素的综合作用下，即使材料中焊接缺陷对结构脆性破坏和疲劳强度的影响将在后续内容中进行分析。

[Page 94]
第2章焊接接头质量及评定
852.3焊接裂纹分析
2.3.1热裂纹热裂纹（高温裂纹）是在焊接时温度处于固相线附近的高温区产生的焊接裂纹，也称高温裂纹或凝固裂纹。热裂纹通常可分为结晶裂纹、液化裂纹和多边化裂纹三种。其中，结晶裂纹最为常见。
1.结晶裂纹
（1）结晶裂纹的形成机理焊缝结晶过程中，在固相线附近由于凝固金属收缩时残余液相不足，导致沿晶界开裂，故称结晶裂纹（见图2-24）。结晶裂纹主要出现在含杂质较多的碳钢（特别是含硫、磷、硅、碳较多的钢种）和单相奥氏体、镍基合金，以及某些铝及铝合金的焊缝中。个别情况下，结晶裂纹也产生在焊接热影响区。
10mm
图2-24结晶裂纹结晶裂纹的分布特征表明，焊缝在结晶过程中晶界是个薄弱地带。从金属结晶学理论可知，先结晶的金属比较纯，后结晶的金属杂质比较多，并富集在晶界。一般来讲，这些杂质所形成的共晶都具有较低的熔点。在焊缝凝固过程中，这些低熔点共晶被排挤到晶界就形成了所谓的晶间“液态薄膜”。同时，在焊缝凝固过程中，由于收缩产生了拉应力，在拉应力作用下焊缝金属很容易沿液态薄膜拉开形成裂纹（见图2-25）。
焊缝的结晶过程具体可以分为三个阶段：液固阶段、固液阶段和完全凝固阶段（见图2-26）。在液相转变为固相过程中存在所谓的脆性温度区，即图2-26中ab之间的温度区间TB。在这个温度区间，较低的应力就有产生裂纹的能力。当温度高于或低于TB时，焊缝金属具有较大的抵抗结晶裂纹的能力，因此具有较小的裂纹倾向。
脆性温度区内被焊金属塑性变化之间的关系。
图2-27中，纵轴表示温度，横轴表示在拉伸作用下金属所产生的应变和焊缝金属所具有的塑性p，和p都是温度的函数。图中，p=o（T)曲线表明了在脆性温度区内焊缝金属的塑性，脆性温度区的上限是固液阶段开始的温度，下限在固相线Ts附近，或稍低于固相线的

[Page 95]
焊接结构原理（第2版）
粘糊态焊缝津丰液态熔池压应力封液态焊缝熔池相区域拉应力偏析裂纹图2-25 热裂纹的形成机制固相固液液固
p-塑性；y-流动性；TB-脆性温度区；T-液相线温度：Ts-固相线温度图2-26熔池结晶阶段及脆性温度区温度（有些金属焊缝完全凝固后，仍然在一段温度内塑性很低，也会产生裂纹）。出现液态薄膜的瞬时，存在一个最小塑性值（pmm）。
在焊缝结晶过程中，如果拉伸应力引起的应变随温度按曲线1变化，那么在最容易出现裂纹的固相线附近，只产生了△的应变量，此时焊缝仍然具有△es的塑性储备量（es=Pmn一
e）;当应变按曲线2变化时，由拉伸应力产生的塑性应变恰好等于焊缝的最小塑性值Pmn，
s=0，这是临界状态；当应变按曲线3变化时，由拉伸应力产生的应变已经超过焊缝金属在脆性温度区内所具有的最小塑性值，这时必将产生裂纹。
综上分析，可得产生结晶裂纹的条件是：焊缝在脆性温度区内所承受的拉伸应变大于焊缝金属所具有的塑性，或者说焊缝金属在脆性温度区内的塑性储备s小于0时，就会产生结晶裂纹。或者表述为，当脆性温度区焊缝或热影响区金属所承受的拉伸应变率大于它们的临界应变率（CST）时，就会产生结晶裂纹。

[Page 96]
第2章焊接接头质量及评定
=T)
p=p(n)
塑性(p)
变形(e)
P一塑性；TB一脆性温度区；TL一液相线温度；Ts一固相线温度图2-27 焊接时产生结晶裂纹的条件
（2）影响结晶裂纹倾向性的因素影响结晶裂纹的因素主要有合金元素、力学因素和焊接接头形式。
1）合金元素的影响
0.10
wc=0.10%
一般认为，C、S、P对结晶裂纹的影响最
wc=0.12%
0.08
大（见图2-28），其次是Cu、Ni、Si、Cr等。
为了评价合金结构钢对结晶裂纹的敏感性，
0.06
Wc=0.14%
建立了临界应变率（CST）等判据和热裂敏感无裂纹一裂纹系数HCS判据与合金元素的关系。它们分
0.04
无裂纹wc=0.16%
别表示为裂纹
0.02
CST=(-19.2C-97.2S-0.8Cu-1.0Ni+
无裂纹
3.9Mn+65.7Nb-618.5B+7.0)X10-40.50.60.70.80.91.0
WMn/%
(2-1)
图2-28碳、锰、硫对产生结晶裂纹的影响当CST≥6.5X10-时，可防止裂纹。
C×[S+P+（Si/25+Ni/100)]
HCS=
X103
(2-2)
3Mn+Cr+Mo+V
当HCS<4时，可以防止裂纹。
2）力学因素的影响产生结晶裂纹的充分条件是焊接时脆性温度区内金属的强度o小于在脆性温度区内金属所承受的拉伸应力o，即om<o。金属的强度主要决定于晶内强度oG和晶间强度，它们都随温度的升高而降低，然而o。下降较快，若oG>o。则容易发生晶间断裂。若焊缝所受拉伸应力随温度变化始终不超过o。，则不会产生结晶裂纹；反之，则产生结晶裂纹。
产生结晶裂纹的条件是合金元素与力共同作用，二者缺一不可。
3）接头形式的影响焊接接头形式对于结晶裂纹的形成也有明显影响。窄而深的焊缝会造成对生的结晶面，

[Page 97]
焊接结构原理（第2版）
“液薄膜”将在焊缝中心形成，有利于结晶裂纹的形成。焊接接头形式不同不仅使刚性不同，
而且散热条件与结晶特点也不同，对产生结晶裂纹的影响也不同。图2-29所示为不同接头形式对结晶裂纹的影响，图（a）所示的两种接头抗裂性较好，图（b）所示的几种接头抗裂性较差。
(a)接头抗裂性较好
(b）接头抗裂性较差图2-29接头形式对结晶裂纹的影响
2.液化裂纹液化裂纹产生机理与结晶裂纹基本相同，只是产生部位不同。液化裂纹发生在近缝区或多层焊的层间部位（见图2-30），是在焊接热循环峰值温度作用下，由于被焊金属含有较多的低熔点共晶而被重新熔化，在拉伸应力作用下，沿奥氏体晶界发生的开裂，断口呈典型的晶间开裂特征。液化裂纹主要发生在含铬、镍的高强度钢、奥氏体钢及某些镍基合金的近缝区或多层焊焊层间的金属中。母材和焊丝中硫、磷、碳、硅越高，液化裂纹倾向越高。
焊接熔池液化裂纹图2-30热影响区液化裂纹示意图
3.多边化裂纹多边化裂纹或称高温低塑性裂纹。这种裂纹主要发生在纯金属或单相奥氏体合金的焊缝中或近缝区。焊接时，焊缝或近缝区处在固相线温度以下的高温区，由于刚凝固的金属存在多晶格缺陷（主要是位错和空位）和严重的物理及化学的不均匀性，在一定的温度和应力作用下，
晶格缺陷移动和聚集，便形成二次边界，即所谓“多边化边界”。这个边界堆积了大量晶格缺陷，所以它的组织疏松，高温时的强度和塑性下降，只要此时受少量的拉伸变形，就会沿着多边化的边界开裂，产生多边化裂纹。

[Page 98]
第2章焊接接头质量及评定
892.3.2焊接冷裂纹
1.焊接冷裂纹形成机理焊接冷裂纹形成时温度较低。如结构钢焊接冷裂纹一般在马氏体转变温度范围（200～
300℃）以下发生，所以冷裂纹又称低温裂纹。
焊后不立即出现的冷裂纹又叫延迟裂纹，且大都是氢致裂纹。具有延迟性质的冷裂纹，会造成预料不到的重大事故，因此，它比一般裂纹具有更大的危险性，必须充分重视。
冷裂纹一般容易发生在焊接低合金高强度钢、中碳钢、合金钢等易淬火钢时，而低碳钢、奥氏体型不锈钢焊接时较少出现，但高强度钢焊接中冷裂纹与热裂纹之比有时可达9：1。
研究表明，钢种的淬硬倾向，焊接接头扩散氢含量及分布，以及接头所承受的拉伸拘束应力状态是高强度钢焊接时产生冷裂纹的三大主要因素。这三个因素相互促进，相互影响。前者反映了每种被焊材料所固有的一种特性，后两者取决于工艺因素（包括焊接材料的选择）和结构因素。
图2-31所示为冷裂纹的形态。
小HAZ
(a)冷裂纹
(b）冷裂纹微观形态图2-31冷裂纹的形态冷裂纹主要有焊趾裂纹、焊道下裂纹、焊根裂纹三种类型（见图2-32）。
冷裂纹的危害要比热裂纹大，因为热裂纹在焊接过程中出现，一旦发现可以返修，而绝大部分冷裂纹的发生具有延迟性，也就是焊后检查不出来，而是过一段时间才发生，很多是在使用过程中出现，所以很容易造成事故，使设备损坏并威胁人的生命安全。
2.冷裂纹的影响因素
（1）钢种的脆硬倾向焊接时，钢材的脆硬倾向越大越容易产生冷裂纹。原因有两个：
①钢材的脆硬倾向越大，越容易形成脆硬组织，脆硬组织发生断裂时消耗的能量低，容易开裂。
②钢种的脆硬倾向越大，组织中形成的晶格缺陷（主要是空穴、位错等）越多，越容易形成裂纹源。
在焊接中常用热影响区的最高硬度Hma来评定某些高强钢的脆硬倾向，硬度越高，脆硬倾向越大。硬度既反映了马氏体的影响，也反映了晶格缺陷的影响，因而用它来衡量脆硬倾向是正确的。

[Page 99]
焊接结构原理（第2版）
SQ-
-WQ
WL1
WL2
WL2
WL3
WL3
WL2
焊道下裂纹（WL1）
纵向(WL)
焊趾裂纹（WL2)
焊根裂纹（WL3）
冷裂纹纵向(SL)
焊缝区(S)
横向(SQ)
图2-32冷裂纹的类型
（2）氢的作用氢是引起高强钢焊接冷裂纹的一个重要因素，并且有延迟的特征，所以许多文献上把由氢引起的冷裂纹称为“氢致裂纹”或“氢诱发裂纹”。试验研究证明，高强钢焊接接头的含氢量越高，那么裂纹的敏感性越大。
氢在钢中分为两部分：残余的固溶氢和扩散氢。只有扩散氢对钢的焊接冷裂纹有直接影响。焊接时，氢的主要来源是电弧中水蒸气的分解。焊接材料中的水分及环境的湿度是增氢的重要因素。焊件表面的铁锈、油污也会使电弧气富氢。焊接过程中，会有大量的氢溶人熔池金属，随着熔池的冷却及结晶，由于氢的溶解度急剧下降，氢将逸出，但因焊接熔池的冷却速度极快，氢来不及逸出而过饱和地保留于焊缝金属中，随后氢将进行扩散。氢在不同组织中的溶解和扩散能力是不同的，在奥氏体中氢具有较大的溶解度，但扩散系数较小；在铁素体中氢具有较小的溶解度和较大的扩散系数。
图2－33所示为焊接过程中氢扩散情况示意图。
由于焊缝含碳量较低，因此焊缝金属在较高温度下就产生相变（A→P十F），此时，近缝区金属因含碳量较高，相变尚未进行，仍为奥氏体组织。当焊缝金属产生相变时，氢的溶解度会突然下降，而氢在铁素体、珠光体中具有较大的扩散系数，因此氢将很快从焊缝向仍为奥氏体的热影响区金属扩散。氢一旦进人近缝区金属，由于奥氏体中氢的扩散系数较小，却具有较大的溶解能力，从而在熔合线附近形成富氢带。当热影响区金属进行相变时（A→M），氢即以过饱和状态残留在马氏体中，促使此处金属的进一步脆化，从而可能导致产生冷裂纹。
必须指出，在焊接接头冷却过程中，氢在金属中的扩散是不均匀的，常在应力集中或缺口等有塑性应变的部位产生氢的局部聚集，使该处最早达到氢的临界浓度。
在氢气作用下，材料发生延迟断裂的应力与时间的关系如图2－34所示。随应力值降低，
断裂时间延长；当应力降低到某一临界值时，材料便不会产生断裂。
焊接延迟裂纹机理与充氢钢的断裂情况类同。由图2-34可见，充氢钢拉伸试验时，只有在一定应力条件下，才会出现由氢引起的延迟断裂现象。加载经过一段潜伏期后，裂纹萌生并扩展，直到断裂。从断裂曲线看，存在两个临界应力：上临界应力和下临界应力。当拉伸应力

[Page 100]
第2章焊接接头质量及评定
焊接方向
F+P
TAF
焊缝
HHH
热影响区裂纹
母材图2-33高强钢热影响区延迟裂纹的形成过程示意图应力/MPa
上临界应力断裂裂纹形成裂纹扩展潜伏期下临界应力时间/h
图2-34氢致延迟断裂应力与时间的关系超过上临界应力时，试件很快断裂；当拉伸应力低于下临界应力时，无论经过多长时间，试件始终不会断裂。应该指出，临界应力值的大小与扩散氢含量及材质有关。含氢量增加1倍，临界应力降低20%～30%。钢的类型不同，临界应力比有明显差异。此外，缺口越尖锐，最大硬度值越高，临界应力越低。
氢致裂纹具有延迟性的原因是氢在钢中的扩散、聚集、产生应力直至开裂都需要时间，这可以用应力扩散理论来说明。如图2-35所示，裂纹或缺口尖端会形成三向应力区，氢原子在应力作用下向这个区域扩散，并且结合成氢分子，形成氢压。当该部位的氢浓度达到临界值时，这种内压力大到足以通过塑性变形或解理断裂使裂纹长大或使微孔长大、连接，最后引起材料过早断裂。
裂纹的生成除与时间有关外，也与温度有关。延迟裂纹只出现在一100一100℃的温度区间。如果温度过高，则氢易从金属中逸出，如果温度过低，则氢难以扩散。这两种情况都不会出现延迟断裂现象。

[Page 101]
焊接结构原理（第2版）
三向应力区新的三向应力区裂缝顶端
裂纹扩展HH2
氢的极限含量
扩散氢H
图2-35氢致裂纹的扩展过程
（3）结构拘束应力
高强钢焊接时产生延迟裂纹不仅取决于钢的脆硬倾向、氢的有害作用，而且还取决于焊接接头所处的拘束应力。拘束应力是产生
冷裂纹的重要因素之一。
一残余应力焊接接头的拘束应力主要包括热应力、相
变应力以及结构自身的拘束条件。前两种是
内拘束应力，最后一种是外拘束应力。
焊接拘束应力的大小和拘束度与接头形式有关。同样钢种和同样板厚，由于接头坡口
形式不同，即使拘束度相同，也会产生不同的拘束应力。
H一氢含量最高拘束应力、氢含量与氢致裂纹延迟时间的时间一关系如图2-36所示。
图2-36氢致裂纹延迟时间与氢含量的关系
3.冷裂纹判据
（1）临界含氢量[H]er
由延迟裂纹的机理可知，此类裂纹与接头中的含氢量关系极大。高强钢焊接接头中的含氢量越多，则裂纹倾向越大。当由于氢的扩散、聚集，使接头中局部区域的含氢量达到某一数值而产生冷裂纹时，此含氢量即为产生裂纹的临界含氢量。
临界含氢量与钢的化学成分、刚度、焊前是否预热以及接头冷却条件等有关。临界含氢量随着钢种碳当量提高而减小，即钢种的强度级别越高，碳当量数值越大，则冷裂敏感性越大。
（2）焊后焊道冷却到100C时的瞬态残余扩散氢[H]R100
对冷裂纹的产生和扩展起决定性作用的是接头中的扩散氢，焊后接头的扩散氢同时会向热影响区和接头外扩散，在较高温度下，大部分扩散氢已逸出金属，只有那些在较低温度下还残留在接头中的扩散氢，才对冷裂纹倾向有影响。
在高强钢中，焊缝金属冷却到100℃时残余扩散氢越多则冷裂倾向越大。
（3）冷裂纹的综合性判据从冷裂纹机理的分析已经明确知道，钢种的化学成分、接头中扩散包含量及接头拘束程度

[Page 102]
第2章焊接接头质量及评定
都对裂纹有很大影响，单纯以一种因素（如碳当量）来评定冷裂倾向是比较片面的，必须综合考虑多种因素的影响，因而，日本伊滕等人对o，=500～1000MPa的钢种，进行了大量的斜Y
形坡口裂纹试验，确立了化学成分、扩散氢含量、板厚（或拘束度）与根部裂纹敏感性的关系，所得经验公式如下：
[H].h
P=Pm+
(2-3)
60600
+[H]
Pw=Pm+
（2-4)
6040000
式中：PPw——裂纹敏感指数；
P—裂纹敏感系数；
[H]—扩散氢含量，10-²×mL/g；
h—板厚；
R—拘束度，N/mm²。
如果某钢种产生冷裂的敏感指数为P，则可利用P（或Pw）作为冷裂纹判据，不产生冷裂的条件为P（或Pw）<Pα。
2.3.3再热裂纹再热裂纹指一些含有钒、铬、钼、硼等合金元素的低合金高强度钢、耐热钢，在经受一次热循环后，再经受一次加热的过程中（如消除应力退火、多层多道焊及高温下工作等），发生在焊接接头热影响区的粗晶区，沿原奥氏体晶界开裂的裂纹（见图2-37）。
图2-37再热裂纹形貌对于再热裂纹敏感性大的钢材，再热裂纹的产生与再热过程的加热或冷却速度基本上无关，而产生于再热的升温过程中，并且都存在一个最易产生再热裂纹的敏感温度区，在此温度范围内保温产生裂纹的时间最短，低合金高强度钢一般在500～700℃。
低合金高强钢、珠光体耐热钢、奥氏体、不锈钢等焊接结构焊后消除应力热处理过程中，在热影响区的粗晶部位产生的再热裂纹也称为消除应力处理裂纹。
再热裂纹是由于晶界优先滑动导致裂纹成核而发生和发展的，也就是说在后热过程中，晶界处于相对弱化的状态，而晶内则处于相对强化状态。
再热裂纹的主要特征如下：

[Page 103]
焊接结构原理（第2版）
①再热裂纹产生部位，一般在近缝区的粗晶区，止裂于细晶区，沿晶间开裂，裂纹大部分为晶间断裂，沿熔合线方向在奥氏体粗晶粒边界发展。
②产生再热裂纹具有敏感的温度范围，一般在500～700℃，低于500℃或高于700℃，
再加热不易出现再热裂纹。
③存在较大的内应力和应力集中，在大拘束度的厚件或应力集中部位易产生再热裂纹。
④易产生在具有沉淀强化作用的钢材中。如含Cr、Mo、V等能形成碳化物沉淀相的低合金钢，易产生再热裂纹。普通碳素钢和固溶强化的金属材料不发生。
2.3.4层状撕裂层状撕裂是在焊缝快速冷却过程中，在板厚方向的拉伸应力作用下，在钢板中产生的与母材轧制表面平行的裂纹，常发生在T形、K形厚板接头中（见图2－38）。层状撕裂也是在常温下产生的裂纹，大多数在焊后150℃以下或冷却到室温数小时以后产生。但是，当结构拘束度很高和钢材层状撕裂敏感性较高时，在250～300℃范围也可能产生。
图2-38层状撕裂示意图层状撕裂是一种较难发现的缺陷，裂纹一般不露出表面。撕裂前，一般不易被超声波探测出来。对层状撕裂敏感的钢材，只有在大拘束焊接垂直应力作用下，才会形成层状撕裂裂纹。
由于轧制母材内部存在有分层的夹杂物（特别是硫化物夹杂物）和焊接时产生的垂直轧制方向的应力，使热影响区附近地方产生呈“台阶”状的层状断裂并有穿晶发展。T<400℃时，
发生在厚壁结构T形接头、十字接头和角接头中。
层状撕裂大多发生在大厚度高强钢材的焊接结构中，这类结构常常用于海洋工程、核反应堆、潜艇建造等方面，在无损探伤的条件下，层状撕裂不易发现而造成潜在的危险，即使判明了接头中存在层状撕裂，也几乎不能修复，经济损失极大。
厚板结构焊接时，在刚性拘束条件下，产生较大的乙向应力和应变。当应变达到超过材效应造成应力、应变的集中，迫使裂纹沿自身所处的平面扩展，把同一平面内相邻的一群夹杂物连成一片，形成所谓的“平面”。与此同时，相邻的两个平台之间的裂纹尖端处，在应力应变状撕裂所特有的阶梯形状。
2.3.5应力腐蚀开裂
1.应力腐蚀开裂及其特征

[Page 104]
第2章焊接接头质量及评定
应力腐蚀开裂一般都是在特定的条件下产生的（见图2-39），其主要特征如下：
①只有在拉伸应力作用下才能引起应力腐蚀开腐蚀环境拉伸应力裂。这种拉应力可以是外加载荷造成的应力，也可以
SCC
是各种残余应力，如焊接残余应力、热处理残余应力和装配应力等。一般情况下，产生应力腐蚀时的拉应力都很低，如果没有腐蚀介质的联合作用，构件可以敏感合金在该应力下长期工作而不产生断裂。
②产生应力腐蚀的环境总是存在腐蚀介质，如果没有拉应力的同时作用，材料在这种介质中腐蚀速图2-39
应力腐蚀开裂的条件度很慢。产生应力腐蚀的介质一般都是特定的，每种材料只对某些介质敏感，而这种介质对其他材料可能没有明显作用，如黄铜在氨气中，不锈钢在具有氯离子的腐蚀介质中容易发生应力腐蚀，但不锈钢对氨气、黄铜对氯离子都不敏感。常用工业材料容易产生应力腐蚀的介质如表2-1所列。
表2-1合金产生应力腐蚀的特定腐蚀介质合金腐蚀介质碳钢苛性钠溶液、氯溶液、硝酸盐水溶液、HS水溶液、海水、海洋大气与工业大气高强度钢雨水、海水、HS溶液、氯化物水溶液氯化物水溶液、海水、海洋大气、高温水、潮湿空气（湿度为90%）、热NaC1、HS水溶液、严重污染奥氏体不锈钢的工业大气马氏体不锈钢氯化钠溶液、海水、工业大气、酸性硫化物铜合金水蒸气、湿HS、氨溶液铝合金湿空气、NaCI水溶液、海水、工业大气、海洋大气钛合金海水、甲醇、熔融的氯化钠、有机酸、三氯乙烯
③一般只有合金才产生应力腐蚀，纯金属不会产生这种现象，合金也只有在拉伸应力与特定腐蚀介质联合作用下才会产生应力腐蚀断裂。
④应力腐蚀开裂必须首先发生选择性腐蚀。电位对应力腐蚀开裂起决定性作用，不同材料在不同介质中发生应力腐蚀的电位区不同。奥
氏体不锈钢发生应力腐蚀开裂有三个敏感电位区
SCC
（见图2-40），即活化-阴极保护电位过渡区、活化-
电位/V
钝化区钝化和钝化-再活化的电位过渡区的范围内，才能产生应力腐蚀开裂。
SCC
5应力腐蚀开裂也是通过裂纹形成和扩展这均匀溶解区
SCC
两个过程来进行的。一般认为裂纹形成约占全部阴极保护区时间的90%，而裂纹扩展仅占10%左右。
图2-41所示为应力腐蚀开裂过程示意图。
电流密度/（A·m-2)
图2-42所示为实际合金的应力腐蚀开裂过程。
图2-40
金属的应力腐蚀电位区

[Page 105]
焊接结构原理（第2版）
点蚀腐蚀介质氧化膜金属点蚀裂纹萌生与扩展快速断裂开裂图2-41应力腐蚀开裂过程示意图图2-42实际合金的应力腐蚀开裂过程
6应力腐蚀开裂可以是沿晶断裂，也可以是穿晶断裂。究竟以那条路径扩展，取决于合金成分及腐蚀介质。
在一般情况下，低碳钢和普通低合金钢、铝合金和α黄铜都是沿晶断裂，其裂纹大致沿垂直于拉应力轴的晶界向材料深处扩展；航空用超高强度钢似乎沿原来的奥氏体晶界断裂；β黄铜和暴露在氯化物中的奥氏体不锈钢，大多数情况下是穿晶断裂：奥氏体不锈钢在热碱溶液中是穿晶断裂还是沿晶断裂，取决于腐蚀介质的温度。
从横断面的金相照片可以观察到，应力腐蚀裂纹的形态如同树根一样，由表面向纵深方向发展，裂纹的深宽比很大（见图2－43）。裂纹源可能有几个，但往往是位于垂直主应力面上的裂纹源才引起断裂。应力腐蚀开裂的断口，其宏观形貌属于脆性断裂（见图2－44），有时带有少量塑性撕裂痕迹。
图2-43应力腐蚀裂纹图2-44碳钢焊缝应力腐蚀开裂断口形貌

[Page 106]
第2章焊接接头质量及评定
972.应力腐蚀开裂机理关于应力腐蚀断裂的机理有多种理论，它们虽然都能解释应力腐蚀的某些现象，但没有一种理论可以解释所有的应力腐蚀断裂的现象。这里主要介绍保护膜破坏和氢致脆化的应力腐蚀机理。
（1）膜破坏理论膜破坏理论认为，当应力腐蚀敏感的材料置于腐蚀介质中，首先在金属的表面形成一层保护膜，它阻止了腐蚀进行，即所谓钝化。由于拉应力和保护膜增厚带来的附加应力使局部区域的保护膜破裂，破裂处基体金属直接暴露在腐蚀介质中，该处的电极电位比保护膜完整的部分低，而成为微电池的阳极，产生阳极溶解。因为阳极小阴极大，所以溶解速度很快，腐蚀到一定程度又形成新的保护膜，但在拉应力的作用下又可能重新破坏，发生新的阳极溶解。这种保护膜反复形成反复破裂的过程，就会使局部某些区域腐蚀加深，最后形成孔洞。而孔洞的存在又造成应力集中，更加速了孔洞表面附近的塑性变形和保护膜破裂。这种拉应力与腐蚀介质共同作用形成应力腐蚀裂纹。
（2）氢致脆化机理近年来，不少人认为应力腐蚀是由于氢作用的结果，即应力腐蚀裂纹的形成、扩展都和介质中的氢有关。Petch等人提出了氢致脆化机理。这一理论认为，由于氢吸附于裂纹的尖端，
使金属晶体的表面能降低，从格里菲斯理论可知，金属的断裂强度正比于y，所以，随着表面能y降低，金属的断裂强度也随之下降，从而脆化了金属，使金属材料产生早期断裂。至于氢的来源主要是电化学反应中阴极吸氢的结果，支持这一看法的实验事实是高强度钢产生力腐蚀时，无论原溶液呈酸性还是呈碱性，其裂纹尖端附近溶液的pH值总等于4，均呈酸性，这是裂纹尖端富集氢的结果。
3.应力腐蚀开裂的控制参量
（1）开裂时间及断裂时间在一定应力状态和介质环境条件下，可以用应力腐蚀开裂或断裂时间来表示某种合金的应力腐蚀敏感性，开裂或断裂时间越短，则应力腐蚀破裂的敏感性越大。
（2）临界应力应力合金在特定的腐蚀环境中，应力水平越断裂曲线高·则开裂或断裂的时间越短；应力水平越低，则开裂或断裂的时间越长（见图2－45）。
当应力水平低于某一数值时，一般不会产生抗应力腐蚀的强度极限应力腐蚀开裂，该应力称为临界应力。
4.焊接构件的应力腐蚀开裂时间焊接结构的应力腐蚀开裂受到焊接时产生的残余应力、焊接材料性质、焊接工艺等因图2-45试件在介质环境下应力-断裂时间曲线素的影响。
（1）焊接残余应力的影响产生应力腐蚀开裂的条件之一是必须存在拉伸应力。焊接接头中总会存在残余应力，而且焊缝及近缝区为拉伸应力，因此，对于焊接结构来说，即使不承受载荷，只要在材质匹配的腐

[Page 107]
焊接结构原理（第2版）
加工时的残余应力。
（2）焊接材料的选择如果焊接材料选择不当，即使母材具有很强的抗SCC能力，也会造成构件的过早破坏。
根据腐蚀介质的不同，焊缝的化学成分一般应尽可能与母材一致。很多试验表明，在高温下工作的18一8不锈钢，抗SCC的性能随含碳量的增高而降低，故选用焊接材料时以低碳或超低碳为好。
（3）焊接工艺制定合理的工艺规程，如选择适宜的焊接线能量、焊接顺序和采用适当的焊接质量控制措施等，有助于防止热影响区的硬化组织粗化和防止产生较大的残余应力及应力集中等，因而对防止SCC有利。
2.4焊接缺陷的检验
2.4.1概述焊接结构不可避免地存在焊接缺陷，要得到有关焊接缺陷形状、位置和方向等参数的分布是十分困难的。其主要原因是，缺陷的检出率和分辨率与检测手段有很大关系。对于实际存在的缺陷，尺寸越小检出率越低，检出的尺寸精度也越差。焊接结构在检查后的安全性主要取决于残存缺陷的大小和数量，所以掌握残存缺陷尺寸、数量等有关统计信息是极其重要的。
图2-46所示为原始缺陷概率分布、缺陷检出概率、检出缺陷概率分布以及消除超标缺陷后的残存缺陷分布之间的关系。通过图解分析，可近似估计原始缺陷的概率分布。
频率
缺陷尺寸
①一原始缺陷分布：②一修理后缺陷分布：
③一可接受的缺陷尺寸：④一检出缺陷分布；5一检出概率图2-46焊接缺陷尺寸的概率分布焊接结构外观质量的检验一般采用非破坏性检验，通常用肉眼或低倍放大镜进行检查，必要时也采用无损探伤的方法。内部质量的检验，根据不同的检验内容，有些必须采用破坏性检验，如组织检验、力学性能测试等，有些则需要采用无损检测技术，如内部缺陷的检验。

[Page 108]
第2章焊接接头质量及评定
在实际生产过程中，破坏性检验不能完全适应焊接质量检验的要求，因此，无损检测技术声检测、磁粉检测、渗透检测和涡流检测等。
2.4.2焊接缺陷的无损检验
1.射线检测
（1）射线检测基本原理射线检测是利用射线易于穿透物体，并在穿透物体过程中受到吸收和散射而衰减的性质，
在感光材料上获得与材料内部结构和缺陷相对应、黑度不同的图像，从而探明物质内部缺陷种类、大小、分布状况，并作出评价的无损检验方法。
射线检测使用的射线有X射线、Y射线和中子射线三种。
图2-47（a）所示为射线检测的基本原理示意图。射线源发出的射线照射到工件上，并透过工件照射到暗盒中的照相胶片上，使胶片感光。
射线源射线源胶片胶片射线源感光胶片
(a)射线检测原理示意图
(b)射线检测的透照布置图图2-47射线检测示意图射线通过工件后将产生衰减，其衰减规律可表示为
Ja=JoeuS
(2-5)
式中：J。一射线穿过厚度为S的工件后的强度；
J。—射线到达工件表面的强度；
μ—射线在工件材料中的衰减系数；
S—透照方向上的工件厚度。
由式（2-5）可见，随着工件厚度的增加投射射线强度将衰减。若被检工件无缺陷存在，则射线穿过工件后的强度均为J。：若工件有缺陷存在，则随着缺陷处的实际厚度减小，透过缺陷处的射线强度就增大，进而使胶片相应处的曝光量增多，形成不同黑度的图像，从而可以判断工件内部缺陷的特征。
射线检测的透照布置如图2-47（b）所示。透照布置遵循的基本原则是应使透照厚度尽

[Page 109]
100
焊接结构原理（第2版）
可能小，同时保证具有适当的工作效率。具体进行透照布置时应考虑射线源、工件、胶片的相对位置，射线中心束的方向，有效透照区等因素。
采用X射线计算机辅助层析成像（也称工业CT）技术，可观察缺陷的断面情况，准确确定缺陷的位置和尺寸。其基本原理是：X射线透过探测器工件，经图像增强器的接收将透照射线强度信号
X射线源机械载物台转换成可视模拟图像，并输人计算机形成数字图像，再经计算机处理而获得工件表面及内部的缺陷信息。
控制信号接收信号图2-48所示为一种工业CT的结构组成示计算机处理并图像重建意图。
（2）缺陷识别图2-48工业CT的结构组成示意图获得合格的射线照片或图像后，需要根据影像的几何形状、黑度分布及位置进行综合分析，判断缺陷的类型、形态及产生的原因，进而评定工件的质量等级。缺陷识别可采用人工直接识别和计算机辅助识别。
人工直接识别是评片者在评片室应用观片灯直接进行观察，以对缺陷作出评判。评片者需要有丰富的实践经验和一定的理论基础，并持有相应级别的资格证书。
采用计算机辅助识别时需要将射线底片图像通过底片数字化扫描设备（或CCD摄像机和模/数转换器）转换成数字图像，然后应用适当的图像处理系统，对其进行图像处理，获得缺陷的三维显示或彩色显示，从而对缺陷进行识别，也可以对缺陷作定量评价、等级分类和合格性判定。
X射线计算机辅助层析成像与缺陷的计算机辅助识别系统集成，可对缺陷图像进行快速识别和评定。
2.超声检测
（1）超声检测原理超声检测是利用超声波射人金属材料后对不同界面发生反射的特点来检查缺陷，并通过所收到的反射波的高度、形状来判定缺陷的大小和性质。用于金属材料超声检测的超声波，其频率范围通常在0.5~10MHz。
图2-49所示为脉冲反射法超声检测示意图。
ww1L
脉冲接收器示波管振荡器探头工件
T—始波；B—底波：F—缺陷波图2-49超声检测示意图

[Page 110]
第2章焊接接头质量及评定
101
超声检测系统包括超声检测仪、探头和对比试块。
超声检测仪是检测的主体设备，主要功能是产生超声频率电脉冲，并以此来激励探头发射超声波，同时接收探头送回的电信号予以放大处理后显示在荧光屏上。
探头又称为电/声换能器，是实现电-声能量相互转换的能量转换器件。
对比试块是以特定方法检测特定试件时所用的试块，它与受检工件材料的声学特性相似，
含有明确的参考反射体，用以调节超声检测设备的状态，将所检出的缺陷反射信号与人工反射体所产生的信号相比较。按一定用途设计制作的具有简单形状人工反射体的试件，是探伤标准的一个组成部分，是判定探伤对象质量的重要尺度。
脉冲反射法是目前超声波检测中应用最广泛的方法。其基本原理是将一定频率间断发射的超声波（称为脉冲波）通过一定介质（称为耦合剂）的耦合传入工件，当遇到异质界面
（缺陷或工件底面）时，超声波将发生反射，回波（即反射波）被仪器接收并以电脉冲信号在示波屏上显示出来，由此判断缺陷的有无，以及进行定位、定量和评定。脉冲反射式超声检测仪的信号显示方式可分为A、B、C等类型，又称为A扫描、B扫描、C扫描。其中，A型显示应用最为广泛。
A型显示是将超声信号的幅度与传播时的关系以直角坐标的形式显示出来。横轴为时间，纵轴为信号幅度。如果超声波在均质材料中传播，声速是恒定的，则传播时间可以转变为传播距离。因此，从A型显示中可以得到反射面距超声波入射面的距离，以及回波幅度的大小。前者用于检测缺陷的深度，后者用于判断缺陷的当量尺寸，由此可以对缺陷进行识别和评价。
脉冲反射法超声检测通常用于锻件、焊缝及铸件等的缺陷检测，可发现工件内部较小的裂纹、夹杂、缩孔和未焊透等缺陷。被探测物要求形状较简单，并有一定的表面光洁度。为了成批的快速检查管材、棒材、钢板等型材，可采用配备有机械传送、自动报警、标记和分选装置的超声探伤系统。
（2）超声检测方法根据耦合方式，超声检测分为直接接触法和液浸法。
采用直接接触法进行超声检测，需要在探头与工件待检测面之间涂以很薄的耦合剂，以改善探头与检测面之间声波的传导。液浸法是将探头和工件全部或部分浸于液体中，以液体作为耦合剂，声波通过液体进人工件进行检测的方法。
直接接触法主要采用A型显示脉冲反射法工作原理，操作方便、检测图形简单、判断容易和灵敏度高，在实际生产中得到极广泛的应用。这里只介绍直接接触超声检测法的应用。
直接接触超声检测方法分为直射声束法和斜射声束法。
1）直射声束法直射声束法是采用直探头将声束垂直人射工件待检测面进行检测的方法，又称为纵波法。
当直探头在待检测面上移动时，无缺陷处示波屏上只有始波T、底波B（见图2-50（a））；若直探头移到有缺陷处且缺陷反射面比声束小，则显示屏上出现始波T、缺陷波F和底波B（见图2-50（b））；当直探头移到大缺陷处时，则示波屏上只出现始波T、缺陷波F（见图2-50（c））。显然，垂直法探伤能发现与探伤面平行或近于平行的缺陷。
2）斜射声束法斜射声束法是采用斜探头将声束倾斜人射工件待检测面进行检测的方法，又称为横波法。

[Page 111]
102
焊接结构原理（第2版）
如图2－51所示，当斜探头在待检测面上移动时，若无缺陷则示波屏上只有始波T，这是因为声束倾斜人射至底面产生反射后，在工件内以W形路径传播，故没有底波出现（见图2-51
（a））；当工件存在缺陷而缺陷与声束垂直或缺陷的倾斜角很小时，声束会被反射回来，此时示波屏上将显示出始波T、缺陷波F（见图2-51（b）)；当斜探头接近板端时，声束将被端角反射回来，在示波屏上将出现始波T和端角波B'（见图2-51（c））。
工件工件
(a)无缺陷
(a)无缺陷
(b)有缺陷
(b)有缺陷
(c)大缺陷
(c)接近板端图2-50直射声束法图2-51斜射声束法
3.磁粉检测
(1）磁粉检测原理磁粉检测是对铁磁性工件予以磁化（见图2－52），然后向被检工件表面上喷洒磁粉或磁悬液，当有表面缺陷或近表面缺陷时，因缺陷内有空气或非金属，其磁导率减小，在缺陷处产生漏磁场，吸附磁粉出现磁痕显示（见图2-53）。
磁力线磁粉在缺陷处聚集电流磁力线
(一)
垂直于磁力线的平行于磁力线的裂纹可以检测裂纹不能检测图2-52磁粉检测示意图磁粉检测方法分干法和湿法两种。干法是通过干燥铁粉（FeO或FeO）来显示缺陷，
而湿法是采用滋粉悬浮液。外加磁场也有直流和交流两种。一般来说，干法比湿法灵敏，直流

[Page 112]
第2章焊接接头质量及评定
103
图2-53焊接接头表面裂纹的磁痕显示比交流灵敏。
磁粉检测的能力取决于施加磁场的大小和缺陷的延伸方向，还与缺陷的位置、大小和形状等因素有关。工件磁化时，当磁场方向与缺陷延伸方向垂直时，漏磁量最大，可达最佳灵敏度；
当磁场方向与缺陷延伸方向夹角为45°时，缺陷可以显示，但灵敏度降低；当磁场方向与缺陷延伸方向平行时，不产生磁痕显示，发现不了缺陷。由于工件中的缺陷有各种取向，难以预知，
故应根据工件的几何形状，采用不同的磁化方法在工件上建立不同方向的磁场，以发现各个方向的缺陷。
（2）磁粉检测工艺磁粉检测工艺可归纳为以下几个步骤：
①预处理检验前清除工件表面的油脂、污垢、锈蚀和氧化皮等，可采用喷砂、溶剂清洗、
砂纸打磨和抹布擦洗等。
②磁化铁磁体在外加磁场下，内部磁畴重新排列，逐渐与外磁场一致，铁磁材料对外呈现磁性，即被磁化。
③施加磁粉、磁悬液干法检测可用简便方法散布磁粉，将磁粉装入纱布袋中，抖动手来进行散布；湿法检测可用喷枪将磁悬液喷淋到工件表面。
④检查磁粉检测的关键。在规定的照明条件下，根据磁痕的形状、特征，准确地识别各种缺陷，分析产生的原因。对有缺陷的工件，应确定缺陷等级，并对工件作出结论和质量评价。
过程。
6后处理对检查合格的工件，进行清理，去除工件表面的磁粉、磁悬液，清洗后进行脱水防锈处理。不合格者进行标注、返修。
4.渗透检测
（1）渗透检测原理渗透探伤是利用黄绿色的荧光渗透液或红色的着色渗透液对窄狭缝隙的渗透，经过渗透、
清洗和显示处理后，对放大了的探伤显示痕迹，用目视法观察，对缺陷的性质和尺寸作出适当的评价，如图2-54所示。

[Page 113]
104
焊接结构原理（第2版）
可见光
(a)表面缺陷
(b)渗透
(c)清除
(d显像
(e观察图2-54渗透检测示意图渗透检测的主要步骤如下：
①渗透将工件浸渍在渗透液中（或采用喷涂（见图2-55）、毛刷将渗透液均匀地涂抹于工件表面），如果工件表面存在开口状缺陷，渗透液就会沿缺陷边壁逐渐浸润而渗入缺陷内部
（见图2-54（b））。
图 2-55渗透液的喷涂
②清洗渗透液充分渗人缺陷内以后，用水或溶剂将工件表面多余的渗透液清洗干净
（见图2-54（c)）。
③显像将显像剂（氧化镁、二氧化硅）配置成显像液并均匀地涂敷于工件表面，形成显像膜，残留在缺陷内的渗透液通过毛细现象的作用被显像液吸附，在工件表面显示放大的缺陷痕迹（见图2-54（d)）。
④观察在自然光（着色渗透法）或紫外线照射下（荧光渗透法），检验人员用目视法进行观察（见图2-54（e））。
按照渗透检测法中所使用的渗透液及观察时光线的不同，渗透检测法大致上可以分成荧光渗透检测法、着色渗透检测法两大类。
