Repository: fang02272/-

# 焊接工艺专家系统 v2.8

这是一个面向焊接知识问答、工艺参数推荐和机器人焊接工艺卡片生成的本地专家系统。项目以 `saved_knowledge` 中已经学习的书籍为知识底座，优先在本地完成检索、路由和结构化回答；只有本地证据不足并且配置了 LLM 时，才调用 OpenAI 兼容接口补充答案。

## 1. 核心能力

- 多书知识库：保存 PDF 全文、章节、关键词、表格和数据点。
- Jieba 分词：注册焊接专业词，使用搜索模式多粒度分词，替代机械的中文单双字切分。
- 本地检索：关键词匹配、跨书章节检索、特征向量余弦检索和可选语义向量增强；对乱码、短文本和重复章节统一评分、过滤或降权。
- 专家知识库：把规范概念、别名、定义、应用场景和来源整理为可查询条目。
- 意图路由：区分概念、工艺参数、综合和通用问题。
- 工艺卡片：输出母材、板厚、坡口、电参数、热参数、机器人参数、质量检查及装备信息等机器可读 JSON，并标注输入完整度、待确认项和逐参数来源。
- 本地优先：高置信答案或已生成工艺卡片时不调用 LLM。
- LLM 兜底：只注入命中的薄目录和少量相关原文，默认最多生成 2000 Token。
- 答案缓存：LRU + TTL + 相似问题命中，知识源变化后自动失效。
- SSE 流式回答：LLM 内容按增量展示；完成事件仍返回完整结构化结果；请求中断时可取消，失败时可直接重试。
- 检索诊断：页面可查看 Top-5 章节的原始分、质量分、质量问题、命中关键词、可读预览和匹配解释；缺少工艺卡输入时可一键填入待补字段模板。

File: uploads/焊接结构原理_full_ocr.txt (part 3 of 5)
800
Φ=4.2kJ/s
温
v=1mm/s
荧光渗透检测法使用的渗透检测液使用黄绿色荧光颜料配置而成的黄绿色液体。荧光渗透检验法的渗透、清洗和显像与着色渗透检测法相似，观察则在波长为365nm的紫外线照射下进行，缺陷显示呈现黄绿色的痕迹。荧光渗透检测法的检测灵敏度较高，缺陷容易分辨，常用于重要工业部门的零件表面检验。缺点是观察时要求工作场所光线暗淡；在紫外线照射下观察，检测人员的眼睛容易疲劳；紫外线对人体皮肤长期照射有一定的危害。
着色渗透检测法使用的渗透液是用红色颜料配置成的红色油状液体。在自然光下观察红色的缺陷显示痕迹。着色渗透检测法叫荧光渗透检测法，使用方便，适用范围广，尤其适用于

[Page 114]
第2章焊接接头质量及评定
105
远离电源和水源的场合。缺点是灵敏度较之荧光渗透检测法低。常用于奥氏体不锈钢焊缝的表面质量检验。
渗透检测用于工艺条件试验。成品质量检验和设备检修过程中的局部检查等。它可以用来检验非多孔的黑色和有色金属材料以及非金属材料。渗透检测不适用于检验多孔性材料或多孔性表面缺陷。
（2）渗透检测工艺渗透检测工艺主要包括预处理、渗透处理、去除处理、干燥处理、显像处理、检验及后处理等工序。
①预处理要进行渗透检测的工件表面必须清洁。预处理是采用有效的清洗方法去除工件表面的油污、灰尘和金属污物等，并进行充分的干燥。
②渗透处理在待检工件表面施加渗透剂，所有的受检表面应被渗透剂浸湿和覆盖，渗间应不少于20min。
③去除处理渗透处理结束后，采用水洗方法清除工件表面多余的渗透剂，然后用棉织品、纸等擦拭物擦去或用经过滤的压缩空气吹去工件表面多余的水。
④干燥处理将工件置于控温的热空气循环干燥箱中进行烘干或在室温下自然干燥，烘箱的温度保持在60～65℃。用热风或冷风直接吹干工件时，空气必须干燥、清洁。
5显像处理将显像剂喷涂在干燥后的工件表面进行显像处理。干粉显像剂显像时间一般不少于10min，最长不超过240min；非水湿显像剂显像时间一般不少于10min，最长不超过60min；水湿显像剂显像时间一般不少于10min，最长不超过120min。
6检验在暗室的黑光下观察显像的工件表面。对于无显示或仅有非相关显示的工件准予验收。对于有相关显示的工件，应对照验收标准评定，对有疑问的显示应用溶剂润湿的脱脂棉擦掉显示，干燥后重新显像予以评定；或用10倍放大镜直接观察。若没有显示再现，则可认为是虚假的。若显示再现，则可按规定的验收标准进行评定。
?后处理渗透检验完成后，工件应进行清理，去除表面上附着的显像剂和渗透剂残留物，并将工件立即进行干燥。
5.涡流检测
（1）涡流检测原理涡流检测是利用电磁感应原理进行探伤的。当工件接近一个带有交变磁场的测量线圈时，这个磁场在工件中产生旋涡状的感应电流，工件中缺接仪器线圈陷的存在会影响涡流磁场的变化，因而通过涡流磁场变化管子量的测试可检测工件中存在的缺陷。
1）涡流的产生涡流在图2-56中，若给线圈通以变化的交流电，根据电磁感应原理，穿过金属块中若干个同心圆截面的磁通量将发生变化，因而会在金属块内感应出交流电。由于这种电流的回路在金属块内呈漩涡形状，故称为涡流。
缺陷涡流是根据电磁感应原理产生的，所以涡流是交变图2-56涡流检测示意图的。同样，交变的涡流会在周围空间形成交变磁场。空间

[Page 115]
106
焊接结构原理（第2版）
中某点的磁场不再是由一次电流产生的磁场，而是一次电流磁场与涡流磁场叠加而形成的合成磁场。
2）集肤效应当直流电通过一圆柱导体时，导体截面上的电流密度均相同，而交流电通过圆柱导体时，
横截面上的电流密度就不一样，表面的电流密度最大，越到圆柱中心就越小，这种现象称为集肤效应。离导体表面某一深处的电流密度是表面值的1/e（36.8%）时的透入深度称为标准透人深度，也称集肤深度，表示涡流在导体中的集肤程度，用h表示（单位是m）：
(2-6)
√πfμo
式中：f一交流电流的频率，Hz；
μ—材料的磁导率,H/m;
α一材料的电导率，1/（Q·m）。
由于涡流是交流，同样具有集肤效应，所以金属内涡流的渗透深度与激励电流的频率、金属的电导率和磁导率有直接关系。它表明涡流检验只能在金属材料表面或接近表面处进行，
而对内部缺陷的检测则灵敏度太低。在涡流探伤中，应根据探伤深度的要求来选择试验频率。
当工件存在缺陷时，涡流的流动发生了畸变，如果能检测出这种畸变的信息，就能判定试件中有关缺陷的情况。因此，必须合理地设计检验线圈和测试仪器，突出所要测试的信息，而将其他没有用的信息（称为干扰信息）抑制掉。在涡流检测仪中的信号处理单元电路就是专门用来抑制干扰信息的。而有关缺陷的信息则能顺利地通过它，并被送去显示、记录、触发报警或实现分类控制等。
（2）涡流检测工艺
①检测前的准备工作根据试件的性质、形状、尺寸及欲检出的缺陷种类和大小选择检验方法和设备。对被检件进行预处理，除去其表面的油脂、氧化物及吸附的铁屑等杂物。根据相应的技术条件或标准来制备对比试样。调整传送装置，使试件通过线圈时无偏心、无摆动。
②确定检测规范包括选择检测频率，确定工件的传送速度、磁饱和程度与相位的调整，
以及滤波器频率的确定和灵敏度的调定等。
③检测在选定的检测规范下进行检测，应尽量保持固定的传送速度，同时使线圈与试件的距离保持不变。在连续检测过程中，应每隔2h或在每批检验完毕后，用对比试样检验仪器。
④检测结果分析根据仪器的指示和记录器、报警器、缺陷标记器指示出来的缺陷，判断检验结果。如果对所得到的探伤结果产生疑点时，则应进行重新探伤或用目视、磁粉和渗透等其他方法加以验证。
③消磁工件材料经饱和磁化后应进行退磁处理。
6结果评定对工件的检测中，若缺陷显示信号小于对比试样人工缺陷信号，则判定为工件经涡流探伤合格。若缺陷显示信号大于或等于对比试样人工缺陷信号，则认为该工件为可疑品并进行重新检测。重新检测时·若缺陷信号小于人工缺陷信号，则判定为合格；或对检测后暴露的可疑部分进行修磨，修磨后重新探伤，并按上述原则评判；或用其他无损检测方法检查。最后根据评定结果编写检测报告。
涡流检测的优点是检测速度高，检测成本低，操作简便，探头与被检工件可以不接触，不需

[Page 116]
第2章焊接接头质量及评定
107
要耦合介质，检测时可以同时得到电信号直接输出指示的结果，也可以实现屏幕显示，对于对称性工件能实现高速自动化检测并可实现永久性记录等。其缺点是只适用于导电材料，难以用于形状复杂的试件。由于透人深度的限制，只能检测薄壁试件或工件的表面、近表面缺陷
（对于钢，目前涡流检测的一般透人深度只能达到3～5mm），检测结果不直观，需要参考标准，根据检测结果还难以判别缺陷的种类、性质及其形状和尺寸等。涡流检测时受干扰影响的因素较多，例如工件的电导率或磁导率不均匀、试件的温度、试件的几何形状等都能对检测结果产生影响，以致产生误显示或伪显示等。
2.4.3焊缝内部缺陷观察
1.宏观金相观察陷、焊接缺陷位置和尺寸等信息。宏观金相试样一般是沿垂直于焊缝长度方向截取，对接头断面进行磨光、抛光和侵蚀后放在显微镜下进行观察。当放大倍数低于50倍时称为宏观金相分析，当放大倍数高于50倍时称为微观金相分析。
图2-57所示为T形接头和管板接头宏观金相取样方法。
中线：
(a)T形接头取样
(b）管板接头取样图2-57宏观金相取样示意图

[Page 117]
108
焊接结构原理（第2版）
2.刻槽锤断试验为了观察焊缝内部缺陷的三维尺度及相互关系，采用沿焊缝中面预制一定深度缺口引导断裂的方法来直接观察缺陷，通常称为刻槽锤断试验。一般而言，刻槽锤断试样（见图2－58)
约长230mm，宽25mm，制样可通过机械切割或氧气切割的方法进行。用钢锯在试样两侧焊缝断面的中心（以根焊道为准）锯槽，每个刻槽深度约为3mm。为保证断口断在焊缝上，
可在焊缝外表面余高上刻槽，深度从焊缝表面算起不超过1.6mm。刻槽锤断试样应在拉伸机上拉断；或支承两端，打击中部锤断；或支承一端，锤断另一端。
深度锯口间距—
长度
(a)试验装置
(b)断面图2-58刻槽锤断试验
2.5焊接接头基本力学性能试验焊接接头使用性能的重要方面是其承载能力或力学性能。力学性能是衡量焊接接头质量的关键要素。为了评定焊接接头力学性能，应按照标准要求制作产品焊接试板，产品焊接试板的力学性能代表着产品焊缝的力学性能，产品焊接试板的材料、焊接材料、焊接设备和工艺条件等都应与所代表的产品相同。如果产品焊接试板力学性能试验合格，则说明所代表的产品焊缝力学性能合格；否则，表明所代表的产品焊缝力学性能不符合规定要求，不合格。通过焊接接头力学性能试验，可定量评估焊接工艺和焊接缺陷等因素对焊接质量的影响，为优化焊接工艺和质量控制提供基础。除力学性能试验外，评定焊接质量的方法还有金相检查、压力试验、致密性试验等，这些试验均对保证焊接质量起重要作用。
2.5.1拉伸与剪切试验
1.拉伸试验拉伸试验用来测定焊接接头的承载能力和塑性。通过拉伸试验可获得焊接接头的屈服强度、抗拉强度、伸长率、断面收缩率、应力-应变曲线、断裂位置与模式等信息。拉伸试验数据可

[Page 118]
第2章焊接接头质量及评定
109
用于焊接结构设计及分析，拉伸过程中可观察焊缝表面是否有裂纹形成，如果断裂在焊缝区，
通过断口可以观察接头内部的缺陷情况，以此作为接头质量评定的重要依据。
图2-59所示为焊接接头拉伸试件的几何形状。
锯切
(a)对接接头
(b)角焊缝接头图2-59焊接接头拉伸试件
2.剪切试验剪切试验是在拉伸载荷作用下测定角焊缝的强度。常用的试件形式有纵向剪切强度试件和横向剪切强度试件（见图2-60）。角焊缝强度的计算方法见第3章。
(a)侧面角焊缝
(b）正面角焊缝图2-60角焊缝剪切试件
2.5.2弯曲试验弯曲试验用来测定焊接接头在弯曲力下的弯曲强度和塑性变形能力。常用的弯曲试验主要有三点弯曲试验、导向弯曲试验和自由弯曲试验。
1.三点弯曲试验焊接接头横向三点弯曲时焊缝位于两个支滚间中心线上（见图2－61），纵向弯曲时焊缝垂直支滚轴线放置。试验时垂直试件表面通过压头施加载荷，使试件逐渐连续地弯曲（见

[Page 119]
110
焊接结构原理（第2版）
图2－62）。当弯曲角达到相关标准要求时试验完成，然后卸下试件检查拉伸侧裂纹或缺陷情况，根据裂纹或缺陷的尺寸判定焊缝是否合格。
(a)根弯
(b)面弯
(c)侧弯图2-61三点弯曲试验
(a)试验装置
(b)弯曲图2-62三点弯曲试验过程
2.导向弯曲试验导向弯曲试验是通过采用规定直径的弯模对焊接接头进行弯曲试验，然后测量弯曲后的焊缝横、纵向裂纹扩展的长度和深度，以检验焊接接头拉伸面上的塑性及显示缺陷，据此对焊

[Page 120]
第2章焊接接头质量及评定
111
缝的弯曲性能进行评价。弯模的尺寸可参照母材的强度级别确定，弯曲试件须按有关标准要求经机械加工后用于试验。
焊接接头导向弯曲试验时以焊缝为中心放置于下模上。面弯试验以焊缝外表面朝向下模，背弯试验以焊缝内表面朝向下模，通过上模施加压力，将试件压人下模内直到弯曲近似成U形（见图2－63）。有标准规定弯曲试验后在试件拉伸侧表面上的焊缝和熔合区任何方向上的任一裂纹或其他缺陷尺寸不大于公称壁厚的1/2，且不大于3.0mm，即视为合格。
压头导向辊试样根弯面弯侧弯
(a)试验装置
(b）弯曲试样图2-63导向弯曲试验图2-64所示为卷绕式导向弯曲试验。
T+2mm
任何直径的滚筒焊缝
B=A/2-
图2一64卷绕式导向弯曲试验
3.自由弯曲试验焊接接头的自由弯曲试验不需要专用的模具。如图2－65所示，弯曲试验前先对焊接试件进行预变形，然后放在试验机上直接进行压弯试验。弯曲试验结束后检查表面裂纹情况。

[Page 121]
112
焊接结构原理（第2版）
(a试样
(b）预变形
(弯曲试验
(d)弯曲试样图2-65自由弯曲试验思考题
1.何谓焊接结构的不完整性？
2.什么是夹杂？夹杂对焊接结构有何影响？
3.焊接气孔有哪几种分布形态？
4.未熔合与未焊透有何区别？
5.焊缝形状不良有哪几种类型？
6.焊接热裂纹包括哪几种类型？
7.影响焊接冷裂纹的主要因素有哪些？
8.什么是层状撕裂？如何防止层状撕裂？
9.分析射线检测的基本原理和特点。
10.分析超声检测的基本原理和特点。
11.说明磁粉检测的适用范围。
12.渗透检测的基本程序有哪些？
13.焊缝质量是如何分级的？
14.刻槽锤断试验的目的是什么？
15.何谓导向弯曲试验？

[Page 122]
第3章焊接接头与结构强度
3.1焊接接头及焊缝的类型
3.1.1焊接接头的基本形式根据被连接构件间的相对位置，焊接接头的基本形式如图3－1所示，主要有对接接头（见图(a)）、搭接接头（见图（b))、T形接头（见图(c))、角接接头（见图(d)）、塞焊（见图(e))等几种类型的接头形式。其中，对接接头从力学角度看是比较理想的接头形式，适用于大多数焊接方法。钎焊一般只适于连接面积比较大而材料厚度较小的搭接接头。
不
（a）对接接头
(b)搭接接头
(d)角接接头
(e)塞焊
(c)T形接头图3-1焊接接头的基本形式搅拌摩擦焊及线性摩擦焊接头形式如图3-2和图3-3所示。
(a)对接
(b)外角接
(c)双角接
(d搭接
(e)多层搭接
(T形接头
(g)内角接图3-2搅拌摩擦焊接头

[Page 123]
114
焊接结构原理（第2版）
对接
T形接头搭接角接波形接头管接头并焊接头
L形接头楔形接头型面与板接头图3-3线性摩擦焊接头
3.1.2焊缝类型
1.焊缝的基本形式
（1）对接焊缝对接接头（见图3-4（a））所采用的焊缝称为对接焊缝。为了方便施焊，对接焊缝的焊件对接边缘一般需要加工成适当形式和尺寸的坡口。坡口形式的选择主要取决于板厚、焊接方法和工艺过程，同时要考虑到焊接材料的消耗量、焊接的可达性、坡口加工方法、焊接应力与变形的控制及焊接生产效率等因素的影响。
对接焊缝V形坡口的几何形状及名称如图3－4（b）所示。常见对接焊缝坡口的形式如图3一5所示。为保证厚度较大的焊件能够焊透，常将焊件接头边缘加工成一定形状的玻口。
坡口除保证焊透外，还能起到调节母材金属和填充金属比例的作用，由此可以调整焊缝的性能。坡口形式的选择主要根据板厚和所采用的焊接方法确定，同时兼顾焊接工作量大小、焊接材料消耗、坡口加工成本和焊接施工条件等，以提高生产率和降低成本。焊条电弧焊常采用的坡口形式有不开坡口（I形坡口）、Y形坡口、双Y形坡口和U形坡口等。
(a)对接接头
(b）对接焊缝V形坡口的几何形状及名称
1—坡口角度；2-坡口面角度：3—钝边：4一根部间隙：5一坡口面；
6—焊趾：7-焊缝余高；8-焊缝表面：9-焊根；10-熔深图3-4对接焊缝V形坡口焊条电弧焊板厚6mm以上对接时，一般要开设坡口，对于重要结构，板厚超过3mm就

[Page 124]
第3章焊接接头与结构强度
115
(a)形坡口
(b)V形坡口
(c)双V形坡口
(d)Y形坡口
(e)双Y形坡口
(f)U形坡口
(h)J形坡口
(g)双U形坡口
(i双形坡口图3-5对接焊缝坡口形式到性较好，但焊后角的变形大，焊条的消耗量也大。双Y形和双面U形坡口两面施焊，受热均匀，变形较小，焊条消耗量也较小。在板厚相同的情况下，双Y形坡口比Y形坡口节省焊接材料1/2左右，但必须两面都可焊到，所以有时受到结构形状限制。U形和双面U形坡口根部较宽，容易焊透，且焊条消耗量也较小，但坡口制备成本较高，一般只在重要的受动载的厚板结构中采用。
图3-6所示为典型对接焊缝坡口的尺寸。
V形坡口
X形坡口不开坡口
00110°
双U形坡口
U形坡口图3-6对接焊缝坡口尺寸如果采用两块宽度或厚度相差较大的金属材料进行焊接，则接头处会造成应力集中，而且接头两边因受热不均匀而产生焊不透等缺陷。当焊件的宽度不同或厚度相差4mm以上时，
应分别在宽度方向或厚度方向从一侧或两侧做成坡度不大于1：2.5的斜角（见图3－7），以使截面过渡和缓，减小应力集中。
≤1:2.5
≤1:2.5
≤1:2.5
(a)变宽度
(b)变厚度图3-7不同厚度钢板的对接

[Page 125]
116
焊接结构原理（第2版）
在焊缝的起灭弧处，常会出现弧坑等缺陷，这些缺引出板陷对承载力影响极大，故焊接时一般应设置引弧板和引
出板（见图3-8），焊后将它割除。
（2）角焊缝角焊缝截面形状如图3－9所示。角焊缝的几何名称如图3-10所示。其中，截面为等腰直角的角焊缝是引弧板最为常用的。
图3-8引弧板和引出板对于需要焊透的角焊缝连接，则要开设坡口，
图3－11所示为角焊缝的典型坡口几何尺寸。
(a)角焊缝的应用
(b)直角焊缝
(c)斜角焊缝图3-9角焊缝的基本类型
1—焊缝厚度；2—焊缝表面：3—熔深；4—焊根：5-焊脚：6-焊趾图3-10角焊缝的几何名称角焊缝的焊角尺寸与焊件的厚度有关。为了避免焊接区的基本金属过烧，减小焊件的焊接残余应力和残余变形，有关规范规定角焊缝的焊脚尺寸不宜大于较薄焊件厚度的1.2倍。
当焊件较厚而角焊缝尺寸又过小时，焊缝因冷却速度过快而产生淬硬组织，容易导致母材开裂。因此，一般角焊缝的焊脚尺寸不得小于1.5√tmx，tmx为较厚焊件厚度（mm）。自动焊熔深较大，故所取最小焊脚尺寸可减小1mm；对T形连接的单面角焊缝，应增加1mm；当焊件厚度小于或等于4mm时，取与焊件厚度相同。

[Page 126]
第3章焊接接头与结构强度
117
单边双U形坡口不开坡口单边V形坡口
K形坡口
(a)T形接头
60°
不开坡口单边V形坡口
V形坡口
K形坡口
(b)角接接头图3-11角焊缝的典型坡口形式
2.工作焊缝和联系焊缝焊接结构上的焊缝，根据其载荷的传递情况可分为工作焊缝和联系焊缝。工作焊缝与被连接的构件是串联的关系（见图3-12（a）），承担着传递全部载荷的作用，其应力称为工作应力。工作焊缝一旦断裂，结构就立即失效。联系焊缝与被连接的构件是并联的关系（见图3－12（b）），传递很小的载荷，其应力称为联系应力。联系焊缝主要起构件之间的相互联系作用，焊缝一旦断裂，结构不会立即失效。在设计时无须计算联系焊缝的强度，而工作焊缝的强度必须计算。对于既有工作应力又有联系应力的焊缝，则只计算工作应力，而不考虑联系应力。
(a)工作焊缝
(b)联系焊缝图3-12工作焊缝与联系焊缝

[Page 127]
118
焊接结构原理（第2版）
3.1.3焊缝符号及标注方法焊接结构图纸上的焊缝应采用焊缝符号表示，焊缝符号及标注方法应按国家标准的有关规定执行。
焊缝符号由指引线和表示焊缝截面型号的基本符号组成，必要时可使用辅助符号、补充符号和焊缝尺寸符号。
指引线一般由带箭头的指引线和两条相互平行的基准线组成。一条基准线为实线，另一条为虚线，如图3-13所示。虚线的基准线可以画在实线基准线的上侧或下侧。
基准线（细实线)
箭头线基准线（虚线）
图3-13焊缝符号指引线基本符号用以表示焊缝的形状。基本符号与基准线的相对位置按以下规则表示，如图3-14所示：
①如果焊缝在接头的箭头侧，基本符号应标在基准线的实线侧（见图（a））；
②如果焊缝在接头的非箭头侧，基本符号应标在基准线的虚线侧（见图（b））；
③当为双面对称焊缝时，基准线可只画一条实线（见图（c）（d））；
④当为单面的对称焊缝，如V形焊缝、U形焊缝，则箭头线应指向有坡口一侧。
辅助符号是表示焊缝表面形状特征的符号。补充符号是补充说明焊缝某些特征而采用的符号。
(a)箭头指向施焊面
(b箭头指向施焊背面
(c)对称焊缝
(d)双面焊缝图3-14焊缝符号标注示例焊接接头与标注方法示例如表3-1所列。

[Page 128]
第3章焊接接头与结构强度
119
表3-1焊接接头与标注方法示例名名接头形式标注代号接头形式标注代号称称埋弧焊对接接头接管与壳体间焊接接头焊条电弧焊对接接头接
3.2焊接接头的工作应力分布
3.2.1电弧焊接头的工作应力分布
1.对接接头在对接接头中，焊缝高度略高于母材表面，高出的部分称为焊缝的余高或加厚高，如图3-15所示。加厚高使焊缝与母材的过渡处产生应力集中，如图3－16所示。焊缝正面与

[Page 129]
120
焊接结构原理（第2版）
母材的过渡处的应力集中系数约为1.6，焊缝背面与母材的过渡处的应力集中系数约为1.5。
缺口应力=Om++
h=tan
图3-15对接接头的几何模型图3-16对接接头的应力分布对接接头应力集中系数的大小，主要取决于焊缝加厚高和焊缝向母材的过渡半径（或夹角）。增加加厚高和减小过渡半径，都会使应力集中系数增加，其表达式如下：
K,=1 + 0.27(tan 0)1/4()
(3-1)
式中符号见图3-15，其中p为焊趾圆弧半径。
对接接头的错位与角变形还会引起附加应力（见图3－17），使应力集中增大。
图3-17 对接接头的错位与角变形引起的应力
2.十字接头（T形接头）
十字接头（T形接头）焊缝向母材过渡较急剧，其工作应力分布极不均匀，在角焊缝的根部和焊趾处都存在严重的应力集中。图3-18所示为未开坡口十字接头正面焊缝的应力分布情况。由于没有焊透，所以焊缝根部应力集中最为严重。在焊趾处，截面B一B上的工作应力分布也很不均匀，焊趾应力集中系数随角焊缝的形状而改变。
焊趾的应力集中系数可以表示为
K,=1+0.35(tan 0)1+1.1()()
(3-2)
焊根的应力集中系数可以表示为
K=1+1.15(tan 0)-(<)"(÷)
(3-3)
式中的符号见图3-18。
如图3-19所示，应力集中系数随0角减小而减小，也随焊角尺寸增大而减小。但联系焊缝在焊趾的应力集中系数随焊脚尺寸增大而增大。
3.搭接接头在搭接接头中，根据搭接角焊缝受力的方向，可以将搭接角焊缝分为正面角焊缝、侧面角焊缝和斜向角焊缝（见图3－20）。与作用力的方向垂直的角焊缝称为正面角焊缝（见

[Page 130]
第3章焊接接头与结构强度
121358
(a)未开坡口
(b)开坡口图3-18十字接头的应力分布
6.05.04-03.02.0
一45°工作焊缝
—30.56°工作焊缝
0一45°联系焊缝
1.00.20.40.60.81.01.21.41.60
Ult
图3-19角焊缝的形状、尺寸与应力集中的关系图3-20（a）中l段），与作用力的方向平行的角焊缝称为侧面角焊缝（图3-20（a）中L和L5
段），介于两者之间的角焊缝称为斜向角焊缝（图3-20（a）中L和L段）。搭接接头传力和应力集中比对接接头的情况复杂得多。
实验证明，搭接接头角焊缝的强度与载荷方向有关。如图3－21所示，当焊角尺寸相同

[Page 131]
122
焊接结构原理（第2版）
(a）搭接接头
(b)搭接角焊缝图3-20搭接接头角焊缝时，正面角焊缝单位长度的强度比侧面角焊缝的高，斜向角焊缝单位长度的强度介于上述两种焊缝强度之间。当焊角尺寸一定时，斜向角焊缝单位长度的强度随焊缝方向与载荷方向的夹角而变化，夹角越大，其强度值越小。
焊喉平均应力/MPa←端缝
0=0°
50030°
400
侧缝
0=90°
300
200
试验焊缝
100
焊缝变形/mm
图3-21角焊缝载荷与变形的关系
(1）正面角焊缝在只有正面焊缝的搭接接头中，工作应力分布极不均匀（见图3－22）。在角焊缝根部和焊趾都有较严重的应力集中。焊趾处的应力集中系数随角焊缝斜边与水平边夹角0不同而改变，减小夹角日和增大焊接熔深，都会使应力集中系数降低。
焊趾的应力集中系数可以表示为
K;=1+0.6(tan θ)()（
(3-4)
焊根的应力集中系数可以表示为
K,=1+0.5(tan 0)8()
(3-5)
式中的符号见图3-20（b）。

[Page 132]
第3章焊接接头与结构强度
123
图3-22正面搭接角焊缝的应力分布图3-23所示的搭接接头中，正面焊缝承受偏心力作用，在接头上产生附加弯曲应力，使接头发生弯曲变形。为减小这样的弯曲变形，在接头设计中，两条正面焊缝之间的距离应不小于其板厚的4倍。
1>4t
图3-23正面搭接接头的弯曲变形
（2）侧面角焊缝在用侧面角焊缝连接的搭接接头中（见图3-24（a），其中两搭接板的截面积分别为F1、
F。），其工作应力更为复杂。当接头受力时，焊缝中既有正应力，又有切应力，切应力沿侧面焊缝长度上的分布是不均匀的，它与焊缝尺寸、端面尺寸和外力作用点的位置等因素有关。
(a)侧面角焊缝搭接
(b)联合角焊缝搭接图3-24侧面角焊缝与联合角焊缝搭接接头的工作应力分布
（3）联合角焊缝搭接接头的工作应力分布在只有侧面焊缝的搭接接头中，不仅焊缝中应力分布极不均匀，而且在搭接板中的应力分布也不均匀。如果采用联合角焊缝搭接接头（见图3-24（b）），应力集中程度将得到明显的改

[Page 133]
124
焊接结构原理（第2版）
变。这是因为正面焊缝刚度比侧面焊缝的刚度大，并能承受一部分载荷，使侧面焊缝中的最大剪应力降低，同时使搭接板A一A截面应力集中程度得到改善。因此，在设计搭接接头时，若增加正面角焊缝，不但可以改善应力分布，还可以减小搭接长度，减少母材的消耗。
实验证明，角焊缝的强度与载荷方向有关。当焊脚尺寸相同时，正面角焊缝单位长度的强度比侧面角焊缝的高，斜向角焊缝单位长度的强度介于上述两种焊缝的强度之间。当焊脚尺寸一定时，斜向角焊缝单位长度的强度随焊缝方向与载荷方向的夹角而变化，夹角越大，其强度值越小。
（4）盖板搭接接头的工作应力分布图3-25所示为仅用侧面角焊缝连接的盖板接头，在盖板范围内，各截面正应力分布极不均匀，靠近侧面焊缝部位的应力最大，截面中心部位的应力最小。
300300200200
o/MPa
100100
B-B
B-B
200200100100
图3-25加盖板接头的应力分布如果增添正面焊缝，则各截面正应力的分布将得到明显改善，使盖板接头的应力集中程度降低。应当指出，盖板接头的疲劳强度很低，在承受动载荷的结构中不宜使用。
上述分析表明，各种焊接接头焊后都存在不同程度的应力集中，应力集中对接头强度的影响与材料性能、载荷类型和环境条件等因素有关。如果接头所用材料有良好的塑性，接头破坏前有显著的塑性变形（见图3-26），使得应力在加载过程中发生均匀变化，则应力集中对接头的静强度不会产生影响。应力集中对接头的疲劳强度和脆断强度的影响将在后续内容中进行分析。

[Page 134]
第3章焊接接头与结构强度
125
塑性区弹性区图3-26侧面搭接接头的塑性变形
3.2.2点焊接头的工作应力分布点焊接头中的焊点主要承受剪应力。在单排搭接点焊中，除受剪应力外，还承受由偏心引起的附加拉应力。在焊点区域沿板厚方向的应力分布很不均匀，如图3－27所示。可以看出，
点焊搭接接头应力集中程度比电弧焊搭接接头严重。在单排搭接点焊中，焊点附近应力分布特别密集。其密集程度与参数t/d有关，t/d越大，应力分布越不均匀。
图3-27焊点区应力沿母材厚度上的分布在多排点焊接头中，各焊点所承受的载荷并非一样，实际情况与电弧焊搭接接头侧面焊缝相似，即两端焊点受力最大，中部焊点受力最小，如图3-28所示。焊点越多，载荷分布越不均匀，因此，点焊接头的焊点排数（纵向）不宜过多。一般而言，点焊排数多于三排时，其接头的承载能力基本保持不变。
0.435P
R0.435P
一P
图3-28多排点焊接头各焊点的受力情况如果点焊接头承受拉应力时，如图3－29所示，其焊点周围产生的应力集中更为严重。在这种情况下，接头的抗拉强度明显低于抗剪强度，所以在一般使用中，应尽量避免点焊接头承受这种载荷。
上述分析表明·点焊接头中的工作应力分布很不均匀，应力集中系数较大，其动载强度很

[Page 135]
126
焊接结构原理（第2版）
↑P/2
P/2
↓P/2
P/2
图3-29焊点受拉的应力分布低。但是，如果材料塑性好，接头设计合理，这种接头仍有较高的静载强度。
3.2.3形状不完整焊接构件的附加应力错边及角变形等形状不完整在焊接构件中产生了附加应力（见图3－17），从而加重焊趾区的应力集中。在评定形状不完整对疲劳的影响时，以应力放大系数作为判据，规定各疲劳质量等级所允许的应力放大系数K，如果实际焊接构件的应力放大系数小于或等于相应疲劳质量等级允许的K值，则形状不完整是可以接受的。焊接构件的应力放大系数K_按下式计算：
+B=1+
Km=
(3-6)
式中：△oB—错边或角变形引起的弯曲应力幅；
△o—名义应力。
1.错位产生的应力放大系数
（1）等厚度板对接错位（见图3-30（a））
等厚度板对接错位产生的应力放大系数为
Km=1+入
(3-7)
t(l+l2)
式中：入一—约束系数，对于无约束情况，入=6，对于无限远加载情况，l1=l2。
（2）不等厚度板对接错位（见图3-30（b））
不等厚度板对接错位产生的应力放大系数为
K=1+
(3-8)
对于无限远处加载的非拘束接头n=1.5。
（3）十字形接头错位（见图3-30（c））
在焊趾处产生疲劳裂纹后向板内扩展时，应力放大系数为
el1
Km=入
(3-9)
t（l+l2)

[Page 136]
第3章焊接接头与结构强度
127
对于无约束和无限远加载情况，l=l2，入=6。
在焊根处产生裂纹的情况下（见图3－30（d）），应力放大系数为
Km=1+
(3-10)
t+h
(a)等厚度板对接错位
（b）不等厚度板对接错位
（）十字形接头错位
(d)焊根处产生裂纹图3-30错位应力放大系数计算模型
2.角变形产生的应力放大系数
（1）对接接头的角变形（见图3-31（a））
对于刚性固定端情况，角变形产生的应力放大系数为
3ytanh(β/2)
Km=1+
(3-11)
β/2
3al tanh(β/2)
或
Km=1+
β/230m
B=21
tNE
对于铰支端情况，角变形产生的应力放大系数为
6y tanh(β/2)
Km=1+
(3-12)
β/2
3al tanh(β)
或
Km=1+
（2）十字形接头的角变形（见图3-31（b））
ll2
Km=1+入α
(3-13)
t(l+l2)

[Page 137]
128
焊接结构原理（第2版）
如果同时出现错位或角变形，则应力放大系数要考虑两个因素的共同作用，即
Km=1+(Kme-1)+(Kmα -1)
(3-14)
式中：Km—错位引起的应力放大系数；
Kma一角变形引起的应力放大系数。
一
（a）对接接头的角变形
(b）十字形接头的角变形图3-31角变形应力放大系数来计算模型焊接接头形状不完整的应力放大系数不得超过规定的容限。
3.3焊接接头的强度非匹配
3.3.1焊接接头强度非匹配的基本概念焊接接头强度是焊接结构承受外载作用的基本保证。焊接接头强度与接头几何形状及焊缝与母材的强度匹配有关。焊缝与母材强度匹配对焊接接头强度有重要影响，是焊接接头强度设计必须考虑的主要因素之一。因此，目前存在两种观点：其一是保证焊缝金属常规延性、
韧性条件下，例如使焊缝金属与基本金属具有相同的延伸率条件下，适当选用屈服点较高的焊缝金属，即高匹配是有利的；其二是把着眼点集中于焊缝韧性或延性上，而其强度与基本金属相比可适当降低，即低匹配。
焊缝力学失配对于焊接构件强度和抗断裂的影响，即焊缝的Mis－match效应，是焊接结构完整性和可靠性研究领域的热点，研究的主要目的是建立焊缝失配效应的焊接构件弹塑性断裂分析工程方法，为焊接结构的设计和安全评定提供理论依据。近年来，焊缝失配效应研究的重点是评价焊接或连接构件的强度失配对焊接构件（同种材料、异种或双材料接头）的力学和断裂行为、断裂韧度参数（CVN、CTOD和J）、延性转变行为、缺陷评定、结构及使用性能等方面的影响。严格意义上的焊缝等匹配是很难做到的，焊缝失配效应包括许多方面，传统的匹配性概念大多是指强度匹配。用焊缝金属的屈服强度与母材金属的屈服强度的比值表示，即
M=YW
(3-15)
OYB
式中：M一失配比，通常也称为匹配因子；
yw—焊缝金属屈服强度；
YB—母材金属的屈服强度。
焊缝金属屈服强度大于母材金属屈服强度时称为高匹配（M>1），反之则称为低匹配的韧性匹配。有的研究提出，匹配性用临界应力强度因子（K1c）而不是用屈服强度表示，即
KY/K>1为高匹配，反之为低匹配。一般而言，焊缝的强度和韧性决定结构性能，焊缝的

[Page 138]
第3章焊接接头与结构强度
129
失效又受周围材料强度和韧性水平的制约。常规的焊接结构设计及安全评定方法都是基于均质材料行为而建立的，并未考虑焊缝失配效应。因此，开展焊缝失配效应的研究对于焊接构件的强度和韧性设计及安全评定具有重要的理论和实际意义。
焊接接头整体进人屈服后，焊缝金属和母材金属进一步发生变形，此时焊接接头的力学性能主要是由母材金属和焊缝金属的屈服强度、抗拉强度以及应变硬化性能决定的，即母材金属屈服强度oYB和抗拉强度oTB、焊缝金属屈服强度oYw和抗拉强度oTW以及焊缝金属应变硬化指数nw和母材金属的应变硬化指数nB。根据焊缝金属和母材金属的屈服强度和抗拉强度这
4个变量可以将焊接接头分为6种组合形式，如表3一2所列。由失配性定义可知，组合A、B
和C属于低匹配接头；组合DE和F属于高匹配接头。图3-32所示为相应组合断裂处的变形特征。其中，阴影部分代表塑性变形区，虚线代表发生断裂的位置。
表3-2基本的焊缝金属一母材金属组合基本组合代号元素关系匹配类型
低匹配
低匹配
低匹配
高匹配
高匹配高匹配注：YB-vBTB-TBYW-YWTW-OTW
图3-32母材金属-焊缝金属组合方式及其相应的屈服模式和断裂位置在组合A中，由于母材金属的屈服强度和抗拉强度都大于焊缝金属的屈服强度和抗拉强度，
因此当焊接接头受拉伸载荷时，焊缝金属首先达到屈服点，发生塑性屈服，直到断裂，而此时母材金属仍处于弹性状态；在组合B中，母材金属的屈服强度大于焊接金属的屈服强度，但小于焊缝金属的抗拉强度，在拉伸载荷作用下，焊缝金属首先达到屈服点并发生屈服，随着载荷点加大，当施加应力大于母材屈服强度时，母材也发生屈服，直到施加应力达到焊缝金属的抗拉强度在焊缝处发生断裂。组合C与组合B的差别是焊缝金属的抗拉强度大于母材金属的抗拉强度，断裂发生于母材中。因此，在低匹配情况下，母材也有可能发生断裂。
在高匹配情况下，组合D和组合E发生断裂处位于母材金属。在组合D中，母材金属首先发生塑性屈服直至断裂，而焊缝金属始终为弹性状态。在组合E中，母材金属首先发生屈服，之后随着施加载荷的增加，施加应力达到焊缝金属屈服点，则焊缝金属发生屈服，直至在母

[Page 139]
130
焊接结构原理（第2版）
抗拉强度，因而，在焊缝金属处发生断裂。
3.3.2对接接头强度非匹配的力学行为焊接接头性能不仅与焊缝金属和母材金属的屈服强度和抗拉强度有关，而且与母材金属和焊缝金属的应变硬化性能有关。焊缝金属的屈服强度匹配对于焊接接头的变形有很大的影响。如图3-33所示，受横向载荷的宽板拉伸试验表明，焊缝与母材弹性系数（E，v）相同及在线弹性条件下，强度失配对结构的力学行为无影响。在塑性阶段，强度失配影响结构的变形能力、极限载荷及断裂行为，导致焊接构件的塑性变形发展与均质材料不同。
CoM
OBM
OM一高匹配焊缝：
OM一高匹配焊缝；
OUM
UM一低匹配焊缝；
UM一低匹配焊缝；
BM一母材
BM一母材
BBM
EUM
80M
808
(a)横向拉伸
(b)纵向拉伸图3-33对接接头应力-应变关系在塑性阶段，受横向载荷的宽板焊缝区和母材区的变形具有不同时性。若焊缝为高匹配，
母材金属的屈服强度低于焊缝金属，因而首先发生塑性变形，而此时载荷没有达到焊缝金属的屈服点，所以焊缝金属仍然处于弹性状态。这时，母材对于焊缝具有屏蔽作用，使焊缝受到保护，接头的整体强度高于母材且具有足够的韧性。若焊缝为低匹配，母材金属屈服强度高于焊缝金属，因而当母材金属仍处于弹性状态时，焊缝金属将发生塑性变形，其延展性会先于整体屈服前耗尽，造成整体强度低于母材金属且变形能力不足，此时屏蔽作用消失。因此认为高匹配焊缝是有利的。
接头强度失配对纵向载荷接头和横向载荷接头起着完全不同的作用。当接头受纵向载荷作用，与外加载荷垂直的横截面上焊缝金属只占很小的一部分，当焊接接头受平行于焊缝轴向的纵向载荷时，焊缝金属、HAZ以及母材同时同量产生应变。无论屈服强度水平如何，焊缝金属被迫随着母材发生应变，如图3-33所示。此时，焊接区域不同的应力-应变特性不会对焊接构件的应变产生直接的影响，强度失配对其影响也不大。接头各区域几乎产生相同的伸长，
裂纹首先在塑性差的地方产生并扩展。高匹配不会起到保护作用，低匹配不会降低其韧性，因而最好母材金属和焊缝金属等塑性才是合理的。
焊接接头的断裂行为与母材金属和焊缝金属的应变硬化性能有关。图3－34所示为在低匹配焊接接头中，当焊缝金属的应变硬化性能很低（即高屈强比低），则母材金属发生塑性变形的可能性很低（如A组合），甚至于被排除（如组合B）。相反，当焊缝金属的应变硬化性能很高时，随着载荷的增加母材将会发生塑性变形（如组合C）。由图3-34可知，随着焊缝金属应

[Page 140]
第3章焊接接头与结构强度
131
变硬化性能降低，焊缝金属需要发生更大的塑性变形才能达到母材金属的屈服强度水平。
图3-34中，EwA、wBEwc分别表示接头A、B、C在横向拉伸作用下，使母材发生屈服时的焊缝最低塑性应变量。图3-35所示为在高匹配焊接接头中，焊缝金属的应变硬化性能对接头性能的影响，当焊缝金属的应变硬化性能很低时，如图中组合F所示，则接头将会在焊缝区发生断裂。图3-35中，EWD、EwE、EwF分别表示接头D、E、F在横向拉伸作用下，使焊缝区应力达到母材金属屈服限时的焊缝最低塑性应变量。
母材
母材
EWF
EWA
EWD,WB
图3-34低匹配焊缝金属应变硬化性能图3-35高匹配焊缝金属应变硬化性能对焊接接头性能的影响对焊接接头性能的影响上述分析表明，当接头受横向载荷作用，其应力-应变关系将会受到母材金属和焊缝金属的屈服强度影响，即在接头发生屈服的开始点由母材金属或焊缝金属屈服强度的最小值决定。
无论是低匹配还是高匹配，母材区和焊缝区的应变量将不同，其差异量由焊接接头失配比决定。
厚板低强匹配焊缝承受横向拉伸时，低强焊缝先于母材进人塑性状态，母材对焊缝的塑性变形具有拘束作用，使焊缝金属处于三轴拉应力状态而强化（见图3－36）。母材对焊缝的拘母材焊缝低强度焊
母材
图3-36厚板低匹配焊缝金属的应力状态

[Page 141]
132
焊接结构原理（第2版）
束作用随相对厚度比H/h和宽厚比W/h而变化，H/h减小，W/h增大，拘束作用提高，接头强度增加。这说明采用比母材强度低的焊接材料，通过选定合适的相对厚度，可以获得与母材等强的焊接接头。但是，这种接头的焊缝由于受到三轴拉应力的作用，发生脆断的危险性较大，因此，要求焊缝金属必须具有足够的断裂韧性才能保证接头的安全可靠。
3.3.3异种材料界面连接失配效应异种材料连接结构综合了两种或几种材料的优良性能，能够满足结构的特殊使用性能要求，但异种材料连接接头存在明显的界面，界面两侧的材料性能（物理性能、化学性能、力学性能、热性能以及断裂性能等）差异较大。如果材料性能匹配不当，就会产生所谓的失配效应，从而使界面成为异材连接结构中最薄弱的环节，这样必然会影响结构本身的整体性能和力学行为，从而影响结构的完整性。
1.异种材料连接接头的形式及性能失配效应图3一37所示为异种材料连接接头的基本形式。界面是两种材料的分界面，是两种材料的冶金结合区，界面的强度取决于两种材料之间的结合力和材料性能组合以及接头几何形状。
通过合理的材料组合与接头设计可对界面强度进行控制，以获得所需的力学性能。为此，需要对异种材料连接接头的性能失配效应进行全面的分析。
材料1
材料1
材料1
界面1
界面界面中间层界面界面2
材料2
材料1
材料2
(a)无中间层
(b）同种材料+中间层
(c）异种材料+中间层图3-37异种材料连接界面的基本形式界面是由不同材料连接后所形成的。所谓的界面强度是指异种材料连接接头在外载作用下界面抵抗破坏的能力。界面强度与材料性质、连接工艺、环境条件及力学条件等因素有关。
界面是连接缺陷萌生、应力集中乃至断裂的薄弱环节。因此，界面强度是异种材料连接结构设计的核心。
异种材料连接接头的界面力学失配效应主要表现如下：
①界面上应力不连续性，由于界面结构两侧的材料力学与物化性能不同，使得沿界面方向的应力发生不连续。
②界面端部应力奇异性，由于材料弹塑性系数不同，造成界面两侧发生的变形也不同；或
③连接时的热应力或存在的残余应力在界面端部发生应力集中。
④异种材料连接接头的强度与界面和界面两侧材料的强度组配、连接方法、环境及应力条件有关。

[Page 142]
第3章焊接接头与结构强度
1332.异种材料连接界面连接端部应力奇异性异种材料连接接头在外载作用下，界面端部区出现较大的应力应变集中。这种应力集中除几何形状的影响外，材料性能的差异也是必须考虑的因素。在同种材料的构件应力集中分析中，一般与材料性质无关，但是在异种材料连接接头应力集中分析中需要同时考虑构件几何形状和材料性能的共同作用。
异种材料连接界面端部局部区域由于被连接材料力学性能的差异会引起应力奇异性及界面区应力间断性分布，是突出的力学失配效应。
异种材料连接接头的几何形状各异（见图3－38），界面端部的应力奇异性分析是接头设计的基础问题。异种材料连接接头界面端部的一般模型如图3－39所示。图中，B为两种材料（D，D）连接界面，B、B2分别为接头的边缘，O点为界面端部。若两种材料以任意边缘角a、b连接在一起，界面端部应力可表示为
(3 -16)
aOCr-1+p
式中：p一由结合角a、6及两种材料弹性常数所确定的变量。当p<1时，界面端部应力具有奇异性，此时p称为应力奇异指数；当p≥1时，界面端部应力无奇异性。在给定结合角和材料时，其弹性奇异指数是一定的，将不会随着外载的变化而变化。当随着外载的增大并导致
(a)直角台阶
(b）钝角台阶
(c锐角边缘
(d钝角边缘图3-38异种材料连接接头端部形状
M2,V2
图3-39异种材料结合界面端模型
3.异材连接界面热失配异种材料连接界面两侧材料的弹性性能和热物理性能差异较大，连接时由于温度的变化

[Page 143]
134
焊接结构原理（第2版）
而引起界面两侧材料热变形不一致，在结构内部产生热应力：由于材料弹性性能的差异，在结构界面边缘处热应力还存在奇异性（见图3-40），从而直接影响到界面微观结构和物化性能，
也影响到结构的抗断裂性能和安全可靠性，破坏结构的完整性。
lgo4
全应力非奇异项奇异项
lg r
图3-40异种材料连接界面边缘热应力分布这里将热物理性能匹配与失配简称为热匹配与热失配。对于热失配的异种材料连接来说，温度变化时其热变形不协调，如果这种情况发生在接头形成阶段，则连接后将有残余应力存在。如果接头是在变化的温度场中工作，则产生热应力。残余应力和热应力均对接头强度有较大影响。热应力缓和设计是异种材料固相连接中调节和控制残余应力和热应力的技术方法。异种材料在连接时，承受了温度从低到高、又从高到低的变化，由于两种材料的热膨胀系数不同，两部分材料的变形也不同，结构形成之后，在界面边缘处就产生了残余应力以及残余变形。当残余应力的峰值大于界面强度时，就会使连接接头在无外载作用的情况下发生界面开裂（见图3-41）。界面残余应力一般在连接后是无法消除的，因此对接头的强度有较大的影响。
a>ay
a<aM
陶瓷陶瓷拉伸应力拉伸应力压缩应力
拉伸应力压缩应力金属金属
(a)陶瓷端部裂纹
(b)陶瓷中部裂纹图3-41陶瓷与金属连接的热失配开裂（αcaM分别为陶瓷和金属的热膨胀系数）
异材固相连接界面区热力失配效应与界面两侧材料的性能组配和接头界面边缘几何形状有关。界面热失配导致界面边缘应力的奇异性，从而影响接头的界面强度。通过建立界面边缘热应力（奇异性指数）与界面两侧的材料性能以及接头形状的关系，来确定异种材料结构界面热力学失配行为，从而为界面力学优化设计提供科学依据。

[Page 144]
第3章焊接接头与结构强度
1353.4焊接接头强度计算
3.4.1对接接头的强度计算
1.对接接头承受轴心力对接接头承受拉力或压力N作用时（见图3-42（a）），按下式计算其强度：
(3 -17)
lw·t
4.M1
式中：N—按载荷标准值得出的轴心拉力或压力；
Iw一焊缝的计算长度，取焊缝的实际长度；
t一焊缝的计算厚度（见图3-43），取连接构件中较薄板的厚度；
f，f—对接焊缝的抗拉、抗压强度设计值。
按许用应力法计算校核对接焊缝的强度为
(3-18)
lw·t
式中：
一对接焊缝的抗拉、抗压许用应力值。
(a)垂直焊缝
(b)斜向焊缝图3-42受轴心力的对接接头图3-43对接焊缝强度计算截面在对以下焊接接头强度计算时，若按许用应力进行强度校核，则可以参照式（3-17）转换为式（3－18）的方法进行，将强度设计值改用相应的许用应力。
斜向受力的对接焊缝承受拉力N作用时（见图3-42（b）），按下式计算其强度：
Nsin0
Nsin0
≤fw
或
(3 -19)
l'w.t
l'w.t
Ncos 0
≤fW
(3-20)
L'wt
式中：f一对接焊缝抗剪强度设计值。
2.对接接头承受剪力和弯矩对接接头承受剪力V和弯矩M作用时（见图3-44（a）），按下式计算其强度：
=ww
≤fW
(3-21)
V.Sw
≤fW
(3-22)
Iw.t
式中：Ww一—对接焊缝截面对中性轴的抗弯模量；

[Page 145]
136
焊接结构原理（第2版）
Iw一对接焊缝截面对中性轴的惯性矩；
Sw一计算应力点以上（或以下）焊缝截面对中性轴的面积矩。
对于承受剪力和弯矩作用的对接接头，在正应力和剪应力都较大之处，例如工字形截面腹板与翼缘的交接处1点（见图3-44（b）），还应按下式校核该点的折算应力：
√²+3t²≤1.1f
(3-23)
式中的系数1.1是考虑到最大折算应力仅在局部产生，而将强度设计值提高10%。
(a)矩形截面
Cms
(b)工字形截面图3-44对接焊缝承受剪力和弯矩的联合作用
3.对接接头承受轴心力、剪力和弯矩工字形截面梁和钢柱的对接焊缝对接接头承受轴心力、剪力和弯矩共同作用时（见图3-45），剪力全部由腹板承受并均匀分布，弯矩、拉力由全截面承担，与梁计算相同。
弯曲应力剪应力拉应力图3-45工字形截面梁与钢柱对接接头承受轴心力、剪力和弯矩图3－45所示的工字形截面梁的截面为非对称。在拉力作用下，全截面均匀受拉；在剪力作用下，整个腹板截面按均匀抗剪考虑；在弯矩作用下，中性轴以上受拉，中性轴以下受压。因此，图中1、2、3、4点均需强度验算。点1为下翼缘最外缘的点，点2为下翼缘与腹板的交界点，点3为上翼缘与腹板的交界点，点4为上翼缘最外缘的点。各点强度计算为

[Page 146]
第3章焊接接头与结构强度
137
My1
或
(3-24)
√²+3t²≤1.1f
(3-25)
√²+3t≤1.1fW
(3-26)
0=AW
(3-27)
My2
其中：
02=Aw
My3
03=
2=t3=
式中：Aw一有效抗剪面积；
各计算点到中性轴的距离，i=1，2，3，4。
yi-
3.4.2
角焊缝的强度计算角焊缝强度计算是金属结构焊接节点设计的重要内容。角焊缝的应力分布非常复杂，尤其是在丁字接头和搭接接头等接头形式中，角焊缝截面中的各面均存在正应力和剪应力，焊根处存在着严重的应力集中。精确计算其强度比较困难，常用的计算方法都是在一些假设的前提下进行的。
1.角焊缝静强度计算的基本原理静载荷条件下，角焊缝一般是在切应力作用下破坏的（见图3－46），因此按切应力计算其强度。直角角焊缝的破坏常发生在喉部，通常是以45°方向的最小截面，即计算高度与焊缝计
(a)搭接角焊缝的破断
(b)角焊缝的破断类型图3-46角焊缝的破断

[Page 147]
138
焊接结构原理（第2版）
算长度的乘积作为有效截面。
图3-47所示为直角角焊缝的截面。直角边边长h：称为角焊缝的焊脚尺寸。三角形中的垂直高度h。为计算高度。等腰直角三角形焊缝的计算高度为
=0.7h
he=
(3-28a)
1.5 hg
(a)直角角焊缝截面
(b)斜角角焊缝截面图3-47角焊缝的计算厚度熔深较大的角焊缝（见图3-48）的计算高度为
he=（hp+h)cos45°
(3-28b)
作用于焊缝有效截面上的应力如图3－49所示。这些应力包括：垂直于焊缝有效截面的正应力，垂直于焊缝长度方向的剪应力，平行于焊缝方向的剪应力，以及平行于焊缝的正应力》。在正拉力N的作用下，都为0。我国钢结构设计规范采用的角焊缝应力折算公式为
²+3（π²+π²)<√3fW
(3-29)
式中：f—规范规定的角焊缝强度设计值，是根据抗剪条件确定的，而√3f相当于角焊缝的抗拉强度设计值。
将o=π=a/√2，代人式（3-29）得
(3-30)
式中：o=hlw
=1.22。
这里o为o与t的合力。对于两侧对称角焊缝lw=2l，式（3-30）为正面角焊缝强度的基本计算公式。

[Page 148]
第3章焊接接头与结构强度
139
AN,
(a)角焊缝的受力
(b）应力分解图3-48深熔焊的角焊缝尺寸图3-49角焊缝的应力分析
2.角焊缝的强度计算
（1）正面与侧面角焊缝在轴向力作用下的计算在通过焊缝形心的拉力、压力或剪力作用下，正面角焊缝强度（见图3－50（a））按下式计算：
≤βfw
(3-31)
helw
式中：一垂直于焊缝长度方向的应力；
h。—角焊缝的有效厚度；
≥lw—角焊缝的总计算长度，每条角焊缝取其实际长度减2h;（每端减h)；
β—系数，对承受静力载荷和间接承受动力载荷的结构，β=1.22；对直接承受动力载荷的结构，β=1.0。
侧面角焊缝强度（见图3-50（b））按下式计算：
≤fw
(3-32)
Zhelw
式中：t—沿焊缝长度方向的剪应力。
盖板搭接接头受轴心力作用，且轴心力通过连接焊缝中心时，可认为焊缝应力是均匀分布的。在图3－50（c）所示的盖板的搭接中，当只有侧面角焊缝时，按式（3－32）计算；当只有正面角焊缝时，按式（3－31）计算正面角焊缝承担的内力。采用联合角焊缝盖板搭接时，需要先计算正面角焊缝承担的载荷，即
N'=βf∑helw
(3-33)
式中：≥lw—正面角焊缝的总计算长度。
侧面角焊缝承担的载荷为N一N"，则按下式计算强度：
N-N'
≤fW
(3-34)
Ehelw
式中：≥lw一侧面角焊缝的总计算长度。

[Page 149]
140
焊接结构原理（第2版）
(a)正面角焊缝
(b)侧面角焊缝
(c)盖板搭接接头图3-50搭接接头受轴向力情况
（2）承受轴向力的角钢与节点板连接的角焊缝的强度计算由于角钢截面的形心到肢背与肢尖的距离不相等，因而角钢肢背与肢尖焊缝所传递的内力也不相等。对于图3-51所示的角钢用两侧角焊缝连接，设角钢肢背焊缝和肢尖焊缝所承担的内力分别为N，和N2，由力的平衡条件可得
Ne1=N2e2
（3-35a)
N+N=N
(3-35b)
图3-51角钢与节点板的角焊缝连接求解可得
2N=KN
(3-35c)
N=KN
(3-35d)
N2=
式中：b=e+e2，K=e2/b，K2=e/b；

[Page 150]
第3章焊接接头与结构强度
141
KK-
焊缝内力分配系数（见表3-3）。
表3-3角钢与节点板连接焊缝的内力分配系数角钢类型连接形式肢背K
肢尖K2
a等肢角钢
0.70.3
b不等肢角钢
0.750.25
长肢水平
c不等肢角钢
0.650.35
长肢垂直
（3）角钢用三面围焊与节点板连接的焊缝计算采用三面围焊时（见图3-52），可先假定正面角焊缝的焊角高度尺寸h，求出角钢端部正面角焊缝能传递的内力，根据式（3-31）有
N=βhelw3fW
(3-36a)
图3-52三面围焊假定N：作用在b/2处，由力的平衡条件有
N=K,N
(3-36b)
N2=K2N
(3-36c)
（4）角钢用L形围焊与节点板连接的焊缝强度计算当采用L形围焊时（见图3-53），可令式（3-36c）中的N2=0，由此可得
N=2KN
(3-37a)
N=（K-K)N
(3-37b)
求出上述各类焊缝所承受的载荷后，可分别按式（3－31)或式（3－32）计算角焊缝的强度或长度。
试验结果表明，当板件端部仅有两条侧面角焊缝连接时，连接的承载力与b/lw有关。b
为两侧焊缝的距离，lw为侧焊缝长度。当b/lw>1时，连接的承载力随着b/lw比值的增大而

[Page 151]
142
焊接结构原理（第2版）
图3-53L形围焊明显下降。这主要是因应力传递的过分弯折使构件中应力分布不均匀造成的。为使连接强度不致过分降低，应使每条侧焊缝的长度不宜小于两侧面角焊缝之间的距离，即6/lw≤1。两侧面角焊缝之间的距离b也不宜大于16t（t>12mm）或200mm（t≤12mm），t为较薄焊件的厚度，以免因焊缝横向收缩，引起板件发生较大拱曲。
在搭接连接中，当仅采用正面角焊缝时，其搭接长度不得小于焊件较小厚度的5倍，也不得小于25mm.以免焊缝受偏心弯矩影响太大而破坏。
杆件端部搭接采用三面围焊时，在转角处截面突变，会产生应力集中，如在此处起灭弧，可能出现弧坑或咬肉等缺陷，从而加大应力集中的影响。故所有围焊的转角处必须连续施焊。
对于非围焊情况，当角焊缝的端部在构件转角处时，可连续作长度为2h：的绕角焊。
（5）弯矩、剪力、轴心力共同作用下的角焊缝在弯矩、剪力、轴心力共同作用下的角焊缝如图3-54所示。
图3-54弯矩、剪力、轴心力共同作用下的角焊缝在弯矩M作用下，x方向应力o为
(3-38)
2he1w
在剪力V作用下，y方向应力t：为
(3-39)
2helw
在轴心力N作用下，x方向应力为
(3-40)
2hl2
在M、V和N共同作用下，焊缝上或下端点最危险处应满足：

[Page 152]
第3章焊接接头与结构强度
143
+t≤fW
(3-41)
式中：
T=tY
如果只承受上述M、N、V的某一两种载荷时，则只取其相应的应力进行验算。
（6）弯矩、剪力共同作用下的T形截面梁角焊缝连接计算此种焊缝承受弯矩M=Fe和剪力F，计算时通常假设全部剪力均由腹板焊缝承受，翼缘不承受剪力，而弯矩由翼缘与腹板角焊缝共同承受。图3-55中，1、2、3点的强度条件分别为点1：
M≤fW
(3-42)
()<
点2：
(3-43)
)+≤
点3：
(3-44)
图3-55T形截面梁角焊缝连接其中：
Wy2
Ehealw2
式中：≥he2lw2—腹板焊缝有效面积之和。
（7）扭矩、剪力、轴心力共同作用下的搭接角焊缝在计算受斜向拉力F作用的角焊缝连接搭接接头（见图3-56（a））的应力时，可将F分解并向角焊缝的形心O简化，得到等效的扭矩T=Ve、剪力V和轴心力N。假定被连接件是绝对刚性的，而角焊缝是弹性的；被连接件绕形心O旋转，角焊缝群上任意一点处的应力方向垂直于该点与形心的连线，且应力的大小与连线距离r成正比。
扭矩T作用下各点应力计算（以A点为例）：
Try
=I+Iy
(3-45a)
Trx
Tv=I+Iy
(3-45b)

[Page 153]
144
焊接结构原理（第2版）
T=Ve
(a)搭接接头
(b)应力分解图3-56扭矩、剪力、轴心力共同作用下的搭接角焊缝式中：I+I一焊缝计算截面对形心的极惯性矩；
rx>ry-
一焊缝角点到焊缝形心的坐标距离。
剪力和轴力作用下A点应力为
(3-46)
(3-47)
Zhelw
其合应力为
(3-48a)
2+2=2
(3-48b)
+t²≤f
(3-48c)
（8）斜角角焊缝的计算两焊脚边的夹角不是90°的角焊缝为斜角角焊缝，如图3-57所示。这种焊缝常用于料仓壁板、管形构件等的端部T形接头连接中（见图3-58）。
熔合边图3-57 斜角角焊缝截面斜角角焊缝的计算方法与直角焊缝相同。但应注意：①不考虑应力方向，任何情况都取
β；=1.0。②当两焊角边夹角为60≤α2<90°或60°<α≤90°，且根部间隙（b、b或b2）不大于
1.5mm时，焊缝的有效厚度为
he=hcos
(3-49)
当根部间隙大于1.5mm时，焊缝的有效厚度为

[Page 154]
第3章焊接接头与结构强度
145
b（或b1，62）
(3-50)
COS
sinα
任何根部间隙不得大于5mm。当图3-58（a）中的6>5mm时，可将板端切割成图3-58（b）
的形式。
(a）根部间隙≤5mm
(b）根部间隙>5mm
图3-58T形接头的根部间隙和焊缝截面
3.4.3点焊接头的强度计算
1.焊点布置参数点焊接头焊点的布置如图3-59所示，焊点直径d、节距t及边距t，和t，可根据材料及
图3-59点焊接头的焊点布置
2.点焊接头强度计算点焊接头强度多数是按剪切计算的。这里仅介绍承受拉力和弯矩的点焊接头强度计算方法。
（1）承受拉力的点焊接头强度计算承受拉力的点焊接头有单剪切面承载（见图3－60（a)）、双剪切面承载（见图3－60（b））和横向拉伸（见图3－60（c))等形式。单剪切面和双剪切面承载的点焊接头许用载荷[P]为
[P]=nπd²
[2]
(3-51)
承受横向拉伸的点焊接头许用载荷[P]为

[Page 155]
146
焊接结构原理（第2版）
[P]=nπd²
[']
(3-52)
式中：n—焊点数目；
[t]—焊点的剪切许用应力；
[]—
一焊点的抗拉许用应力。
(a)单剪切面承载
P/2
P/2
(b)双剪切面承载
(c)横向拉伸图3一60点焊接头的典型承载形式
（2）承受弯矩的点焊接头强度计算在进行承受弯矩的点焊接头（见图3－61)强度计算时，各焊点承受的剪力不等，离中性轴
x一x越远，承受的剪力越高，各焊点承受剪力的大小与其距中性轴的距离成正比，即T，=
T·y，所承受的外载力矩为
△M=Ty:=T·y²
(3-53)
图3-61受弯矩的点焊接头由全部焊点承受的力矩与外力矩平衡，即
M=∑△M=T∑y²
(3-54)
可得
(3-55)
∑y²

[Page 156]
第3章焊接接头与结构强度
147
距中性轴最远焊点的最大剪力为
Tmax=Tymax
(3-56)
∑y²
yma
由此产生的最大剪切应力为
Tmax
4Mymax
(3-57)
因焊点分布与中性轴对称，因此有
∑y²=2（y²+y²++yx)
(3-58)
由剪力Q=P在各焊点中所产生的剪应力并不相等，但为了简化计算，假设每个焊点所承受的剪切应力相等，可按下式计算：
Q_4P
(3-59)
TQ=
nπd²/4nπd²
如果点焊接头是由每排为n个焊点，共有m排的单剪切面焊点构成，则由弯矩M产生的最大水平方向的切应力为
4Mymax
(3-60)
TM=
mπd²y
而由剪力Q产生的垂直方向的切应力为
(3-61)
TQ=
mnrd
则焊点的强度按合成切应力计算
+<[]
(3-62)
3.4.4焊缝的许用应力在焊接过程中，填充金属将被母材所稀释，因此焊缝的力学性能如抗拉强度o，其值将在母材与焊材相应值之间。焊缝的抗拉强度依据其与焊材和母材之间的关系可以表示为
o=k[aow+(1-α）op]
(3-63)
式中：op和ow—焊缝、母材和焊材的抗拉强度；
α一稀释系数，有研究指出α的平均值为0.6；
k一热输人量影响系数，k，值受焊接层数和焊接条件的影响。
因此，式（3-63）可以写为
0=k1（0.6ow+0.4op)
(3-64)
有的研究将k，值定为1.05。而实际应用的计算式还有
=0.60w+0.38op
(3-65)
或
0.=0.50w+0.50p
(3-66)
实际工程中，确定焊缝的许用应力有以下两种方法：
①按基本金属的许用应力乘以一个系数，确定焊缝的许用应力。这个系数主要是根据所用焊接方法和焊接材料而确定的。若用一般焊条和手工焊成的焊缝，应采用较低的系数，用低

[Page 157]
148
焊接结构原理（第2版）
氢型焊条或机械化焊焊成的焊缝，采用较高的系数，见表3-4。
②采用已经规定的具体数值，这种方法多为某类产品行业所用。为了本行业的方便和技术上的统一，常根据产品的特点、工作条件、所用材料、工艺过程和质量检验方法等，制订出相应的焊缝许用应力的具体数值，见表3-5。
表3-4焊缝金属的许用应力焊缝许用应力焊缝种类应力状态一般420MPa及490MPa级低氢焊条电弧焊、
焊条电弧焊自动焊和半自动焊拉应力
0.9[0]
[α]
对接焊缝压应力
[a]
切应力
0.6[a]
0.65[0]
角焊缝切应力
0.6[0]
0.65[0]
注：1[]为基本金属的拉伸许用应力。
2表中数值适用于低碳钢及490MPa级以下的低合金结构钢。
表3-5焊缝的强度设计值构件材料对接焊缝角焊缝焊缝质量级别与焊接方法和焊条型号抗压f/
厚度或抗拉、抗压和抗拉强度f/MPa
钢号直径/mm
MPa
抗剪f/MPa
MPa
三级一级、二级
≤1621521518512516~40205205175
自动焊、半自动焊和F43××型
120
Q235钢
160
焊条的手工焊
40~6020020017011560~100190190160110
≤16310310265180
自动焊、半自动焊和E50××型
16~35295295250170
Q345钢
200155
焊条的手工焊
35~5026526522550~100250250210145
≤1635035030020528516~35335335190
Q390钢
220
焊条的手工焊
35~5031531527018029550~100295250170
注：1自动焊和半自动焊所采用的焊丝和焊剂，应保证其熔敷金属抗拉强度不低于相应手工焊焊条的数值；
2焊缝质量等级应符合现行国家标准《钢结构工程施工及验收规范》的规定：
3对接焊缝抗弯受压区强度设计值取f，抗弯受拉区强度设计值取f。
焊接管节点及强度
3.5
采用钢管相贯焊接而成的桁架具有较高的抗压和抗扭承载能力，用于大型空间构架，如固定式海上采油平台的导管架型。管桁架可以采用圆管和方管制造，由于圆管应用较普遍，所以

[Page 158]
第3章焊接接头与结构强度
149
本节内容以圆管桁架为主。管桁架中连接多个管件的接头称为管节点。管节点的设计包括管节点的构造形式、相贯焊缝的强度计算和管节点的承载力计算。
3.5.1直接焊接管节点的构造形式管桁架中直径较大的弦管常称为主管，直径较小的腹管称为支管。管节点可以有节点板，
也可以不用节点板而直接进行焊接。直接焊接管节点称为相贯节点，系指在节点处主管保持连续，其余支管通过端部相贯线加工后，不经任何加强措施，直接焊接在主管外表的节点形式。
当节点交汇的各杆轴线处于同一平面时，称为平面相贯节点，否则称为空间相贯节点。
主管和支管均为圆管的直接焊接管节点的构造形式见表3－6。平面管节点主要有T形、
Y形、X形及有间隙的N形、K形和KT形。
表3一6主管和支管均为圆管的直接焊接管节点的构造形式节点构造形式
T形节点和Y形节点
T形节点
Y形节点
0=90°
090°
X形节点
N形节点和K形节点
N形节点
K形节点
0=90°02#90°
090°02≠90°
KT形节点图3-62所示为Y形和K形管节点的几何参数。图中，e为支管轴线交点与主管轴线间

[Page 159]
焊接结构原理（第2版）
150
的偏心矩，当偏心位于无支管一侧时，定义为e>0，反之为e≤0。这些参数均对节点的工作性能有影响。图3-63所示为两支管间有间隙和搭接的管节点。图3-64所示为矩形截面管节点。
冠点主管鞍点
D-主管直径；dd2-支管直径；T-主管壁厚；tt一支管壁厚；
0一主管与支管之间的夹角；L一主管长度；g一支管间的间隙图3-62管节点参数直格重叠实际间隙间隙理论间隙图3-63两支管间有间隙和搭接的管节点图3-64矩形截面管节点

[Page 160]
第3章焊接接头与结构强度
151
β，各支管轴线与主管轴线间的夹角0，对空间节点还有主管轴线平面处支管间的夹角9，以及钢材的屈服强度和屈强比，主管的轴压比等。
节点的承载能力与节点的构造形式和上述参数间的关系十分复杂，为了确保安全和简化计算，根据工程的实用范围和试验研究的范围，国家标准GB50017一2003中提出了一系列构造要求和参数限制。设计者在根据国家标准的规定进行管节点的设计时，必须满足这些要求和限制直接焊接节点的构造设计应遵守以下基本要求：
①在节点处主管应连续，支管的端部应加工成马鞍形，直接焊于主管外壁上。主管的外部尺寸不应小于支管的外部尺寸，主管的壁厚不应小于支管壁厚，二者连接处不得将支管插人主管内。
②各管杆轴线之间夹角不宜小于30°，否则支管端部焊接不易施焊，焊缝熔深也不易保证，并且支管的受力性能也欠佳。
③除搭接型节点外，主管与支管的轴线应尽可能交于一点，避免偏心。对于直接焊接的管节点，杆件轴线不易对准，很难避免连接的偏心，但其偏心量应严格限制不超过规定值。
④钢管构件是承受较大集中荷载的部位，其工作情况较为不利，应采取适当的加强措施。
钢管构件的主要部位应尽量避免开孔，不得以要开孔时，应采取适当的补强措施。
5支管端部应平滑并与主管接触良好，不得有过大的间隙。支管端部宜用数控切管机切割成所需的空间形状，并按要求加工坡口，支管壁厚小于6mm时可不开坡口。
对有间隙的K形或N形节点，支管间隙g应不小于两支管壁厚之和。对搭接节点，当支管厚度不同时，薄壁管应搭在厚壁管上；当支管钢材强度等级不同时，低强度管应搭在高强度管上。
3.5.2相贯焊缝的计算
1.支管与主管之间的连接焊缝形式当支管壁厚不大时，支管与主管之间的连接可沿相贯线采用全周角焊缝。当支管壁厚较大时，支管与主管之间的连接宜部分采用对接焊缝，部分采用角焊缝。支管壁与主管壁之间大于或等于120°的区域，宜用对接焊缝或带玻口的角焊缝相焊。为确保焊缝承载力大于或等于节点承载力，角焊缝的最大焊脚尺寸可用到支管壁厚的2倍。
支管端部焊缝位置可分为A、B、C三个区域，如图3－65所示。A、B两区采用对接焊缝，
而C区采用角焊缝（因C区管壁交角小，采用对接焊缝不易施焊）。
A区
B区
C区
A一
图3-65管节点焊缝位置

[Page 161]
152
焊接结构原理（第2版）
2.焊缝尺寸
（1）角焊缝的焊脚尺寸角焊缝的焊脚尺寸，若按普通钢结构角焊缝最大焊脚尺寸的规定应不大于1.2t。但对管节点，为确保焊缝的承载能力，则将焊缝最大焊脚尺寸放宽为等于支管壁厚的2倍，即支管与主管连接的焊脚尺寸不大于2t。
（2）焊缝的计算厚度管节点的支管与主管连接焊缝厚度是沿相贯线变化的，精确计算比较复杂。为方便计算，
支管与主管连接焊缝不论采用角焊缝、对接焊缝或带坡口的角焊缝，都可视为全周角焊缝按正面角焊缝进行计算。当支管轴心受力时，圆管端部焊缝有效厚度的平均值可取为0.7hr。
（3）焊缝的计算长度支管与主管相贯焊缝的长度可按下式计算：
当d：/d≤0.65时，
(0.534
lw=（3.25d-0.025d)（
+0.466
(3-67)
sin0
当d：/d>0.65时，
0.534
+0.466
(3-68)
式中：dd一支管与主管外径；
0一支管轴线与主管轴线的夹角。
3.5.3直接焊接管节点的承载力管节点是空间封闭薄壳结构，受力比较复杂。在节点中，载荷由支管直接传给主管。由于支管的轴向刚度远远大于主管的径向刚度，全支管的相贯线成为整个结构的薄弱环节。
图3一66所示为T形节点支管受轴向载荷时的应力分布情况。应力分析表明，节点部位的应力由名义应力、几何应力和局部应力三部分组成。在支管与主管相交处的最低点，名义应力与几何应力之和达到最大值，该点称为热点，该处的应力称为热点应力（见图3－66）。热点应力集中系数定义为
Khs =hs
(3-69)
素相叠加使管节点对交变载荷的抵抗能力较低，疲劳裂纹往往起源于高应力区的初始缺陷处，
常常在热点附近由表面裂纹扩展并穿透管壁，逐步扩展而使节点破坏，导致整个结构承载力的丧失。为了降低热点的应力集中，常需要采用局部加强等措施。
不同的节点形式、几何尺寸和受力状态，可能发生不同的破坏形式。试验研究和理论分析表明，节点的破坏形式主要有：①与支管相连的主管壁因形成塑性铰而产生过大的变形而失效；②与支管相连的主管壁因冲剪而失效；③主管壁局部屈曲失效，包括邻近受拉支管处的主管壁和邻近T形、Y形和X形连接中受压支管处的主管壁的局部屈曲失效；④受压支管在节点处的局部屈曲失效；5有间隙的K形和N形节点中主管在间隙处的剪切破坏等。
图3-67所示为T形节点的冲剪破坏模式。此时，被拉裂的主管截面上所受的应力为剪

[Page 162]
第3章焊接接头与结构强度
153
热点等应力线表面应力
Lrmin
焊趾
Lrmax
支管上的轴向应力
(a)热点位置
(b)热点应力定义图3-66管节点热点应力应力。因此，主管的抗剪能力在一定程度上可以用来反映管节点的最终强度。
载荷破坏裂纹萌生初始屈服变形
(a）应力分布
(b)变形
(c破坏
（d）载荷-变形曲线图3-67T形节点的冲剪破坏模式为了保证节点处主管的强度，要求支管的最大轴向应力不得大于规定的承载能力设计值。
几种典型管节点的内力限值计算方法如下：
（1）X形节点对受压支管有
5.45
N&=
亚ntf
(3-70)
(1-0.81β)sin 0
对受拉支管有
N=0.78(
(3-71)
式中：V—参数，当<0时，=1一0.3
-0.3
；当α≥0时，V=1。

[Page 163]
154
焊接结构原理（第2版）
f一主管钢材的抗拉、抗压和抗弯强度设计值。
f、—主管钢材的屈服强度。
o一节点两侧主管轴心压应力的较小绝对值。
（2）T形和Y形节点对受压支管有
fP不“
(3-72)
sinθ(t)
式中：va—参数，当β≤0.7时，va=0.069+0.93β；当β>0.7时，va=2β-0.68。
对受拉支管有当β≤0.6时，
NP=1.4N
(3-73)
当β>0.6时，
NH=（2-β)N
(3-74)
(3）K形节点对受压支管有不不“不
sin0（t
2.1920.1
式中：v。—参数，亚。=1十一
（1-0.77β)；
7.5g
0一受压支管轴线与主管轴线的夹角；
g一两支管间的间隙，当g<0时，取g=0。
对受拉支管有
sin 0
(3-75)
sin 0
式中：0一受拉支管轴线与主管轴线的夹角。
式(3-70)~式(3-75)的使用范围为：0.2≤β≤1.0；d/t;≤60；d/t≤100;0≥30°。其中，X形和K形节点系指支管轴线与主管轴线在同一平面内。
3.6压力容器焊接接头与结构强度压力容器在现代工业、民用和军事等领域已广泛应用。石油天然气储运、化工生产、核能发电和运载火箭发射等都离不开压力容器。压力容器多为焊接制造，是典型的焊接结构。
3.6.1压力容器焊接接头
1.压力容器焊接接头分类压力容器的结构是多种多样的，但其基本构成是筒体（圆柱形、圆锥形、球形）、封头、法兰、
接管、支座、密封元件和安全附件。压力容器零部件通过焊接、法兰连接和螺纹连接。焊接拼装的压力容器，根据接头所连接两元件的结构类型以及应力水平，将接头分为A、B、C、D四类，如图3-68所示。
A类焊接接头包括圆筒部分的纵向接头（多层包扎容器层板层纵向接头除外）、球形封头与圆筒连接的环向接头、各类凸形封头中的所有拼焊接头以及嵌人式接管与壳体对接连接的接头。

[Page 164]
第3章焊接接头与结构强度
155
图3-68压力容器焊接接头分类
B类焊接接头包括壳体部分的环向接头、锥形封头小端与接管连接的接头、长颈法兰与接管连接的接头。但已规定为A、C、D类的焊接接头除外。
C类焊接接头包括平盖、管板与圆筒非对接连接的接头，法兰与壳体、接管连接的接头，内封头与圆筒的搭接接头以及多层包扎容器层板层纵向接头。
D类焊接接头包括接管、人孔、凸缘和补强圈等与壳体连接的接头。但已规定为A、B类的焊接接头除外。
上述焊接接头分类的原则，仅根据焊接接头在容器所处的位置，而不是按焊接接头的结构形式分类，所以，在设计焊接接头形式时，应由容器的重要性、设计条件以及施焊条件等确定焊接结构。这样，同一类别的焊接接头在不同的容器条件下，就可能有不同的焊接接头形式。
2.压力容器焊接结构要求
①尽量采用对接接头，易于保证焊接质量，所有的纵向及环向焊接接头、凸形封头上的拼接焊接接头，必须采用对接接头外，其他位置的焊接结构也应尽量采用对接接头。例如，将角焊缝（见图3-69（a）)改用对接焊缝（见图3－69（b)（c)），减小了应力集中，方便了无损检测，
有利于保证接头的内部质量。
(a角接
(b)A类对接
(c)B类对接图3-69容器接管的角接和对接

[Page 165]
156
焊接结构原理（第2版）
②尽量采用全焊透的结构，不允许产生未焊透缺陷。未焊透容易导致脆性破坏的启裂，
在交变载荷作用下，它也可能诱发疲劳破坏。为预防未焊透出现，应选择合适的玻口形式，如双面焊；当容器直径较小，且无法从容器内部清根时，应选用单面焊双面成形的对接接头，如用氩弧焊打底，或采用带垫板的坡口等。
③尽量减小焊缝处的应力集中。接头应力集中部位常常是脆性破坏和疲劳破坏的起源处，因此，在设计焊接结构时必须尽量减小应力集中。
3.6.2压力容器焊接结构的强度常规的压力容器的强度设计是基于弹性失效准则的设计方法，认为容器只有完全处于弹性状态时才是安全的，一旦结构内某一点的最大应力进入塑性范围，即达到或超过材料的屈服点，就认为整个容器失效。这一设计准则是由最大主应力理论来确定最大相当应力作为强度校核条件。
这里仅介绍薄壁容器主要结构强度计算的基本原理。
1.筒体薄壁容器的强度设计以（薄）膜应力理论为基础，所谓（薄）膜应力是假定应力沿板厚分布均匀，好像承受压力的薄膜，因此板愈薄愈精确。通常规定，其适用条件为外经与内径之比
K=D/D≤1.1~1.2，或壁厚与半径之比0/r≤1/20。
一般情况下，薄壳内薄膜内力和弯曲内力同时存在。在壳体理论中，若同时考虑薄膜内力和弯曲内力，这种理论称为有力矩理论或弯曲理论。当薄壳的抗弯刚度非常小，或者中面的曲率、扭率改变非常小时，弯曲内力很小。这样，在考察薄壳平衡时，就可忽略弯曲内力对平衡的影响，于是得到无矩应力状态。忽略弯曲内力的壳体理论，称为无力矩理论或薄膜理论。因壳壁很薄，沿厚度方向的应力与其他应力相比很小，其他应力不随厚度而变，因此中面上的应力和变形可以代表薄壳的应力和变形。
根据回转壳体的无矩理论，在内压P的作用下（见图3-70），薄壳圆筒形壳体内会产生轴向拉应力o和环向拉应力o，两向应力沿壁厚均布，且o=2o。
(3-76)
式中：D—圆筒形壳体的平均半径，D=（D十D。）/2；
0一一圆筒形壳体的厚度。
图3-70内压薄壁圆筒壁内的两向应力对圆筒形壳体的强度起决定性作用的环向应力o。，强度条件为

[Page 166]
第3章焊接接头与结构强度
157
≤[o]
(3-77)
式中：［o了一设计温度下的许用应力。焊缝的许用应力等于母材的许用应力[o］乘以焊接接头系数，即[o]。这样，式（3-77）可以写为
≤['
(3-78)
用容器的内径表示，则有
P(D+)
(3-79)
由此可得圆筒形壳体厚度计算式为
pD:
(3-80)
2[o]-p
由式（3-80)计算出的圆筒形壳体壁厚为承受内压p的最小厚度。引人计算压力pe
则有
P.D
(3-81)
2[o]-pc
若筒体的有效厚度为6。，则圆筒形壳体环向应力按下式计算：
p。(D;+8)
(3-82)
28e
在设计温度下，圆筒形壳体的最大允许工作压力为
20[
[p]=
(3-83)
D;+0
受内压的球形壳体的计算厚度为
pD:
(3-84)
2[a]-p
在设计温度下，球形壳体的计算应力为
p(D;+0)
(3-85)
40e
最大允许工作压力为
40]
[pw]=
(3-86)
D;+0
考虑到制造、运输及安装过程的刚度要求，对压力容器壳体加工成形后的厚度最小值?in
提出要求。碳素钢、低合金钢制容器：0mn≥3mm；高合金钢制容器：0min≥2mm
上述计算中的焊接接头系数是焊接接头强度与母材强度之比，其值的大小与焊接接头的形式、焊接工艺及无损检测的严格程度等因素有关。
钢制压力容器的焊接接头系数如表3-7所列。

[Page 167]
158
焊接结构原理（第2版）
表3-7钢制压力容器的焊接接头系数值焊接接头形式无损检测比例值焊接接头形式无损检测比例值双面焊对接接头和相当
100%
1.00
单面焊对接接头（沿焊缝
100%
0.90
于双面焊的全熔透对接根部全长有紧贴基本金接头局部
0.85
局部
0.80
属的垫板）
2.封头图3-71所示为常见的压力容器封头形式。其中，球形封头的设计与内压球壳相同。
(a)半球形封头
(b)椭圆形封头
(c)碟形封头
(d)球冠形封头图3-71常见的压力容器封头形式椭圆形封头由半个椭圆和一段直边部分组成，在封头上设置直边是为了使封头与圆筒连接处边缘的应力不作用在封头与圆筒连接的焊缝上。中小直径的中低压容器多采用椭圆形封头。椭圆形封头的计算厚度为
Kp.D
(3-87)
2[]-0.5pc
式中：
3.开孔补强为满足一定的工艺操作、安装、检测及维修等要求，在容器上开孔是不可避免的。开孔以后，不仅使容器整体强度受到削弱，而且造成开孔边缘局部应力集中。因此，对容器开孔应予以足够的认识。
开孔对容器强度虽有影响，但并不是每开一个孔都需要补强，根据有关规定，当开孔直径很小，容器所受压力不大，且其对容器强度影响也很小时，可以不专门进行补强。
压力容器开孔补强常用的形式可分为补强圈补强、厚壁接管补强、整体锻件补强三种，如图3-72所示。
补强圈补强是使用最为广泛的结构形式。它是在开孔接管周围壳体外壁或内壁焊上补强圈，使其与壳体、接管相连。补强圈的厚度一般与补强壳体厚度相同，其基本形式如图3-73
所示。
厚壁接管补强是在开孔处焊接壁厚较厚的接管。由于接管的加厚部分正处于最大应力分布区域，故能有效地降低开孔周围的应力集中系数。厚壁接管补强结构简单、焊缝少，焊接质量容易检验，是一种较为合理、理想的补强形式。

[Page 168]
第3章焊接接头与结构强度
159
（a）补强圈补强
(b)厚壁接管补强
(c)整体锻件补强图3-72压力容器开孔补强的常用形式
(a)外补强一平齐
(b)内补强一平齐
(c)内补强一内伸
(d内外补强一内伸图3-73补强圈补强的基本形式与前两种补强形式比较，整体锻件补强是最为合理和有效的补强结构。其优点是补强金属集中于开孔应力最大的部位，应力集中系数最小，且与壳体采用对接焊缝，使焊缝及热影响区离开最大应力点的位置，故抗疲劳性能好。因此，整体锻件补强一般用于有严格要求的重要压力容器。
压力容器接管区的应力分布是比较复杂的，对于重要的压力容器，需要采用分析设计方法对压力容器关键部位逐一进行详细的应力计算。有关分析设计的基本原理将在第6章介绍。
思考题
1，分析焊接接头的不均匀性及其影响。
2.焊缝强度失配对焊接接头力学行为有何影响？
3.焊接接头及焊缝有哪几种基本形式？各有何特点？
4，为什么对接焊时要开坡口？
5.为什么焊接结构中最好不要采用盖板接头？
6.什么是应力集中？焊缝外形上什么地方容易产生应力集中？
7.为什么说应力集中对塑性材料的静载强度无影响？
8.什么是工作焊缝？什么是联系焊缝？
9.角焊缝的计算高度是如何确定的？
10.试验算图3-43所示的对接焊缝强度。其中，lw=550mm，t=22mm，轴心力的设计值为N=2300kN。钢材为Q235，焊条电弧焊，f=175MPa。
11.图3-74所示为一由侧面角焊缝连接的搭接接头，母材的许用应力为o：=320MPa，
焊缝金属的抗剪强度为f?=200MPa。请根据图中给出的尺寸计算该接头所能承受的最大拉力。
12.在图3-51所示角钢和节点板的连接中，N=660kN（静荷载设计值），角钢为

[Page 169]
焊接结构原理（第2版）
1602L110×10，节点板厚度t=12mm，钢材为Q235，焊条电弧焊，fW=160MPa。试确定所需角焊缝的焊脚尺寸和焊缝长度。
200mm
200mm
10mm
图3-74题11图
13.调研焊接管节点在工程结构中的应用情况。
14.压力容器结构焊接接头分为哪几种类型？
15.为什么压力容器的开孔需要采取补强措施？

[Page 170]
第4章焊接结构断裂分析及控制
4.1金属材料脆性断裂与延性断裂断裂是材料在外力作用下的分离过程，是材料失效的主要形式之一。断裂过程包括裂纹萌生、裂纹扩展和最终断裂。断裂的形式分为脆性断裂和延性断裂。脆性断裂指断裂前无明显变形的断裂，延性断裂指断裂前有明显塑变的断裂。
4.1.1 脆性断裂脆性断裂发生时没有或只伴随少量的塑性变形，吸收的能量也较少。脆性断裂的断口上有许多放射状条纹，这些条纹汇聚于一个中心，这个中心区域就是裂纹源，如图4－1（a）所示。
断口表面越光滑，放射状条纹越细，这是典型的脆断形貌。如为板状试样，断裂呈“人”字形花样，“人”字的尖端指向裂纹源，见图4-1（b）。
裂纹起源
(a)放射状条纹
（b）“人”字形条纹图4-1脆性断裂的断口脆性断裂的主要特征如下：
①脆性破坏时的工作应力一般不高，破坏应力往往低于材料的屈服强度，或低于结构的许用应力。结构在名义应力下工作，往往认为是安全的，但是却发生破坏，因此，人们也把脆性断裂称为低应力脆性断裂。破坏后取样测定材料的常规强度指标通常是合乎设计要求的。高强度钢可能发生脆性断裂，低强度钢也可能发生脆性断裂。
②脆性断裂一般在比较低的温度下发生，因此，人们也把脆性断裂称为低温脆性断裂。

[Page 171]
162
焊接结构原理（第2版）
与面心立方金属比较，体心立方金属随温度的下降，其延性将明显下降，并伴随着屈服强度升高。根据系列冲击试验可以得到材料从延性向脆性转化的温度。低于脆性转化温度下工作的结构，可能发生脆性断裂。
③脆性断裂时，裂纹一旦产生，就迅速扩展，直至断裂。脆性断裂总是突然间发生的。由于断裂之前宏观变形量极小，使人们看不到断裂的征兆，不能在断裂之前察觉出来。
④脆性断裂通常在体心立方和密排六方金属材料中出现；而面心立方金属只有在特定的条件下，才会出现脆性断裂。
（a)穿晶断裂
(b)晶间断裂图4-2脆性断裂与断口的微观形貌解理断裂是材料在拉应力的作用下，由于原子间结合键的破坏，沿一定的结晶学平面分离而造成的，这个平面叫解理面。解理断口的宏观形貌是较为平坦的、发亮的结晶状断面，如图4-2（a）所示。具有面心立方晶格的金属一般不出现解理断裂。
晶间断裂是裂纹沿晶界扩展的一种脆性断裂（见图4-2（b））。晶间断裂时，裂纹扩展总是沿着消耗能量最小，即原子结合力最弱的区域进行。
4.1.2延性断裂延性断裂也称为韧性断裂。在电子显微镜下，可以观察到韧性断口由许多被称为韧窝的微孔洞组成（见图4-3），韧窝的形状因应力状态而异。韧窝的大小和深浅取决于第二相的数量分布以及基体的塑性变形能力。韧性断裂过程可以概括为微孔成核、微孔长大和微孔聚合三个阶段。

[Page 172]
第4章焊接结构断裂分析及控制
163
图4-3韧性断裂与断口
4.1.3韧性一脆性转变材料的断裂属于脆性还是延性，不仅取决于材料的内在因素，而且与应力状态、温度、加载速率等因素有关。实验表明，大多数塑性金属材料随温度的下降，会发生从韧性断裂向脆性断裂过渡，这种断裂类型的转变称为韧性一脆性的转变，所对应的温度称为韧性一脆性转变温度。一般体心立方金属韧性一脆性转变温度高，而面心立方金属一般没有这种温度效应。韧性一脆性转变温度的高低，与材料的成分、晶粒大小、组织状态、环境及加载速率等因素有关。
韧性一脆性转变温度是选择材料的重要依据。工程实际中需要确定材料的韧性一脆性转变温度，在此温度以上只要名义应力处于弹性范围，材料就不会发生脆性破坏。
一些材料的冲击韧性对温度是很敏感的，如低碳钢或低合金高强度钢在室温以上时韧性很好，但温度降低至一20～一40℃时就变为脆性状态，即发生韧性一脆性的转变现象（见图4-4）。通过系列温度冲击实验可得到特定材料的韧一脆转变温度范围。
-59℃-12°℃4°℃
16℃
24℃
79℃
(a)不同温度下的冲击断口
10080100
冲击功/
剪切断面
剪切断裂
6040
40202040-20020406080100120140
温度/℃
(b）转变温度曲线图4一4冲击功与温度的关系

[Page 173]
164
焊接结构原理（第2版）
4.2断裂力学基础
4.2.1含裂纹构件的断裂行为结构的断裂破坏机制可分为两类：其一是以材料屈服为主的塑性破坏；其二是以裂纹失稳扩展为主的断裂破坏。缺陷对两类断裂破坏都有重要影响，但其作用机制是不同的。对于以材料屈服为主的塑性破坏而言，缺陷主要影响结构的有效承载截面，破坏的临界条件由塑性极限载荷控制。对于以裂纹失稳扩展为主的断裂破坏而言，缺陷引起的局部应力-应变场对结构强度起主导作用，缺陷附近局部应力-应变场特征参数是该类破坏的主要驱动力。断裂力学就是研究含缺陷或裂纹的材料或结构的断裂行为。
含裂纹的材料或结构在外载作用下的力学行为与材料和裂纹几何等因素密切相关。
图4-5所示为带有中心裂纹的不同类型材料平板在外载作用下断裂的特征。其中，A、B为含裂纹的高强材料，断裂时裂纹端部只发生很小的屈服，其他区域还处于弹性，其断裂行为可采用线弹性断裂力学理论来分析。C、D为含裂纹的延性材料，断裂时裂纹端部发生较大的屈服，其他区域处于弹性，其断裂行为须采用弹塑性断裂力学理论来分析。E为含裂纹的完全塑个个个个个
个个个个个高强材料高强材料延性较好的具有塑性扩展完全塑性的平面应变平面应力材料平面应变的延性材料延性材料或平面应力线弹性断裂弹塑性断裂塑性破坏断裂行为图4一5有中心裂纹的平板在外载作用下断裂的特征含裂纹的结构在外载的作用下，裂纹会随时间而发生扩展，将含裂纹结构在连续使用中任何一时刻所具有的承载能力称为该结构的剩余强度。结构的剩余强度通常随裂纹尺寸的增加而下降（见图4－6）。如果剩余强度大于设计的强度要求，结构是安全的。如果裂纹扩展至某一临界尺寸，结构的剩余强度就不能保证设计的强度要求，以致结构可能发生破坏。研究含裂纹结构的剩余强度问题是断裂力学理论工程应用的重要方面。
含裂纹结构的断裂力学分析应解决的主要问题有以下几方面：
①结构的剩余强度与裂纹尺寸之间的函数关系；
②在工作载荷作用下，结构中容许的裂纹尺寸，即临界裂纹尺寸或裂纹容限；
③结构中一定尺寸的初始裂纹扩展到临界裂纹尺寸需要的时间；
④结构在制造过程中容许的缺陷类型和尺寸；

[Page 174]
第4章焊接结构断裂分析及控制
165
时间纹间用测裂纹扩展曲线适检最大容许最小可检测裂纹尺寸的裂纹尺寸裂纹长度
(a)裂纹随时间扩展应力材料强度极限剩余强度曲线设计应力水平裂纹长度
(b）结构剩余强度随裂纹尺寸变化图4-6裂纹扩展与剩余强度
5结构在维修周期内，裂纹检查的时间间隔。
下面将主要介绍断裂力学的基本原理，为解决上述问题提供理论基础。
4.2.2线弹性断裂力学
1.裂纹类型根据裂纹体的受载和变形情况，可将裂纹分为三种类型。
（1）张开型（或称拉伸型）裂纹如图4-7（a）所示，外加正应力垂直于裂纹面，在应力作用下裂纹尖端张开，扩展方向与正应力垂直。这种张开型裂纹通常简称为I型裂纹。
（2）滑开型（或称剪切型）裂纹剪切应力平行于裂纹面，裂纹滑开扩展，通常称为Ⅱ型裂纹（见图4-7（b））。
（3）撕开型裂纹如图4－7（c)所示，在切应力作用下，一个裂纹面在另一裂纹面上滑动脱开，裂纹前缘平行于滑动方向，称为撕开型裂纹，简称为Ⅲ型裂纹。
实际工程构件中的裂纹形式大多属于I型裂纹，也是最危险的一种裂纹形式，最容易引起低应力脆断，所以重点讨论I型裂纹。
2.裂纹尖端应力场及应力强度因子设一无限大平板中心含有一长为2a的穿透裂纹（见图4-8），垂直裂纹面方向平板受均匀的拉伸载荷作用。
欧文（Irwin）得出离裂纹尖端为（r，0）的一点的应力和位移为
K1030
(4-1a)
COS
√2πr

[Page 175]
焊接结构原理（第2版）
166
(a)张开型
(b)滑开型
(e)撕开型图4-7加载方式与裂纹面位移类型图4-8
裂纹尖端区域的坐标系统
(4-1b)
COS
+sin
sin
/2πr
(4-1c)
sin
COS
COS
√2πr
222
对于薄板平面应力状态，
(4-2a)
COS
(4-2b)
sin
sin
VCOS
√2π
对于厚板平面应变状态，
u=2(1+v)
-2v-cos²
cOs
(4-3a)
EN2元
（2-2v-cos²
=2（1+v)
(4-3b)
E√2π
由上述裂纹尖端应力场可知，如给定裂纹尖端某点的位置（r，0）时，裂纹尖端某点的应力、位移和应变完全由K：决定。K：称为应力强度因子，是衡量裂纹尖端区应力场强度的重要参数，下标I代表I型（张开型）裂纹。同样，可以定义Ⅱ型和Ⅲ裂纹的应力强度因子K和

[Page 176]
第4章焊接结构断裂分析及控制
167
KⅢ。受单向均匀拉伸应力作用的无限大平板有长度2a的中心裂纹时的应力强度因子为
K1=o√πa
(4-4)
即应力强度因子K：取决于裂纹的形状和尺寸，也决定于应力的大小，同时考虑了应力与裂纹形状及尺寸的综合影响。
典型裂纹的应力强度因子计算式见图4-9。
中心裂纹：
K=Y√πa
()002+()s-()9s<0+[=x
或
或
(2号)
单边裂纹：
K=Y。√πa
Y=1.12小裂纹
Y=1.12-0.231()+10.55()-21.72()+30.39()
或
alW≤0.6
双边裂纹：
Y=1.12小裂纹
1.222-0.231()-0.205()+0.471(-0.190()
或
图4-9典型裂纹应力强度因子计算
3.裂纹尖端的塑性区从式（4-1）可以看出，当0=0，即在裂纹的延长线上，切应力为零，而正应力最大，所以裂纹容易沿着该平面扩展。当r→0时，裂纹尖端处的应力趋于无穷大，表明裂纹尖端处应力场具有r-1/2阶奇异性。而实际材料都不可能承受无限大的应力，当裂纹尖端附近的应力增大到材料屈服限时，就会在围绕裂纹尖端处形成一个小的塑性区（见图4－10），因而应力奇异性

[Page 177]
168
焊接结构原理（第2版）
是不存在的。在塑性区内，线弹性分析是无效的。
局部屈服后的应力分布裂纹尖端图4-10裂纹尖端塑性区欧文认为，裂纹尖端产生塑性区后，其效果是提高了结构的柔度，降低了其承载能力。为了考虑塑性区的影响，可将裂纹长度由α修正到a十r，r，为塑性区长度。I型裂纹的r，为
1(K1)
（平面应力）
(4-5a)
2元
(K1
（平面应变）
(4-5b)
4√2π0
由于裂纹尖端塑性区以外的区域是弹性区，因此使用修正的裂纹长度（见图4－11），还是可以进行线弹性分析的，但是裂纹尖端塑性区应当小于裂纹的半长或材料厚度。
弹性应力分布
=2π
局部屈服后的应力分布名义裂纹尖端图4-11欧文塑性区尺寸将修正后的裂纹尺寸a+r，代人式（4-4）可得
K'=o√π（a+r）
(4-6)
将式（4-5）代人式（4-6）可求得
√πa
K'1
（平面应力）
(4-7a)
√πa
（平面应变）
(4-7b)
4√2

[Page 178]
第4章焊接结构断裂分析及控制
169
式（4-7）给出的是塑性区沿裂纹线上的长度。根据不同的屈服条件，可求得不同的塑性区边界形状（见图4-12）。
对于较厚的构件，塑性区边界沿厚度方向从平面应力状态的尺寸逐步过渡到平面应变状态的尺寸(见图4－13)。
1.0
平面应力平面应变
r(o)r,
r(o)r,
1.0
裂纹尖端一平面应力平面应变图4-12根据米塞斯屈服准则图4-13中等厚度平板中穿透厚度的得到的塑性区形状塑性区形状图4-14所示为平面应变断裂与延性断裂时裂纹扩展示意图。
总体屈服塑性断裂状态无收缩塑性孔坑阻力增加不稳定扩展平面应变图4-14 平面应变断裂与延性断裂时裂纹扩展示意图
4.断裂分析的能量原理与弹性力学中应用能量原理解决问题一样，在断裂力学中也可以从能量的观点研究裂纹问题。最早从能量观点研究含裂纹体断裂问题的是英国物理学家Griffith，他在1921年发表的论文中首先提出了裂纹扩展时能量释放率的概念，解释了材料实际强度远低于理想强度的原因。其基本观点是在裂纹扩展过程中，由于物体内部能量的释放所产生的裂纹驱动力导致了裂纹的扩展。同时，也存在着阻止形成新的裂纹表面的阻力，即在裂纹扩展过程中，物体中驱动裂纹扩展的动力与阻止裂纹扩展的阻力是平衡的。
如图4-8所示的无限大平板在远场外力作用下，当裂纹长度扩展至2a时，裂纹的上下自

[Page 179]
170
焊接结构原理（第2版）
由表面的形成导致了应变能的释放。比较裂纹扩展前后的总应变能变化就可以得到能量释放率或称裂纹驱动力。根据Griffith的分析，单位厚度板的总应变释放量为
U=πa²2
(4-8)
由于裂纹扩展而形成新的表面所吸收的表面能为
W=4a
(4-9)
式中：一单位面积表面能。
裂纹体总的能量改变为
+4ya
(4 -10)
这个能量改变相对裂纹长度变化率为
aE_
2πag²
(4 -11)
裂纹扩展的临界条件为aE/aa=0，即
Tao?
+2y=0
(4-12)
πao
或
πao
式中：
称为能量释放率(G)，是使裂纹扩展的驱动力，而2Y则可以看成是裂纹扩展的阻
力（R）。当G>R时，裂纹自动扩展；当G<R时，裂纹则不会扩展。若R为常数，则当G>
Gc=R时发生断裂，Gc称为临界能量释放率。图4-15所示为断裂能量的平衡关系。
由式（4-12）可以求得应力为。裂纹扩展的能量临界尺寸ac：
W=2ya
2yE
(4-13)
当a>ac时，裂纹就会自动扩展；当a<ac时，裂
纹则不会扩展。
若板中存在长度为2a的裂纹，则裂纹扩展
W+U
临界应力为
D1-O
-=n
(2yE）1/2
（4-14)
应当指出，上述裂纹扩展的能量关系是Grif-
图4-15断裂能量的平衡
fith根据玻璃、陶瓷等脆性材料得到的。在金属材料中，当裂纹扩展时，裂纹尖端局部区域要发生一定的塑性变形。因此，Orowan提出，金属中裂纹扩展所释放的变形能不仅用于表面能，
更多的是用于裂纹扩展前的塑性变形。设P为裂纹扩展单位面积所需的塑性变形能，则在裂纹扩展能量关系中应以P十Y来代替Y。裂纹扩展的临界条件为
πag2
+2(y+P)=0
(4-15)

[Page 180]
第4章焊接结构断裂分析及控制
171
一般而言，塑性变形能P比Y大得多，因此Y可忽略不计，此时裂纹扩展的临界条件为
πao
+2P=0
(4-16)
即塑性变形是阻止裂纹扩展的主要因素。
5.断裂韧度和断裂判据由裂纹扩展的能量原理可以看出，结构的断裂条件不仅取决于应力的大小，还与裂纹长度有关。这与断裂力学原理是一致的。比较应力强度因子K：与应变能释放率G可得
（平面应力）
(4-17a)
(1-v)K²
（平面应变）
(4-17b)
由上述关系可见，K：也是裂纹扩展驱动力。当K1达到某一临界值时，带裂纹的构件就会发生断裂，这一临界值称为断裂韧度K1c。Gc与KIc都是材料对裂纹扩展的抗力。因此，断裂准则为
K1≥KIc
(4-18a)
G1 ≥G1c
或
(4-18b)
应当注意，裂纹扩展驱动力K：或G与应力和裂纹长度有关，与材料本身的固有性能无关：而断裂韧度K1c与Gc反映材料阻止裂纹扩展的能力，是材料本身的特性。
