Repository: fang02272/-

# 焊接工艺专家系统 v2.8

这是一个面向焊接知识问答、工艺参数推荐和机器人焊接工艺卡片生成的本地专家系统。项目以 `saved_knowledge` 中已经学习的书籍为知识底座，优先在本地完成检索、路由和结构化回答；只有本地证据不足并且配置了 LLM 时，才调用 OpenAI 兼容接口补充答案。

## 1. 核心能力

- 多书知识库：保存 PDF 全文、章节、关键词、表格和数据点。
- Jieba 分词：注册焊接专业词，使用搜索模式多粒度分词，替代机械的中文单双字切分。
- 本地检索：关键词匹配、跨书章节检索、特征向量余弦检索和可选语义向量增强；对乱码、短文本和重复章节统一评分、过滤或降权。
- 专家知识库：把规范概念、别名、定义、应用场景和来源整理为可查询条目。
- 意图路由：区分概念、工艺参数、综合和通用问题。
- 工艺卡片：输出母材、板厚、坡口、电参数、热参数、机器人参数、质量检查及装备信息等机器可读 JSON，并标注输入完整度、待确认项和逐参数来源。
- 本地优先：高置信答案或已生成工艺卡片时不调用 LLM。
- LLM 兜底：只注入命中的薄目录和少量相关原文，默认最多生成 2000 Token。
- 答案缓存：LRU + TTL + 相似问题命中，知识源变化后自动失效。
- SSE 流式回答：LLM 内容按增量展示；完成事件仍返回完整结构化结果；请求中断时可取消，失败时可直接重试。
- 检索诊断：页面可查看 Top-5 章节的原始分、质量分、质量问题、命中关键词、可读预览和匹配解释；缺少工艺卡输入时可一键填入待补字段模板。

File: uploads/焊接结构原理_full_ocr.txt (part 4 of 5)
800
Φ=4.2kJ/s
温
v=1mm/s
临界应力强度因子K1c一般是指材料在平面应变下的断裂韧性，平面应力状态下的断裂韧性（用K。表示）和试样厚度有关，而当板材厚度增加达到平面应变状态时，断裂韧性就趋于一稳定的最低值，这时便与板材或试样的厚度无关了（见图4-16（a））。K1c是材料常数，反映了材料阻止裂纹扩展的能力。K1c值可通过有关标准试验方法来获得。
塑性区
Kc_-
平面应力平面应变厚度
（a）平面应力与平面应变断裂韧度
K10
试样厚度B
(b)简化模型图4-16断裂韧度与厚度的关系

[Page 181]
172
焊接结构原理（第2版）
Krc反映了最危险的平面应变断裂情况，从平面应力向平面应变过渡的相对厚度取决于材料的强度，较高的屈服强度意味着较小的塑性区，K。和K1c一般随屈服强度增大而降低。
材料的屈服强度越高，达到平面应变状态的板材厚度越小。Kc和K1c与厚度的关系可用简化的折线来表示（见图4-16（b））。有关研究表明，A点和C点所对应的厚度B，和B，近似为
_1（K1c）
B=3π
(4-19)
(KIc)
B2=2.5（
(4-20)
在缺乏全面数据时，可用上两式估算实际厚度材料的断裂韧度。
在实际应用中，须尽量避免平面应变的脆性断裂，K1c的选取应保证平面应力的延性断裂，简单的方法是采用发生穿透厚度屈服的条件，即
KIC≥O√B
(4-21)
若已知K1c值，则最大厚度为
B≤(KIc)²
(4-22)
4.2.3弹塑性断裂力学线弹性断裂力学的应用限于小范围屈服的条件。对于延性较好的金属材料，裂纹尖端区已不满足小范围屈服的条件，线弹性断裂力学理论已不再适用，需要采用弹塑性断裂力学的方法分析构件裂纹尖端的应力-应变场。为了描述弹塑性断裂问题，需要寻找新的断裂控制参量。J积分和裂纹尖端张开位移（CTOD）是常用的弹塑性断裂力学参量。
1.J积分
Rice于1968年提出用J积分表征裂纹尖端附近应力-应变场的强度。如图4－17所示，
设有一单位厚度（B=1）的I型裂纹体，逆时针取一
回路T，其所包围的体积内应变能密度为w，r回路上任一点作用应力为T，回路边界上的位移为u，J
积分的定义为
(wdy-T·d
dud
（4-23)
裂纹
可以证明，J积分与积分路径无关，即J积分的
守恒性。
在小范围屈服的条件下，J积分与应力强度因图4-17J积分路线子K和能量释放率G具有对应关系，如平面应力的
I型裂纹问题有
=G1
(4-24)
由此可见，J积分上具有能量释放率的物理意义。J积分是表征材料弹塑性断裂行为的特征参量，断裂准则为
J≥J1c
（4-25)

[Page 182]
第4章焊接结构断裂分析及控制
173
式中：J1c一一平面应变条件下的J积分临界值，即弹塑性断裂韧度，为材料常数，可以通过标准试验方法测定。
需要指出，塑性变形是不可逆的，因此求』值必须单调加载，不能有卸载现象。但裂纹扩展意味着有部分区域卸载，所以通常』积分不能处理裂纹的连续扩展问题，其临界值只是开裂点，不一定是失稳断裂点。
在实际结构分析中很少用』1c来计算裂纹体的承载能力，这是因为』积分的数学表达式中的应力和裂纹尺寸等参数的关系不像应力强度因子那样直接，即使知道J1c值，也很难用来计算。目前，J积分判据主要是通过用小试样测出Jic，换算成大试样的K1c，然后再根据
K：判据去解决中、低强度钢大型件的断裂问题。
2.裂纹尖端张开位移（CTOD或8）
对承载裂纹体结构，由于裂纹尖端的应力高度集中，致使该地区材料发生塑性滑移，进而导致裂纹尖端的钝化，裂纹面随之张开，称为裂纹尖端张开位移（CTOD或6）。
Wells认为裂纹尖端张开位移（CTOD）可以表征裂纹尖端附近的塑性变形程度，因此提出了CTOD判据。裂纹体受I型载荷时，裂纹尖端张开位移达到极限值8c（mm）时裂纹会起裂扩展，断裂准则为
（4-26)
式中：Oe一材料的裂纹扩展阻力，可通过标准试验方法测定。与J积分判据一样，CTOD是一个起裂判据，无法预测裂纹是否稳定扩展。
为了便于试验测定和数值计算，CTOD常用的定义方法如图4-18所示。定义一，采用变形后裂纹表面上弹塑性区交界点处的位移量作为CTOD。这一定义具有明显的力学意义，但实验中不容易测得。定义二，CTOD为发生位移后，裂纹自由表面轮廓线的切线在裂尖处的距离。这个定义不但便于测定，而且在大多数情况下的应用均有满意的精度。定义三，采用裂纹扩展时，原始裂纹顶端位置的张开位移作为CTOD。采用这个定义直观易懂，所以应用较广。但缺点是，从理论上讲，原始裂纹顶端的位置难以确定。定义四，采用从变形后裂纹顶端对称于原裂纹作一直角，与上下裂纹表面的交点1一1'之间的距离定义为CTOD。这一定义被广泛应用于中心穿透裂纹问题的研究之中，便于有限元分析。
原变形后裂纹原始裂纹塑性区弹塑性边界定义一定义二定义三定义四图4-18CTOD定义方法
CTOD是裂尖变形的直接量度，在材料发生整体屈服之前均适用。与J积分相似，小范围屈服条件下CTOD与应力强度因子或应变能释放率是等价的。Irwin和Dugdale分别给出

[Page 183]
174
焊接结构原理（第2版）
了平面应力条件下的小范围屈服时，无限大平板中心裂纹受到单向拉伸时的6与K：的关系为
4K²
Irwin
πEOs
(4-27)
Dugdale
[Eos
二者只相差一个系数4/π。因此，与K1的一般关系可写为
8=aEos
(4-28)
由此可得，应变能释放率与CTOD的关系为
G=mo8
(4-29)
J积分与CTOD之间的一般关系为
J=ko0
（4-30)
式中：k的值在1.1一2.0之间，主要由试件的几何形状、约束条件和材料的硬化特性等决定。
在大范围屈服条件下，建立CTOD与应力、裂纹尺寸以及构件几何等参数的关系是非常困难的。Burdekin和Stone在大量试验数据的基础上，提出了方便工程应用的设计曲线，即
≤0.5
(4-31)
2πea
>0.5
-0.25，
若获得临界CTOD值6c和应变水平e/e，可通过设计曲线计算临界裂纹尺寸，确定裂纹容限，或根据应变水平及允许的裂纹尺寸计算所需的6c，为选择材料韧度提供依据。
4.2.4剩余强度这里以宽为W的中心裂纹板为例，分析结构的剩余强度问题。根据线弹性断裂准则，当
K1=o√πa=K1c时，结构发生断裂。由此可得结构的剩余强度为
K1c
(4-32)
√πa
oc与裂纹长度α的关系曲线如图4-19中的虚线所示。对于高韧性材料，构件上的应力坏，可以直接用截面上的净应力与材料的屈服强度的关系建立破坏判据。图中的实线为净截面发生屈服的应力与裂纹长度a的关系，该线上的点表示未开裂的韧带部分（W一2a）的净应力已达到屈服应力。在远场应力。的作用下，发生净截面屈服断裂的最大裂纹尺寸α，由下式决定：
(W-2a）o=W
（4-33)
即
an=
(4-34)
0/2
计算出的断裂应力oc已超过净截面屈服应力，即在裂纹失稳扩展以前，净截面已发生屈服。

[Page 184]
第4章焊接结构断裂分析及控制
175
应力o
Oys
净截面屈服线
2aoi
2ao22ao=W裂纹长度a
图4-19剩余强度图当裂纹长度小于某一数值时，在净截面断裂前，材料的应变硬化性能可以使韧带屈服向全面屈服转变。发生全面屈服的最大裂纹尺寸a由下式决定：
（W-2a）o=W
（4-35)
即
（4-36)
式中：o。一材料的极限强度。由此可见，板宽一定的情况下，a的大小取决于o。/o。对于脆性材料，。/接近于1，因此不可能发生全面屈服断裂。
在线弹性断裂和净截面屈服断裂之间还存在另一种断裂类型，即净截面屈服还未发生，但裂纹尖端塑性区已不符合小范围屈服的条件，这种情况属于弹塑性断裂问题。为了简化分析，
工程上常采用一些近似方法来处理这类问题，切线法就是其中一种。含中心裂纹有限宽板剩余强度分析的切线法是分别从o=o和2a=W两点向线弹性断裂曲线作切线，两条切线与原线弹性断裂曲线共同组成弹塑性断裂线。线弹性断裂曲线的斜率为
(4-37)
d(2a）d(2a)(√πa/
通过（0，o）点与线弹性断裂曲线相切的切点（o，2a1）满足下列关系：
(4-38)
4a12a12
即
01302
这表明左切点的纵坐标总等于。又因为=Kc/√πa，因此有
9(Kc)
2a1=2π
(4-39)
通过（W，0）点与线弹性断裂曲线相切的切点（o2，2a2）满足下列关系：
(4-40)
=-w-2a24a2

[Page 185]
176
焊接结构原理（第2版）
2a2=3
由此得这表明右切点的横坐标总位于板宽的1/3处。
在实际应用中，可以将按线弹性断裂力学确定的剩余强度曲线、净截面屈服的塑性断裂线，以及按切线近似的弹塑性断裂线绘制在一起，根据具体问题来判断应该选择哪条曲线作为剩余强度分析的依据。
4.2.5动态裂纹扩展与止裂动态裂纹扩展通常有两类情况：其一是含静止裂纹的结构承受迅速变化的动载荷作用引起的裂纹扩展；其二是在静载荷或缓慢变化的载荷作用下的裂纹快速扩展。在线弹性材料特性的范围内，第一类问题中的裂纹起裂准则为
K1=K1d
(4-41)
式中：K1一动载荷下的应力强度因子；
Kid一取决于加载速率和温度的材料特性参数，可称为动态应力强度因子。
相对而言，第一类问题较容易解决，第二类问题涉及裂纹扩展速度及止裂问题。下面将重点讨论这些问题。
1.动态裂纹扩展根据能量平衡原理，在裂纹失稳扩展开始以后，由于裂纹扩展驱动力G大于裂纹扩展阻力R，多余的能量（G一R）将转化为裂纹快速扩展时裂纹扩展路径两侧材料运动的动能。因此，G一R的大小决定了裂纹扩展速度的大小。裂纹扩展到长度a时的总剩余能量可用图4-20和图4-21中的阴影区来近似计算。若裂纹扩展在恒应力下进行，G与裂纹扩展速度无关，且材料的裂纹扩展阻力R为常值，裂纹扩展速度可以表示为
V=0.38C。(1-αc)
(4-42)
式中：C。=√E/一弹性波的一维传播速度，即声速。
由式（4-42）可以看出，裂纹扩展速度有一个极限值，即当ac/a→0时，V=0.38C。。实验证明，裂纹扩展速度确有一个极限值，但所测得的极限值比理论极限值要小。例如，钢材在低温下发生脆性断裂，其裂纹扩展速度可达1000～1400m/s，V/C。=0.20~0.28。
实际上，当裂纹快速扩展时，应力强度因子与瞬时裂纹扩展速度有关，即
K(V)=k(V)K（0）
（4-43)
式中：K（V)一动态应力强度因子；
K（0）一同一载荷及当前裂纹长度下的静态应力强度因子；
k(V）一裂纹扩展速度的函数。
能量释放率与应力强度因子的关系，在动态情况下要比静态情况下复杂。Craggs得到的瞬时能量释放率与应力强度因子的关系为
G=A(V)
（4-44)
式中：A（V)—裂纹扩展速度的函数。

[Page 186]
第4章焊接结构断裂分析及控制
177
Freund导出的动态裂纹能量释放率与静态裂纹能量释放率之间的关系为
G(V) =g(V)G(0)
(4-45)
式中：G(V)—
动态裂纹能量释放率；
G(0)—
静态裂纹能量释放率：
g(V)——裂纹扩展速度的函数。
2.裂纹止裂的基本原理裂纹止裂和动态裂纹扩展一样，也能利用能量平衡进行研究。最初，人们把裂纹止裂问题看做能量率平衡，如果G降低到R以下，裂纹止裂。当R为常数时，情况确实如此。然而，对有些材料，R并非常数，而取决于裂纹扩展速度。对于应变速率敏感的材料，屈服强度随应变速率增加而增大。较高的屈服强度将降低裂纹尖端塑性变形量，使R降低。图4-20所示为平面应力状态下裂纹止裂的能量平衡原理。
R=常数
a正裂
a止裂
裂纹长度a
裂纹长度a
（a)R对裂纹速度不敏感
(b）R对裂纹速度敏感图4-20平面应力状态下裂纹止裂的能量平衡原理实际上能量平衡判据是一种过于简化的判据。如果失稳以后的剩余能量被转化为动能，
并用于裂纹扩展。对于应变速率敏感的材料，当逼近止裂点时R将增加（见图4-19（b））。这是因为动能的降低将伴随裂纹扩展速度降低的缘故，也就是具有低的应变速率以及再裂纹前沿具有较低的屈服强度。
图4－21所示为平面应变状态下裂纹止裂的能量平衡。在止裂时G不是材料的常数，而是取决于随裂纹长度和速度而变化的G和R之间的变量。也就是说，即使对相同的最大G
值和常数R，在不同初始裂纹长度下，止裂时的G值显然并不相同。材料断裂阻力R的增加
R=常数
Q止婴裂纹长度a
裂纹长度a
(a)R对裂纹速度不敏感
(b)R对裂纹速度敏感图4-21平面应变状态下裂纹止裂的能量平衡

[Page 187]
178
焊接结构原理（第2版）
是不容易达到的，一个有实际意义的可能是选定结构的断面尺寸，从而使失稳伴随着从平面应变到平面应力状态的转变，形成快速上升的R曲线，即使G继续增大也能使裂纹迅速止裂。
快速扩展裂纹的止裂对气体管道尤为重要。因为气体管道不同于液体管道。对于液体管道，由于液体实际上是无压力的，如果管道开裂，管道中的压力将立即下降，进而引起作用在管壁上载荷的降低，并导致G和裂纹应力强度的降低，而这种下降足以使扩展中的裂纹迅速止裂。但当气体管道断裂时，气体迅速减压，从而引起减压冲击波，其传播速度在气体中为声速，
约为400mm/s。如果管道中断裂速度大于减压波速度，在没有止裂环的情况下，裂纹将不会止裂。
3.天然气管道止裂控制的工程模型天然气管道止裂控制预测模型主要基于三种方法预测裂纹的扩展或停止：一是对全尺寸爆破试验数据的统计；二是通过应力分析建立数学模型，得到裂尖止裂应力后建立止裂应力、
裂纹速度、管道尺寸和材料性能之间的联系，如Battelle双曲线（Battelle-Two-Curve）法；三是采用能量平衡，以数值分析考察输人和吸收能量对止裂行为的影响。这里主要介绍Battelle
双曲线（BTC）法。
天然气输送管道延性断裂与裂尖前沿区的气体压力变化密切相关。当气体管道出现裂纹时，断口处内压不可能立即降为零，在断裂起始点将产生扩展波，并以工作压力下的声速沿管道传播，在裂尖前沿形成减压波。如果断裂速度大于减压波速度，即裂尖总处于减压波前端，
此时裂尖所受压力为管道运行压力，因而断口获得较大的驱动力，裂纹将迅速扩展，表现为脆性断裂。反之，由于裂纹尖端的压力处于急速降低状态中，裂尖获得的驱动力相应减小，裂纹将在扩展一定距离后停止。因而通过比较裂纹扩展速度和减压波速度的大小就可得到裂纹止裂判据。对于天然气管线延性断裂而言，双曲线法就是通过求解减压波速度及断裂速率与气体压力之间的关系，从而建立速度-压力曲线图，最终获得断裂临界条件。这就是Battelle双曲线模型基本原理。
在得到减压波速度和裂纹扩展速度方程后，即可进行止裂评定。如果裂纹扩展速度大于气体减压波速度（V>ua），则裂纹扩展；反之，如果裂纹扩展速度小于气体减压波速度（V
a），则裂纹停止。在图4－22所示的三种情况下，假设初始条件与工作压力相对应，减压波速度开始时大于断裂速度，裂纹尖端压力沿减压波曲线降低，同时裂纹扩展相应减速。如果为断裂速度曲线1所示出现相交，裂纹将继续扩展。如果二者没有相交，如断裂速度曲线3，减压波速度总是高于断裂速度，持续降低的压力最终使裂尖压力低于止裂压力，则很快止裂。断裂速度曲线2与减压曲线相切，那么裂纹处于扩展和止裂之间，此时对应的韧性就是最小止裂韧性。
最初的BTC法与已与全尺寸试验结果相当吻合，为了便于应用，在对BTC预测结果统计拟合的基础上，建立了以环向应力、直径和壁厚表述的止裂韧性简化公式：
Akv=3.57X10²（Rt)1/3
(4-46)
式中：Akv一止裂所需最低夏比冲击值，J；
H—环向应力，MPa，=PR/t，其中P为全尺寸爆破试验管道内压，MPa。
在相同应力水平下，材料的Akv越高越容易止裂。在相同应力水平和Akv下，直径、壁厚及钢材等级增加不利于止裂；当管道直径、壁厚、钢材等级一定时，止裂只能通过提高Akv

[Page 188]
第4章焊接结构断裂分析及控制
179
达到。由于夏比冲击值在工程条件下易于获得，因而式（4－46）广泛用于管道止裂标准制定中。
减压波速度曲线断裂速度曲线1
临界点从断裂速度曲线1至3
断裂速度曲线2
材料韧性增大断裂速度曲线3
工作压力图4-22Battelle管道止裂评定示意图
4.3焊接接头的断裂力学分析
4.3.1焊接接头应力强度因子焊接接头应力集中区疲劳裂纹扩展断裂力学分析的主要问题之一是计算应力强度因子。
对形状复杂的裂纹和接头几何形状，应力强度因子的计算分析也较为复杂。这里仅介绍典型的焊趾表面裂纹和根部裂纹应力强度因子的分析方法。
1.焊趾表面裂纹应力强度因子焊趾表面裂纹短轴顶端（见图4-23）的应力强度因子可以表示为
MsMMkgπa
(4-47)
式中：Ms、M和Mk—自由表面修正系数、有限厚度修正系数和应力集中修正系数。
Ms值取定于裂纹深度与宽度的比值a/2c，即
Ms=1+0.12(1-0.75
(4-48)
Mr为有限厚度修正系数，其数值取决于裂纹的轮廓、a/2c以及裂纹深度与板厚的比值
MsMT
，即
对于对接接头，α/B=0.4；不承载角焊缝，a/B≥0.6；承载角焊缝，a/B≥0.7时，Mk=
MsMT
1.0。图4-24所示为联合修正系数一的变化趋势。
M：为应力集中修正系数。对于深度无限小的裂纹，M：可取应力集中系数。当裂纹深度增加时，裂纹尖端逐渐远离焊趾应力集中区，因此，M：随裂纹深度的增加而减小。

[Page 189]
180
焊接结构原理（第2版）
(a)对接接头
(b)十字接头图4-23焊趾表面裂纹示意图
5.0
a/2c
4.03.02.00.21.120.31.00.40.50.10.40.60.70.20.30.50.80
a/B
图4-24各种轮廓中（a/2c）随裂纹深度不同MaM/Φ。的变化
Φ。—第二类完全椭圆积分
=1-(1-)sin²9]dg
(4-50)
对于浅长裂纹α/c≈0，Φ。≈1。

[Page 190]
第4章焊接结构断裂分析及控制
181
图4-25所示为十字接头角焊缝焊趾裂纹无量纲应力强度因子与α/B的关系。由此可见，裂纹深度方向近焊趾区的高应力强度因子在厚板中比在薄板中延伸的更远些。因此，对于两个具有相同尺寸初始裂纹而板厚不同的接头而言，厚板中裂纹应力强度因子要高于薄板中裂纹应力强度因子，导致厚板焊趾裂纹扩展快于薄板焊趾裂纹。这与第3章中有关分析结果是一致的。
3.0
应力强度因子Klo√ma
2.01.000.20.40.60.81.0
裂纹深度a/B
图4-25十字接头角焊缝焊趾裂纹的应力强度因子与裂纹深度的关系
2.焊缝根部裂纹应力强度因子焊缝根部裂纹（见图4－26）应力强度因子可以表示为
K=MKo
(4-51)
A+A
式中：
(4-52)
图4-26横向承载十字接头中缺陷其中：A和A是h/B的多项式，分别为

[Page 191]
182
焊接结构原理（第2版）
A;=0.528+3.278(t)-4,361(t)+3.696()a-1.875(t)+0.425()
（4-53)
Ag=0.218 +2.717()-10.171(t)+13.122()-7,755()+1.783()
(4-54)
图4－27所示为十字接头角焊缝根部裂纹无量纲应力强度因子与裂纹几何尺寸的关系。
0.80=31°
45°
56°
0.6
强度因子K/（o
c=1.6b
56°
2.4
应力
0.22a
0.51.01.5
裂纹长度a/b
4.3.2含裂纹焊接接头的断裂分析
1.含裂纹焊接接头的断裂模式在含缺陷接头中发生的屈服模式不同于匀质母材的屈服模式。含裂纹焊接接头的断裂模式受接头强度失配比、裂纹尺寸和应变硬化性能等因素相互作用的影响。图4-28所示为含裂纹焊接接头六种可能的断裂前屈服模式。
在低匹配接头中，由于焊缝金属的屈服强度比母材金属低，当受横向拉伸载荷作用时，裂纹尖端首先发生塑性变形，若裂纹较长，则发生韧带屈服，如图4-28中的图①所示；当裂纹较小时，焊缝金属发生整体屈服，如图4-28中的图②所示，此两种情况皆为静截面屈服。如果裂纹较小且焊缝金属的应变硬化性能足够大，焊缝金属应变硬化后的强度超过了母材金属，则母材金属也可能发生屈服。
焊接接头断裂前的屈服模式受缺陷尺寸、母材金属和焊接金属应变硬化性能以及屈服强度失配比等因素相互作用的影响，在高匹配接头中，焊缝金属的屈服强度高于母材金属，在横向拉伸载荷作用下，母材首先发生屈服，一般接头匹配水平越高，则其越趋向于产生母材屈服，
如图4－28中的图③④所示。当裂纹较长时，高匹配接头的焊缝金属中裂纹尖端处会发生塑

[Page 192]
第4章焊接结构断裂分析及控制
183
性屈服，如图4-28中的图5所示。当母材金属的应变硬化性能足够大时，母材金属也可能产生屈服，如图4-28中的图6所示。
XXX8888
韧带屈服全面屈服图4-28在含缺陷焊接接头中可能的塑性屈服模式（阴影代表塑性变形）
焊缝区裂纹容限不仅与焊缝金属的屈服强度有关，而且与母材金属的屈服强度及两者的应变硬化性能有关。根据焊缝含中心裂纹焊接接头的断裂模式，可以定义几个主要的临界裂纹尺寸。
焊接接头发生全面屈服的最大裂纹尺寸a由下式决定：
(W-2ag)ow=Wo
(4-55)
即
a=(1-)-(1-)
(4-56)
式中：o—焊缝的极限强度。
由此可见，在板宽一定的情况下，a的大小与失配性及焊缝的应变硬化性能有关。
焊接接头母材发生屈服断裂的最大裂纹尺寸ag由下式决定：
（W-2abg）o=Wo
(4-57)
即
(-1)=(-1)=
(4-58)
式中：—母材的极限强度。
由此可见，在板宽一定的情况下，a的大小与失配性及母材的应变硬化性能有关。
线弹性断裂力学判据来确定，即
aw=(K)
(4-59)
式中：K一—焊缝的断裂韧度。
2.失配性对焊缝裂纹驱动力的影响含缺陷焊缝宽板试验和有限元计算的断裂研究表明，焊接接头力学失配对接头断裂参数有较大的影响。在高匹配焊缝中心裂纹宽板（CCT试件）横向拉伸过程中，裂纹驱动力参量
CTOD与匹配因子M、焊缝宽度与板厚比2H/B、韧带宽度比2H/（W一a）等参数有关。

[Page 193]
184
焊接结构原理（第2版）
在2H/B和W一定的条件下，存在一临界裂纹尺寸aci，当a≤ac时，焊缝CTOD随外载增加到一定数值后发生所谓的“冻结”现象（见图4－23），即总应变增加，CTOD值恒定不变。此时，塑性变形集中在母材，当母材的形变硬化与焊缝变形能力同步时，CTOD才开始继续增加，达到其临界值6c，并发生全面屈服断裂，这一现象还与焊缝和母材的硬化特性有关。
若a>ac，则CTOD随载荷呈单调增加，变形集中在韧带部分，发生韧带屈服断裂或小范围屈服断裂。如果再深人分析，还存在另外一个裂纹临界尺寸ac2<ac，若a≤ac2，随着总应变的增加，CTOD进人“冻结”后将不再“解冻”。CTOD达不到局部材料的临界值c，此时接头的断裂行为将由接头的极限载荷决定。在ac2<a<ac范围内，CTOD将在焊接宽板进人全面屈服后达到其临界值6c。
有限元计算的结果，随着非匹配因子M的增大，CTOD-e曲线将会降低，如图4－29所示，即随着非匹配因子M的增加，CTOD更容易进人永久冻结状态。由此可知，在一定的断裂尺寸范围内，高匹配对焊接裂纹具有屏蔽作用，则断裂的发生与否不受裂纹所在区域材料的断裂韧度参数控制，即高匹配接头的断裂受整体极限载荷和焊缝区局部断裂临界条件双重控制。发生何种机制的破坏取决于控制参量。若α≤ac2，则接头强度由极限载荷决定；若ac2<
a<aci，则断裂的发生是两种控制参量相互竞争的结果；若a>aci，则断裂的发生取决于焊缝的韧性水平。
在低匹配焊缝中心裂纹宽板（CCT试件）横向拉伸过程中，裂纹驱动力参量CTOD由焊缝金属的断裂韧性决定。接头的CTOD随着外载单调增加，此时变形集中于韧带部分，发生韧带屈服断裂或小范围屈服断裂。这一现象也与母材金属和焊缝金属的硬化特性有关。
通常情况下，焊接接头都处于非匹配状态，因此，CTOD设计曲线并不能准确表达焊接接头一定缺陷尺寸的CTOD与应变之间的关系。通过大量试验以及前面的有限元分析可以看出，匹配因子对于CTOD设计曲线的影响如图4-30所示。由图可知，现行CTOD设计曲线
（相当于等匹配情况）明显低估了低匹配裂纹驱动力，尤其是较大应变水平范围，而对于高匹配则相反，即在较大应变水平范围，CTOD设计曲线高估了裂纹驱动力，表现为过于保守。因此，在焊接接头断裂分析中要充分考虑非匹配因素的影响。
CTOD
低匹配
a>aci/
等匹配
高匹配线弹性
a<ac2
弹塑性应变图4-29非匹配焊接接头CTOD行为图4-30CTOD与施加应变的关系

[Page 194]
第4章焊接结构断裂分析及控制
1854.3.3异种材料连接界面断裂判据
1.异种材料连接界面断裂行为图4一31所示为异种材料连接接头的破坏形式。界面是两种材料的分界面，是两种材料的冶金结合区，界面强度是指异种材料连接接头在外载作用下界面抵抗破坏的能力。异种材料连接结构的界面强度与材料因子（界面及界面两侧材料的强度组配、材料的弹塑性性能、热传导性能等）、界面性质（表面形状、物化性能、表面性质、界面构造等）、连接方法（机械连接、粘接、焊接和化学接合等）、环境（温度和湿度等）及力学条件（形状、尺寸、载荷及残余应力等）
有关。
界面剥离型混合型脆性材料界面剥离型混合型脆性材料破坏型破坏型
(a）裂纹在界面内和界面附近扩展
(b)裂纹在界面过渡层和两界面之间扩展图4-31异种材料连接接头的破坏形式由于构成异材结构材料的物化、力学性能差异较大，且一般都采用固相连接或钎焊等方法来连接，连接后形成的接头区域可能存在各种类型的缺陷。缺陷或裂纹的存在将直接影响到结构的强度和使用的安全可靠性。研究表明，异材连接结构中的裂纹可能在界面内扩展，也可能在界面附近材料中扩展（见图4－31（a））；如果异材结构为三明治式结构，裂纹还可能在中间过渡层（粘接层）中扩展，或者在两个界面之间交替扩展（见图4-31（b））。不同的裂纹扩展轨迹对结构的强度和韧性影响也不同。
界面裂纹的扩展轨迹是由薄弱的微结构路径对裂纹扩展的抵抗力（主要由材料本身的物理性能决定）以及外载驱动力直接控制的，二者的相互作用决定了裂纹的最终走向。裂纹驱动力本身则是远场载荷与界面结构的弹性失配参数的函数。影响界面裂纹扩展的因素包括裂纹尖端的应力场强度、残余应力、材料性能失配参数、裂纹的几何形状，以及界面和结构的断裂韧性等。
2.异种材料连接界面裂纹界面断裂力学研究表明，由于界面两侧材料在力学性质上的失配，界面裂纹尖端的弹性应性源于两种不同性质的材料连接在一起时要满足连续条件。在断裂前裂纹尖端同时作用有法向正应力和切向剪应力，裂纹面上既有张开位移又有滑开位移，因而包含张开型和滑开型应力强度因子。
异种材料连接裂纹尖端应力场的奇异性主要有两部分产生：一是由于裂纹尖端本身的几何形状而产生的奇异性，二是由于构成界面结构的材料物化力学性能的差异而产生的奇异性。
这两部分因素实际上是相互影响和相互交织在一起的。因此，异种材料连接裂纹尖端应力场的奇异性是不可避免的。

[Page 195]
186
焊接结构原理（第2版）
均匀的各向同性材料断裂时，有纯I型断裂和纯Ⅱ型断裂；而界面裂纹的断裂问题，只有在特殊情
况下才可以区分为纯I型和纯Ⅱ型，一般情况下，两者总是耦合在一起（见图4-32）。载荷的对称性及几何的对称性无法抵消材料性质的非对称性。
研究表明，界面裂纹的断裂韧性是相位角的函数
=arctan（K/K)
（4-60）
图4-32异种材料连接界面裂纹用能量释放率表示的界面的混合断裂条件为
G(y)≥Gc(4)
（4-61)
式中：G一界面裂纹应变能释放率。
Gc（）一一界面裂纹临界应变能释放率。
已有研究表明，对于实际应用而言，采用界面裂纹应变能释放率作为描述界面的断裂韧性参量较为方便，或采用K1一K联合控制断裂韧性准则
(KI
+KⅡ
(4-62)
以及G1一G联合控制断裂准则
G1+G
(4-63)
GIcTGc
3.界面裂纹的扩展行为在弹塑性条件下，界面裂纹受到拉伸载荷时的张开位角α，和α2一般情况下不相等（见图4-33），裂纹总张开角α=α十α2，这两种材料都存在着相应的临界值（CTOA）c，α和α2
应分别根据相应的临界值作为裂纹扩展临界条件，寻找两者中易发生破坏的临界值作为裂纹起始判据（假设两种材料界面强度足够大）。对于两种物理性能相差较大的连接界面裂纹，与材料2的裂纹张开角α2相比，材料1的裂纹张开角α非常小（≈0），所以对于这种连接的构件（CTOA）maxα2，如果界面强度足够大，则可以考虑用材料2的裂纹扩展临界条件对含裂纹的异种材料构件进行起始判据。
拉伸载荷o
裂纹面裂尖材料1
裂纹半长a
材料2
个个个个个个个个拉伸载荷o
图4-33异种材料的界面裂纹的张开行为

[Page 196]
第4章焊接结构断裂分析及控制
1874.4焊接结构的断裂控制
4.4.1影响焊接结构脆性断裂的主要因素
1.焊接结构特点对脆性断裂的影响通过对焊接结构脆断破坏事故的研究发现，焊接结构脆断行为与焊接结构的特点密切相关。与其他连接结构如铆接结构相比，焊接结构的整体性强，刚性大。焊接结构是由不可拆卸的焊接接头连接而成的整体，连接件之间很难产生相对位移，容易引起较大的附加应力，使得结构的抗断裂能力降低。焊接结构的刚性大使其对应力集中非常敏感，特别是当工作温度降低时，应力集中增大了结构发生脆断的危险性。
焊接结构的整体性为设计制造合理的钢结构提供了可能性。但是，如果焊接结构一旦发生开裂，裂纹很容易由一个构件扩展到另一构件，继而扩展到结构的整体，造成结构整体破坏
（见图4-34）。然而，对于铆接结构则不易发生整体破坏，因为铆接接头具有组织裂纹跨越构件扩展的特点，即扩展中的裂纹可能会自动终止，从而就有可能避免灾难性的脆性破坏。因此，在许多大型焊接结构中，有时仍保留着少量的铆接接头，其道理就在于此。
翼板筋板腹板裂纹-
盖板翼板一
(a)裂纹扩展方向角焊缝裂纹萌生翼板
L盖板
(b)裂纹形成位置图4-34盖板搭接角焊缝裂纹
2.焊接残余应力对结构脆性断裂的影响宽板拉伸试验表明：当工作温度高于材料的韧一脆转变温度时，拉伸残余应力对结构的

[Page 197]
188
焊接结构原理（第2版）
强度无不利影响，但当工作温度低于材料的韧一脆转变温度时，拉伸残余应力对结构的强度有不利影响，残余应力将与工作应力叠加共同起作用，在外加载荷很小时，结构发生脆性破坏，即所谓低应力破坏。
由于拉伸残余应力具有局部性质，一般只限于焊缝及近缝区，离开焊缝区其值迅速减小。
峰值拉伸残余应力有助于断裂的发生，若裂纹扩展离开焊缝区进人低残余应力区，如果工作应力较低，裂纹可能终止扩展，如果工作应力较高，裂纹将继续扩展至结构破坏。
3.焊接缺陷对结构脆性断裂的影响力集中程度和缺陷附近的材料性能有关。一般而言，结构中缺陷造成的应力集中越严重，脆性断裂的危险性越大。由于裂纹尖端的尖锐度比未焊透、未熔合、咬边和气孔等缺陷要尖锐得多，所以裂纹的危害最大。实验证明，带裂纹试件的脆一韧性转变温度要比含夹杂缺陷试件高得多。
许多焊接结构的脆性断裂都是由小的裂纹类缺陷引发的。根据断裂力学理论，由于小裂纹未达到临界尺寸，结构不会在运行后立即发生断裂。但是，小的焊接缺陷很可能在使用过程中出现稳定增长，最后达到临界值而发生脆性断裂。所以，在结构使用期间要进行定期检查，
及时发现和监测接近临界条件的缺陷，以防止焊接结构发生脆性断裂。
4.焊接接头金相组织对脆性断裂的影响焊接过程的快速加热和冷却，使焊缝及其近缝区发生了一系列金相组织的变化，对接头中各部位的缺口韧性有较大影响。焊接热影响区的显微组织主要取决于金属材料的原始显微组织、化学成分、焊接方法和线能量。焊接方法和材料选定后，热影响区的组织主要取决于焊接线能量，合理选择焊接线能量是十分重要的。尤其是对高强钢的焊接，更要注意焊接线能量的选择。实践证明，高强钢焊接时，过小的焊接线能量易造成淬硬组织而引起裂纹，过大的焊接线能量又易造成晶粒粗大和脆化，降低其韧性。
5.应变时效对脆性断裂的影响焊接结构生产中可能引起两种类型的应变时效：其一是材料被剪切、冷作矫形和弯曲变形，随后又经150～450℃温度范围的加热所产生的应变时效；其二是焊接热循环所产生的热塑性应变循环引起的应变时效，又称为动应变时效或热应变时效。研究表明，应变时效引起的局部脆化是非常严重的，使材料的韧一脆转变温度提高、缺口韧性和断裂韧度值降低。比较两种类型的应变时效对脆断的影响程度，动应变时效引起的脆化更为严重。
焊后热处理（550～650℃）可以消除两类应变时效对低碳钢和一些低合金钢的影响，恢复其韧性。因此，对应变时效敏感的一些钢材，焊后热处理不但可以消除焊接残余应力，而且可以消除应变时效引起的脆化影响，有利于防止结构发生脆断。
4.4.2焊接结构断裂控制原则
1.焊接结构断裂控制的基本概念控制焊接结构断裂的主要因素有三个方面：①材料在一定的工作温度、加载速率和板厚条件下的断裂韧度；②结构断裂薄弱部位的裂纹和缺陷尺寸；③包括工作应力、应力集中、残余应力和温度应力在内的拉应力水平。根据断裂力学原理，当上述三方面因素的特定组合达到临

[Page 198]
第4章焊接结构断裂分析及控制
189
界状态时，结构就会发生断裂破坏。
焊接结构的断裂包括裂纹起裂、稳态扩展和失稳断裂过程，控制焊接结构的断裂的基本方法与此相对应，即：①选择具有足够韧性的母材金属和焊缝金属，以抵抗裂纹的起裂一抗开裂能力。②一旦裂纹起裂，其周围材料应具有阻止裂纹进一步扩展的能力一对裂纹扩展的止裂能力。控制裂纹的开裂（起裂）与扩展是焊接结构断裂控制的基本准则，分别称为防止裂纹产生准则（开裂控制）和止裂准则（扩展控制）。
焊接结构的断裂破坏受设计、选材、制造工艺和使用环境等多方面因素的影响，断裂控制设计就是依据断裂理论建立系统的强度设计体系，其设计准则一方面考虑传统的强度和刚度，
另一方面又强调结构的抗断裂性能。其核心是保障结构在使用过程中的完整性和可靠性。系统的结构断裂控制设计的主要内容包括：
①详细确定结构整体或断裂关键构件完整性的全部因素：
②定性或定量分析各因素对结构或构件断裂的影响；
③制定设计、工艺、安装、检验和维护等措施，以减少断裂的可能性；
④强调各方面、各环节的协调与合作，制定严格控制程序以及组织措施。
表4－1列出了综合断裂控制设计各环节的工作内容。
表4-1综合断裂控制设计内容序号环节细则
①应力分布资料：
②应力引起最大断裂危险区的裂纹容限：
设计
③运行期内裂纹扩展估算：
④确定安全运行所必须的检查条件
①强度和断裂性能；
材料
②热处理条件；
③焊接方法和工艺评定
①完善的检验制度；
②工艺及管理的检查；
制造
③残余应力与变形控制；
④保证构件的抗断裂性能：
③详细的制造记录
①制造终了检验；
②缺陷的无损检验；
检验
③制造管理检查；
④最大裂纹类缺陷尺寸评定
①工作应力水平和范围控制；
运行
②腐蚀防护；
③运行中的定期检查下面重点介绍焊接结构断裂控制设计中的材料选择、结构设计和制造工艺方面的原则。

[Page 199]
190
焊接结构原理（第2版）
2.材料选择
（1）选材依据焊接结构材料的选择所考虑的主要问题是材料的屈服强度、焊接性和断裂韧性等。影响材料选择的主要因素有材料费用与结构总体费用的对比和断裂后果的严重性。对于以脆性断裂为主要失效形式的焊接结构，断裂韧度与屈服强度的比值（K1c/o）是选择材料的主要依据。断裂韧度与屈服强度的比值是材料断裂韧性的量度。根据K1c/o。的大小（其数值按英制单位计算）可将材料划分为以下三类：
①K1c/o。>1.5为屈服点低、软而韧的钢及合金材料。这种材料对裂纹不敏感，裂纹扩展时伴随大量的塑性变形，允许较大的缺陷存在。
②1.5>K1c/o>0.5包括了屈服点很宽的钢及合金材料，材料的破坏常呈现塑性-脆性混合形式。
③K1c/o<0.5属于这个韧性范围的材料破坏呈脆性，如超高强度钢。这类材料的临界裂纹尺寸小。
焊接结构的断裂控制设计还需要综合考虑力学性能匹配的影响、焊接区材料劣化、残余应力等因素的作用结果。
图4-35所示为材料断裂韧度与强度的分布情况。
1000
M-KC
金属
100
PMC
陶瓷聚合物
1.0
微孔陶瓷
0.10.001
泡沫塑料
0.010.110100100010000
强度/MPa
图4-35材料的断裂韧度与强度
3.结构设计焊接结构设计除了要遵循断裂控制设计的基本原则外，在构造设计上还应注意以下几方面：
①尽量减少结构和接头部位的应力集中，选择结构的传力截面和焊接接头形式时要尽量使力线均匀分布。构件截面变化的部位，必须设计成圆滑过渡。焊缝应尽量避开最大应力和应力集中部位，如图4-36所示。以防止焊接应力与外加应力相互叠加，造成过大的应力而开裂。不可避免时，应附加刚性支承，以减小焊缝承受的应力。

[Page 200]
第4章焊接结构断裂分析及控制
191
(a)不合理
(b)合理图4-36焊缝避开最大应力集中部位
②在满足结构承载能力的条件下，尽量减小结构的刚度，以降低对应力集中的敏感性和附加应力的影响。
③设计焊缝布置时要考虑到焊接与检验的可达性，以保证焊接质量。
④避免焊缝密集或交叉（见图4-37），防止产生过大的残余应力和多轴应力。
(a)不合理
>3h
≥100
(b)合理图4-37焊缝分散布置的设计
③对于附件或次要焊缝和主要承力焊缝予以同样重视。
4.制造工艺焊接结构制造过程也要符合断裂控制设计体系，应注意以下几方面：
①合理选择焊接材料、焊接方法和工艺参数，严格执行焊接工艺评定和管理。
②按照工艺规程生产，加强质量管理和工艺纪律检查，完善检验制度，避免不必要的返修。
③充分考虑焊接区局部材料性能的劣化及残余应力，可采用热处理。对于断裂关键件，
应通过试验评定，决定是否需要焊后热处理。
④采取有效措施防止影响结构使用性能的焊接变形，控制焊接变形的同时注意减少对结构性能的损害。
4.4.3焊接结构抗断裂性能的试验评定方法根据焊接结构断裂控制设计原则，焊接接头必须具有足够的抗断裂性能和剩余强度，以使结构在规定的寿命期内能够承受可以预见的载荷和环境条件（包括统计变异性）的作用。要证明焊接接头的抗断裂性能是否足够则需要采用试验进行评定，按照材料断裂的物理机制和判

[Page 201]
192
焊接结构原理（第2版）
据，常用的试验评定方法主要有转变温度和断裂力学试验。
1.转变温度的试验评定方法由于某些金属材料具有韧性一脆性转变特性，因此，确定材料的韧性一脆性转变温度对于预防结构的脆性断裂是十分重要的。材料的韧性一脆性转变温度试验通常是采用具有缺口的试件在不同温度下测定其韧性值，建立缺口韧性与温度的关系，以此得到韧性一脆性转变温度。结构设计时应根据韧性一脆性转变温度来确定结构的最低工作温度。目前已发展了多种转变温度试验方法，这里主要介绍冲击试验、落锤试验、动态撕裂试验、宽板拉伸试验、尼伯林克试验和止裂温度试验等。
（1）冲击韧性试验材料在使用过程中除受到静载荷（如拉伸、弯曲、扭转、剪切）外，还会受到突然施加的载荷。这种突然作用的载荷称为冲击载荷，它易使构件和工具受到破坏。材料抵抗冲击载荷而被破坏的能力，称为冲击韧性（简称韧性），用符号a表示，单位为J/cm²。这是材料在冲击载荷作用下抵抗断裂的一种能力。目前，常用一次摆锤冲击弯曲试验法来测定材料承受冲击载荷的能力。材料的脆性大，则韧性小；反之，材料的韧性大，则脆性小。
用于结构和零件制造的材料应具有较高的韧性和较低的脆性。各种材料的韧性和脆性大小可用a值评定。a愈大，则表示韧性愈大，脆性愈小。部分高聚物和陶瓷材料的a较小，
大部分金属材料的a较大。这说明部分高聚物和陶瓷材料常为脆性材料，金属材料大多数为韧性材料（或塑性材料）。
1）断口形貌标准这种标准使用得最多的称为断口形貌转化温度FATT，是根据断口上出现50%纤维状的韧性断口和50%结晶状的脆性断口作标准的。冲击试样断口一般也存在三个区域，如图4－38
所示。裂纹源在缺口根部的中央稍离缺口表面的位置，对塑性较好的材料，裂纹通常沿两侧和深度方向稳态扩展，中央部分较深，构成了纤维状区域，然后快速扩展形成放射区。由于缺口的一侧受张应力，不开缺口的一侧受压应力，所以放射区在从拉应力区扩展至压应力区时，裂纹停止扩展，继而出现二次纤维区。断口除了缺口根部附近之外，其四周皆为剪切唇。在温度裂纹源缺口试样纤维区放射区剪锤头二次纤维区唇
(a)冲击试样
(b)断口形貌图4-38冲击试样与断口形貌

[Page 202]
第4章焊接结构断裂分析及控制
193
一的放射区，呈现100%结晶状断口，材料处于完全脆性的状态。FATT标准的依据是通过夏氏冲击试验和服役失效分析结果的对比得到的。对比发现，在服役条件下，当承受的应力不超过材料屈服强度的一半时，只要确定夏氏冲击试样上出现小于70%结晶状断口的温度，并以此温度为标准来选择材料，高于此温度的材料将不会发生脆性断裂或者说断裂的概率很小。
这是实验观察的结果。现规定FJLI-f为50%的结晶状断口更趋于安全。
2）能量标推以某一固定能量来确定脆化温度。例如对第二次世界大战期间出现脆断事故的焊接油轮进行大量的研究发现，如果用20J来确定船用钢板的脆性转化温度，则具有低于此脆化温度的材料，将不会发生脆性破坏。20J的能量标准被低强度的船用钢板普遍接受。但是需注意义，而且这是20世纪50年代提出的指标，随着低合金高强度钢逐渐代替低碳钢，即由于材料强度的提高，能量标准值也相应提高，如27J等。
3）断口变形标准为3.8%的温度作为冷脆转化温度。
这三种不同的标准规定的冷脆转化温度是不同的，实验数据表明，以20J和3.8%的侧面膨胀率这两个标准所确定的脆化温度比较接近，但总低于断口形貌确定的冷脆转化温度值。
（2）爆炸鼓胀和落锤试验
1）爆炸鼓胀试验鼓胀试验法。该试验是取355mm×355mm×25mm的钢板作为试件，在试件中心区堆焊一小段脆性焊道，并沿焊道垂直方向锯一缺口作为起裂源，然后将其安置在环形支座上，从上方用炸药爆炸加载（见图4-39（a））。在不同的温度下进行试验，被试钢板将有不同的破裂形式
（见图4-39（b））。
炸药
355
试件平裂凹裂
254
砧座凹陷和局部破裂鼓胀撕裂
（a)试件爆炸加载图
(b）不同温度下获得不同断裂形貌图4-39Pellini爆炸鼓胀试验
①平裂钢板在没有任何宏观塑性变形的情况下就破裂为碎片，这说明断裂是完全弹性的。

[Page 203]
194
焊接结构原理（第2版）
随一定的塑性变形，但仍然具有脆性特征。
③凹陷和局部破裂钢板中部凹陷明显，裂纹的起裂和扩展局限在塑性变形区，不再发生裂纹进人弹性区的低应力扩展。
在①和②之间存在一个临界温度，称为无塑性转变温度NDT，低于此温度，材料的断裂是无延性的脆断。在②和③之间存在一个弹性断裂转变温度FTE，在这个温度以下，裂纹能够向弹性区扩展，高于这个温度，裂纹只能在应力达到屈服点范围内扩展，而不向弹性区扩展。
在③和④之间存在一个延性断裂转变温度FTP，在此温度以上，断裂完全是塑性撕裂的。试验结果表明，对于25mm厚的低强度钢板，NDT和FTE、FTP之间存在如下关系：
FTE=NDT+ 33 C
(4-64)
FTP=FTE+33C=NDT+66°C
(4-65)
对于低强度钢板，爆炸鼓胀试验与V形缺口冲击试验得到的转变温度行为具有一致性
（见图4一40）。但对中、高强度钢而言，这种关系的对应性随钢种的不同而有较大的差异，不能直接套用。
18016014037.8℃
49℃
12026.7℃
60℃
高冲击能平台
100
能
15.6℃！
80604020
-6.7℃
40-20204006080100120
温度/℃
图4-40爆炸鼓胀试验与V形缺口冲击试验的关系
2）落锤试验（DW）
落锤试验可以比较简单地测得NDT温度。落锤试验装置和所用试件如图4-41所示，试件厚度为钢板全厚（12～25mm），试件宽度的中部沿长度方向堆焊一条蚕形脆性焊道，然后在焊道中部的垂直方向上锯开一缺口作为裂纹源。试验时将试件在低温槽中降温到试验温度，
保温冷透后迅速移出低温槽，将试件堆焊面朝下置于支座上，支座中部设有限制试件下挠的止挠块，释放落锤，冲击试件中部。落锤的冲击能量要依据试件的厚度、跨距和钢材的屈服强度，
参照有关标准来确定。在不同的温度下进行落锤试验，试件发生断裂的最高温度就是NDT
温度。

[Page 204]
第4章焊接结构断裂分析及控制
195
带缺口的焊道试件止挠块砧座
(a)落锤试验装置未断断裂断裂
(b)试件图4-41落锤试验及断裂判别在落锤试验中，如果锯口未开裂则判为试验无效，表明断裂前试件发生塑性变形，应降低温度再进行试验。锯口根部开裂但被母材制止未能扩展到试件边缘则判为未断。锯口根部开裂并扩展至边缘判为断裂，这样得到的试件断裂最高温度，即为无塑性转变温度NDT。落锤试验是由爆炸鼓胀试验发展起来的，从断裂评定标准上来看，这种试验属于裂纹传播试验（或称止裂试验）。这种试验方法简单易行，已被广泛用于测定钢材的NDT温度和抗断裂设计。
其缺点是试件尺寸不能反映大型焊接结构的尺寸效应和较大的拘束度，表面堆焊脆性焊道会使某些对热敏感的合金材料的性能有所变化，导致试验结果不能反映材料的真实性能。
将NDT与其他断裂试验结果相结合可建立用于结构设计的断裂分析图（FAD），如图4-42所示。
FTP
缺陷长度对开裂应力水平关系的FAD
<25 mm
mm)
NDT
介塑性极限应力/N*
缺陷长
100
FTE
弹性
度增长应力叶
CAT
0限制应力34-55N/mm2
NDT
+20
+40
+60
+80
+100
温度△t/℃
图4-42断裂分析图（FAD）

[Page 205]
196
焊接结构原理（第2版）
图4-42中给出了温度、缺陷尺寸和断裂强度的关系。当温度低于NDT时，随着缺陷尺寸的增加，断裂强度明显下降；但当工作温度高于NDT时，其断裂强度明显上升。当温度达到FTE后，其断裂强度不管缺陷尺寸如何，都达到或超过材料的屈服极限，而当温度达到
FTP后，只有当应力达到材料的极限强度时，构件才发生破坏。结构设计时，可根据不同的断裂控制要求确定结构的最低工作温度。
（3）动态撕裂试验测定NDT温度的DW试验仅适用于低强度钢和一些中强度钢，对各向异性敏感的高强度钢以及超高强度钢并不适用。为了能反映出这类钢的抗撕裂敏感性，在DW试验基础上发展了落锤撕裂试验DWTT，应用撕裂断口的剪切面积百分比与温度的关系获得转变温度。试验结果表明，DWTT转变温度较微型缺口冲击功转变温度明显，易于确定，剪切面积百分比为
50%的温度DWTT相当于材料的FTE。落锤撕裂试验结果与石油天然气输送管道的断裂行为有很好的一致性，因此在管道止裂性能评定中得到广泛应用。
进一步的研究表明，DWTT尚不能充分反映一些中、高强度钢的纯塑性断裂特征。为此，又发展了动态撕裂试验DT。如图4－43
所示，DT试件的厚度通常为16mm，最大厚度可达152~305mm，缺口先采用机械方法加工，然后用特制刀刃将缺口压深到一定深度。
试件在落锤式或摆锤式实验机上一次冲断，记录试验温度和冲击能量，绘制冲击能量和温度
的关系曲线，该曲线的下平台所对应的温度就是材料的NDT温度。该方法不仅可以测定
1-摆锤；2-试件；3-缺口；4一砧座
NDT温度，还能准确测定最高塑性断裂温度图4-43DT试件和试验示意图及相应的冲击功。试验结果证明，具有同一
NDT温度的不同高强度钢，其纯塑性断裂的冲击功有较大差别，弥补了DW和DWTT试验结果的不足。
大量大厚度DT试验结果表明，试件厚度对NDT温度影响不大，但对其他的转变温度
（FTE和FTP）却有明显影响。因此，FTE和FTP温度要考虑厚度效应。例如，对76mm以上的钢板有
FTE=NDT+72C
(4-66)
FTP=NDT + 94 C
(4-67)
对于大厚度钢板，FAD图也要做相应的修正。
（4）宽板拉伸试验宽板拉伸试验是在实验室条件下模拟研究焊接结构低应力脆性断裂的重要方法。应用该试验可评估材料厚度、焊接工艺、焊接残余应力与变形、应力集中、热应变时效、裂纹和温度等因素对焊接结构脆性断裂行为的影响。Wells于1956年提出了预开缺口的焊接宽板拉伸试验方法，试件尺寸为910mm×910mm×25.4mm，由两块钢板焊接而成。焊前试件焊接边加工成X形坡口，并在坡口锯出缺口（见图4-44），然后用焊条电弧焊焊成纵向对接焊缝。试件用连接板装在特制的拉伸试验机上，将试件中部冷却至不同温度后加载将其拉断。根据宽

[Page 206]
第4章焊接结构断裂分析及控制
197
板拉伸实验可以确定转变温度以及焊接结构断裂行为。
70°
纵向对接焊缝手锯缺口
910
(a试件
(b)缺口细部图4-44Wells宽板拉伸试件木原等人1959年进行了焊后开缺口的宽板拉伸试验（也称大板拉伸试验），试件尺寸为
1000mm×1000mm×25mm，其断裂特征类似于Wells宽板试验。木原等人将试验结果与其他断裂试验结果综合整理后，形成图4－45所示的宽板拉伸试验断裂行为图。该图给出尖锐缺口和残余应力对碳钢焊接宽板断裂强度的影响。
作用应力无缺口断裂应力
1111
极限强度
断裂应力（含尖锐缺口，无残余应力）
1411
屈服应力
1111
！止裂裂纹扩展断裂应力（含尖锐缺口和残余应力）
14114
工作应力上限部分断裂
温度图4-45残余应力对碳钢焊接宽板断裂强度的影响随着断裂力学理论的发展和应用，出现了多种宽板试验方法，各种试验方法都从不同的角度模拟了焊接结构的断裂行为，试验设计时要综合考虑结构的特征和工作环境。
（5）尼伯林克（Niblink）试验这种试验是检验母材或焊接接头抗脆断开裂性能的重要方法之一。该试验方法实际上是

[Page 207]
198
焊接结构原理（第2版）
动载下的裂纹张开位移法。试验在一定温度下进行，用一定质量的重锤自高处自由落下，多次冲击试件，如图4-46所示。第一锤的高度按材料的强度级别来确定，每1MPa升高1cm，以后逐渐增加高度（高度在1m以内每次增加10cm，1m以上每次增加20cm）。每次冲击后，
测量裂纹尖端的残余张开位移和扩展量。经过多次冲击，裂纹扩展不超过5mm，残余张开位移≥6mm即认为合格。如不合格，则升高试件温度重新试验。合格的温度就是尼伯林克试验的临界温度。
落锤一
←75→
W=(0.8~1.2)t
桥块
50→
试件
-75125
缺口
325360
图4-46尼伯林克（Niblink）试验示意图
（6）止裂温度试验
1）罗伯逊试验和ESSO（SOD)试验罗伯逊试验和ESSO（SOD）试验是20世纪40年代发展起来的典型止裂试验。罗伯逊试验用的试件如图4－47所示。试件一端呈半圆形，在其圆心区钻孔并加工缺口，然后将试件焊接到连接板上。试验时，在试件上预设一个有稳定温度梯度的温度场，可在试件一端圆孔内喷淋液氮，而在另一端用电阻丝加热。调整温度场符合要求后，用重锤向试件半圆端施加冲击载荷，使缺口开裂。在均匀的拉应力作用下，裂纹沿试件长度方向扩展，达到某一温度区域后止裂。裂纹尖端出现剪切唇的温度就是止裂温度。在不同的载荷下进行试验，可获得平均应力与止裂温度的关系曲线，称为止裂温度（CAT）曲线，如图4-42中CAT曲线。
CAT曲线也可以从ESSO石油公司的ESSO试验（早期称SOD试验）获得。这种实验的图4-48所示。当图中冷却区达到指定温度时，对楔子用锤击加载，使之引发脆性裂纹，然后根据裂纹贯穿或停止，绘制CAT曲线。
2）双重拉伸试验双重拉伸试验是对罗伯逊试验的一种改进。罗伯逊试验采用冲击力来引发脆性裂纹，而双重拉伸试验则是采用一个附加的静载在试件的一端引发裂纹，使裂纹向有均匀拉伸载荷的试件主体扩展，造成断裂或止裂。试件和加载情况如图4－49所示。试件上的温度分布可以采用梯度温度，也可以采用均匀温度。采用双重拉伸试验同样可以获得止裂应力与温度的关系。

[Page 208]
第4章焊接结构断裂分析及控制
199
载荷加载销加强凸缘减薄拉伸板焊缝应力集中节此处加热
试件此处用预先开好液氮冷却
877
尖锐缺口冲击
15~4
锯口用薄锯开楔形冲头冷却区出的槽口载荷图4-47
罗伯逊试验的试件图4-48
ESSO（即SOD）止裂试验的试件主拉伸主拉伸P
辅助拉伸夹头盛有干冰冷却槽加热装置辅助拉伸干冰+酒精
1353076℃
制试件填充物冷却槽
501015
热电偶
深5mm，45°
压制尖锐缺口
-200250-
604020
-20
-60
-80
长度/mm
(a）双重拉伸试验试件
(b）双重拉伸试验温度场图4-49双重拉伸试验

[Page 209]
200
焊接结构原理（第2版）
2.断裂力学试验
(1）K1c试验测定Krc的常用的试件为紧凑拉伸试件（见图4一50（a））和三点弯曲试件（见图4-50（b））。测定K1c时，为保证裂纹尖端塑性区尺寸远小于周围弹性区的尺寸，即小范围屈服并处于平面应变状态，试件尺寸必须满足以下要求：
B≥2.5（K1c/o)2
(4-68a)
a≥2.5(K1c/o)²
(4-68b)
W-a≥2.5（K1c/o)²
(4 -68c)
P/2
S=4W
P/225W
↑P,4
(a)紧凑拉伸试件
(b)三点弯曲试件图4-50紧凑拉伸与三点弯曲试件试件毛坏经粗加工、热处理和磨削，随后在钼丝切割机床上开切口，再在疲劳试验机上预制裂纹。预制裂纹的长度不小于1.5mm。裂纹总长是切口深度与预制裂纹长度之和，应在
（0.45~0.55）W之间，平均为0.5W，故韧带尺寸W一a=0.50W。
试验时记录载荷P与裂纹嘴张开位移V的关系曲线。载荷P由载荷传感器测量，裂纹嘴张开位移V用夹式引伸计测量（见图4-51）。根据P-V曲线，可求出裂纹失稳扩展时的临界载荷PQ。PQ相当于裂纹扩展量△a/α=2%时的载荷。对于标准试件，△a/a=2%大致相当于△V/V=5%。为求PQ，从P-V曲线的坐标原点画OP：直线，其斜率较P-V曲线的直线部分的斜率小5%，如图4-52所示。P-V曲线与OP的交点对应的载荷为P5。这个条件相当于△V/V=5%。图4-52所示为不同的确定PQ的方法。若在P之前，没有比P；
大的载荷，则取PQ=P；若在P前有一较P大的载荷，则取该载荷为PQ。
应变片刀口图4-51裂纹嘴张开位移的测量

[Page 210]
第4章焊接结构断裂分析及控制
201
载荷位移图4-52载荷与位移的关系试件压断后，用工具显微镜测量平均裂纹长度a。求得PQ和a值后，即可代人下列相应的K表达式，计算出KQ。最后按标准要求进行有效性检验。若满足有效性规定，则K。即为Krc;否则，将原试件尺寸加大50%，重新测定Krc值。
三点弯曲试样的应力强度因子按下式计算：
PQS
(4-69)
式中：
3(){1.99-()(1-)[2.15-3.93()+2.7()]}
f()
2(1+2)(1-)
紧凑拉伸试样的应力强度因子按下式计算：
(4-70)
式中：
[0.886 + 4.64 -13.32()+ 14.72()- 5.6(%)
(1-)
（2）J积分试验
Jrc的测定是根据J积分的变形功差率定义，
通过加载过程中载荷P与加载点的位移△的关系曲线来计算。根据P-△曲线（见图4-53)计算J
值时，可将」分为弹性和塑性两部分
J=Je+J,
(4-71)
式中：J。—J的弹性分量；
卸载线
J。—』的塑性分量。
它们分别为
(1-v²)K²
J.=G1
(4-72)
图4-53P-△曲线

[Page 211]
202
焊接结构原理（第2版）
2Up
J=B(W-a。)
(4-73)
Jrc试验中需要测定起裂点J：，可采用声发射或电位法等物理方法检测起裂点，也可以采用』积分阻力曲线法确定。应用J积分阻力方法测定」rc可参见有关国家标准。J积分阻力曲线是J积分值（裂纹扩展阻力JR）随裂纹扩展量△a变化的关系曲线，也称为JR曲线。
如图4-54（a）所示，当外加J积分值小于J积分的临界值Jrc时，裂纹钝化并不扩展；当外加
J积分值超过Jc时，裂纹起裂并稳定扩展。在标准阻力曲线的绘制中，常将裂纹钝化的影响除去，得到图4-54（b）所示的JR曲线。
JRA
21c
dVR
(DV)p
JIc
起裂
JIc
一钝化
(a)积分与裂纹扩展
(b)抗裂纹扩展能力表征图4-54JR曲线对于韧性材料，JR随△a增加而迅速上升，JR-△a曲线表示了韧性材料随裂纹扩展而表现出来的抗裂潜力，可由下式表示的具有长度量纲的材料常数D来度量：
JIC
(4-74)
(dJR)
daa→0
D的物理意义见图4-54（b）。若裂纹扩展量△a很小，则扩展段阻力曲线可用起裂点的切线近似。D表示沿此切线使JR值自Jrc加倍时裂纹扩展的距离。D值越大，表明材料抗裂纹扩展能力越弱；D值越小，表明材料抗裂纹扩展能力越强。
(3）CTOD试验
CTOD试验一般采用三点弯曲试样，试验时记录载荷与裂纹张开位移之间的关系，然后用裂纹的张开位移V换算出CTOD值。图4-55所示为CTOD试验原理。
弹塑性情况下，CTOD包括弹性和塑性两部分，即
=0.+0
(4-75)
夹式引伸计的张开位移V与裂纹尖端张开位移8之间的换算关系为
K²(1-v²)
(4-76)
20E
r,(W-a)V,
0p=
(4-77)
rp（W-a)+a+x
式中：r—转动因子，一般取r=0.45；
V。—按图4-56确定。

[Page 212]
第4章焊接结构断裂分析及控制
203
图4-55CTOD试验原理根据P-V曲线的类型，可获得以下不同的临界CTOD的特征值：
①脆性起裂CTOD值8c原始裂纹稳态扩展小于0.05mm的脆性失稳断裂点或突进点所对应的CTOD值，如图4-56中的①、②两种情况。
②延性起裂CTOD值0：原始裂纹起裂时的CTOD值，如图4-56中③～5曲线上
P、P前的起裂点。
③脆性失稳CTOD值8。原始裂纹稳态扩展大于0.05mm的脆性失稳断裂点或突进点所对应的CTOD值，如图4-56中的③、④两种情况。
④最大载荷CTOD值P-V曲线中最大载荷点或最大载荷平台开始点所对应的
CTOD值，如图4-56中的5情况。
突进点突进点
图4-56P-V曲线与CTOD特征值根据P-V曲线确定临界的Pc、Vc，代人式（4-76）和式（4-77）即可求得临界CTOD
值c。
4.4.4焊接结构的合于使用评定
1.合于使用评定合于使用原则是考虑如何在经济可承受的条件下保证结构的功能。保证结构的完整性是确保合于使用的基础。焊接结构的绝对完整往往是很难做到的，其完整程度被接受的准则是

[Page 213]
204
焊接结构原理（第2版）
合于使用性，或者说其损伤程度不影响使用性能。合于使用评定就是分析损伤对焊接结构完整性的影响，确定焊接结构的完整程度。因此，合于使用评定是焊接结构完整性研究的主要内容之一。
合于使用评定又称为工程临界分析ECA（EngineeringCriticalAssessment），是以断裂力学、弹塑性力学及可靠性系统工程为基础的工程分析方法。结构在制造过程中，出现了缺陷，
可根据“合于使用”原则确定该结构是否可以验收。在结构使用过程中，评定所发现的缺陷是否允许存在；在设计新的焊接结构时，规定了缺陷验收的标准。国内外长期以来广泛开展了断的经济效益和社会效益。多个国家已经建立了适用于焊接结构设计、制造和验收的“合于使用”原则的标准，成为焊接结构设计、制造、验收相关标准的补充。焊接结构合于使用评定方法将在第4章介绍。
质量控制标准与合于使用原则可以并用，在结构制造过程中，若符合质量控制标准要求，
对于脆断危险性不高的结构，则不必按合于使用原则进行评定：而对于具有高可靠性要求的结构，则应该对结构的缺陷容限及剩余寿命依据合于使用原则进行评定。若在结构使用过程中发现缺陷，则需要采用合于使用原则对缺陷进行评定。
2.焊接结构合于使用评定方法概述目前，各国在结构完整性分析方面趋向于采用英国中央电力局（CEGB）提出的R6评定方法对结构的合于使用性进行评定。CEGBR6评定方法一带缺陷结构的完整性评定的R/
H/R6报告于1976年发表，1977年第一次修订，简称R6方法。1980年第二次修订，1986年发展。
R6方法使用失效评定曲线（见图4-57）对含缺陷结构的完全性进行评定，纵轴和横轴分表示：
K=Kmat
(4-78)
L=P(o)
(4-79)
式中：K或8一断裂驱动力；
Kma或0mat一—断裂阻力；
P—作用载荷；
PL一含缺陷结构的极限载荷。
K，和L，取决于施加载荷、材料性能以及裂纹尺寸、形状等几何参数。
采用上述方法对有缺陷构件进行失效分析时，需要按有关规范要求对缺陷进行规则化处理，然后分别计算K，和L，并标在失效评定图上作为评定点，根据评定点的位置可评估缺陷的危险程度。如果评定点（K。，L)位于坐标轴与失效评定曲线之间，则结构是安全的；如果评定点位于失效曲线之外的区域，则结构是不安全的；如果评定点落在失效评定曲线、截断线

[Page 214]
第4章焊接结构断裂分析及控制
205
（L.=Lmax）以及纵横坐标之间，则缺陷是安全的；否则缺陷是不安全的；若评定点落在失效曲线上，则结构处于临界状态。根据评定点所处的区域，可判断结构断裂的模式（见图4-58)。
1.2
脆性断裂风险增大
1.0
K=f(L)
0.80.6
安全区截断线
0.4
K0.20.40.60.81.00.21.21.401.61.8
—塑性失稳风险增大图4-57失效评定曲线
1.0
KUL'=1.8
线弹性
0.8断裂力学失效
0.6
安全
0.4
弹塑性
KJL=0.24
断裂力学
0.2
极限载荷
0.40.81.21.602.02.4
图4-58断裂模式与失效评定曲线在断裂评定图中，失效评定曲线由函数f（L，)定义。最简单的失效评定曲线方程为
f(L)=(1+0.5L²)-1/2[0.3+0.7exp(-0.6L)]
(4-80)
式中：L截断线，L<Lmax
——材料的流变应力。
3.缺陷的规则化在对缺陷进行评定时，需要将缺陷进行规则化处理。表面缺陷和深理缺陷分别假定为半椭圆形裂纹和椭圆形埋藏裂纹。简化时要考虑多个缺陷的相互作用，应根据有关规范进行复合化处理（见图4一59）。最后将表面缺陷和埋藏缺陷换算成当量（或称等效的）贯穿裂纹尺寸，换算曲线如图4-60和图4-61所示。其中，a为当量贯穿裂纹的半长。
构件的同一截面上的多个相邻缺陷会产生相互作用，在缺陷评定时要进行复合处理。
表4-2列出了典型平面缺陷的复合准则。

[Page 215]
206
焊接结构原理（第2版）
2-20
图4-59缺陷的尺寸及理想化
1.0
a/2c=0.50.40.3
[ob
0.1
% 0.10.011000.11.010.0
alc
图4-60 表面缺陷换算曲线

[Page 216]
第4章焊接结构断裂分析及控制
2071.00.80.60.40.20.12a
0.010.010.11.010.0
a/B
图4-61埋藏缺陷的换算曲线表4-2平面缺陷复合准则缺陷形式复合准则当量化有效尺寸
2c=2c+2c+
a=a1
s<c+c2
或
a=a2
（取较大值）
2a=2a+2a+s
2C22a22c=2c12a
s<a+a2
或
42a
2c=2c22c
（取较大值）
2c=2c+2c+s
2a=a12c
s≤c+c2
或
2a=a2
（取较大值）

[Page 217]
208
焊接结构原理（第2版）
续表4-2
缺陷形式复合准则当量化有效尺寸
a=a+2a+s
2c=2c1
s<a+a2
或
2c=2c2
ILD
42a2
-2cg
（取较大值）
s<a+a22a
2c=2c+2c2+s2
和
2a=2a+2a+s1
-2c
2aj
s<c+c
4S22c
s<a+a22c=2c+2c2+s2
和
a=a+2a+s12c
s<c+c2
思考题
1.说明脆性断裂与延性断裂的区别。
2.控制含裂纹结构断裂的主要因素是什么？
3.影响焊接结构脆性断裂的设计因素有哪些？
4.分析材料无延性转变温度NDT的实际意义及应用。
5.分析残余应力对焊接接头脆性断裂的影响。
6.材料厚度对断裂韧度有何影响？
7.防止焊接结构脆性断裂的措施有哪些？
8.说明材料的韧性-脆性转变温度的试验方法。
9.常用的断裂力学试验有哪几种方法？

[Page 218]
第5章焊接接头的疲劳强度
5.1材料的疲劳强度疲劳断裂是金属结构失效的一种主要形式。大量统计资料表明，在金属结构失效中，80%
以上是由疲劳引起的。焊接结构的疲劳断裂往往是由焊接接头细节部位的疲劳累积损伤导致的，所以焊接接头的疲劳强度是焊接结构抗疲劳性能的基本保证。
5.1.1疲劳断裂机理疲劳是材料在循环应力或应变的反复作用下所发生的性能变化，是一种损伤累积的过程。
经过足够次数的循环应力或应变作用后，金属结构局部就会产生疲劳裂纹或断裂。
疲劳断裂与脆性断裂相比较，二者断裂时的形变都很小，但疲劳断裂需要多次加载，而脆性断裂一般不需要多次加载；结构脆性断裂是瞬时完成的，而疲劳裂纹的扩展较缓慢，需经历一段时间甚至很长时间才发生破坏。对于脆性断裂，温度的影响是极其重要的，随着温度的降低，脆性断裂的危险性迅速增加，但材料的疲劳强度变化不显著。
金属结构的疲劳抗力取决于构件材料本身及形状、尺寸、表面状态和服役条件。任何材料的疲劳断裂过程都经历裂纹萌生、稳定扩展和失稳扩展（即瞬时断裂）三个阶段。在疲劳断口上可观察到“年轮弧线”的痕迹，并可分为疲劳裂源区、疲劳裂纹扩展区和瞬时断裂区，如图5－1
所示。
1—裂源区：2一裂纹扩展区；3一瞬时断裂区图5-1疲劳断口示意图
1.疲劳裂源区疲劳裂源区即疲劳裂纹的萌生区。疲劳裂纹萌生都是由局部塑性应变集中所引起的，由于材料的质量（治金缺陷与热处理不当等）或设计不合理造成的应力集中，或加工不合理造成表面粗糙或损伤等，均会使裂纹在零件的某一部位萌生。疲劳裂纹一般有三种常见的萌生方式，即滑移带开裂，晶界和李生界开裂，夹杂物或第二相与基体的界面开裂。

[Page 219]
210
焊接结构原理（第2版）
疲劳裂纹大多是在金属表面上萌生的。一般认为，具有与最大切应力面相一致的滑移面的晶粒首先开始屈服而发生滑移。在单调载荷和循环载荷作用下，都会出现滑移。图5－2（a)
所示为单调载荷和高应力幅循环载荷作用下的粗滑移，在低应力幅循环载荷作用下，则出现细滑移（见图5-2（b））。随着循环加载的不断进行，金属表面出现滑移带的挤入和挤出现象（见图5-2（c）），滑移带的挤人会形成严重的应力集中，从而形成疲劳裂纹。图5-3所示为单晶体的疲劳裂纹形核示意图。
金属表面
(a)粗滑移
~0.1μm
金属表面
0.1μm
(b)细滑移挤出挤入
()挤入和挤出过程图5-2疲劳裂纹在金属表面上的形成过程自由表面新生表面挤入挤出第1次循环第2次循环图5-3单晶体的疲劳裂纹形核示意图
2.疲劳裂纹扩展区疲劳裂纹的扩展可以分为两个阶段，即第I阶段裂纹扩展和第Ⅱ阶段裂纹扩展（见图5-4）。第I阶段裂纹扩展时，在滑移带上萌生的疲劳裂纹首先沿着与拉应力成45°的滑移

[Page 220]
第5章焊接接头的疲劳强度
211
面扩展。在微裂纹扩展到几个晶粒或几十个晶粒的深度后，裂纹的扩展方向开始由与应力成
45°方向逐渐转向与拉伸应力相垂直的方向。这就是第Ⅱ阶段的裂纹扩展。裂纹从与主应力成45°方向逐渐转向与主应力垂直方向的扩展，成为宏观疲劳裂纹直至失稳和断裂。在带切口试件中，可能不出现裂纹扩展的第I阶段。
载荷方向阶段I
阶段IⅡ
自由表面图5一4疲劳裂纹的扩展示意图在裂纹扩展的第Ⅱ阶段中，疲劳断口在电子显微镜下可显示出疲劳条带（见图5－5）。将图5-5中的疲劳带数目和排列与循环加强程序加以对照，可以发现一个加载循环形成一个疲劳条带。变换加载程序，疲劳条带的数目和排列也随之变化，并由此推断出，只在循环加载的拉伸部分裂纹才扩展。
5μm
疲劳条带间距0.3um
1次大循环+
10次小循环图5-5疲劳裂纹断面剖面图疲劳条带的形成通常引用塑性钝化模型予以说明。在每一循环开始时，应力为零，裂纹处于闭合状态（见图5－6（a））。当拉应力增大时，裂纹张开，并在裂纹尖端沿最大切应力方向产生滑移（见图5-6（b））。拉应力增长到最大值，裂纹进一步张开，塑性变形也随之增大，使得

[Page 221]
212
焊接结构原理（第2版）
裂纹尖端钝化（见图5-6（c）），因而应力集中减小，裂纹停止扩展。卸载时，拉应力减小，裂纹逐渐闭合，裂纹尖端滑移方向改变（见图5-6（d））。当应力变为压应力时裂纹闭合，裂纹尖端锐化，又回复到原先的状态（见图5-6（e））。由此可见，每加载一次，裂纹向前扩展一段距离，
这就是裂纹扩展速率da/dN，同时在断口上留下一疲劳条带，而且裂纹扩展是在拉伸加载时进行的。在这些方面，裂纹扩展的塑性钝化模型与实验观测结果相符。
LLLAHLUALAU
HLLLLLLALX
ALAULL
(a）裂纹闭合
(b)裂纹张开
（c）裂纹尖端钝化
AAIAUKALLA
ATHTYTAT
(d）裂纹逐渐闭合
(e）裂纹闭合
(裂纹张开图5-6疲劳裂纹扩展示意图
3.瞬时断裂区断裂是疲劳破坏的最终阶段，这个阶段和前两个阶段不同，它是在一瞬间突然发生的。这是由疲劳损伤逐渐累积引起的，由于裂纹的不断扩展，使零件的剩余面积越来越小，当构件剩余断面不足以承受外载荷时（即剩余断面上的应力达到或超过材料的静强度时，或者当应力强度因子超过材料的断裂韧性时），裂纹突然发生失稳扩展以致断裂。裂纹的失稳扩展可能是沿着与拉伸载荷方向成45°的剪切型或倾斜型。这种剪切可能是单剪切（见图5－7(a)），也可能是双剪切（见图5-7（b））。
最终断裂剪切型扩展双剪切型扩展
45°
拉伸型扩展扩展方向
90°
90°
(a)单剪切型
(b)双剪切型图5-7断面上裂纹扩展过程示意图

[Page 222]
第5章焊接接头的疲劳强度
2135.1.2材料的疲劳性能
1.应力疲劳与应变疲劳在常温下工作的结构和机械的疲劳破坏取决于外载的大小。从微观上看，疲劳裂纹的萌生都与局部微观塑性有关。但从宏观上看，在循环应力水平较低时，弹性应变起主导作用，此时疲劳寿命较长，称为应力疲劳或高周疲劳；在循环应力水平较高时，塑性应变起主导作用，此时疲劳寿命较短，称为应变疲劳或低周疲劳，其疲劳寿命一般低于5×10次。
（1）应力疲劳应力疲劳过程中，循环塑性应变为零或者远小于弹性应变，载荷历程以及疲劳损伤由循环应力控制。循环应力的类型主要有拉一拉、拉一压、压一压等形式，应力与时间的关系一般为正弦波或随机载荷，如图5－8所示。应力的每一个变化周期，称为一个应力循环。在应力循环中，最大应力m最小应力、平均应力、应力范围△和应力幅值。都是应力循环中的主要参数。应力循环的性质由平均应力和应力幅值来决定，应力循环的不对称特点由应力比R=m/m表示，称为应力循环特征。
拉应力力时间应时间
压循环→
循环一
(a)对称交变载荷
(b)脉动拉伸载荷应力时间
循环→
(c)随机载荷图5-8典型疲劳循环载荷应力循环参数之间的关系为
o=0max—0min
(5-1a)
max—0mi
(5-1b)
max十0min
(5-1c)
(5-1d)
0max=0m+0
(5-1e)
0min=0m—0a
在疲劳循环载荷中，应力比R的变化范围为一∞o～1。当mi=一max时，R=-1,称为

[Page 223]
214
焊接结构原理（第2版）
对称交变载荷；当om=0时，R=0，称为
500
脉动拉伸载荷；当mx=0时，R=一∞o，
钢
400
称为脉动压缩载荷。其他应力比的疲劳疲劳极限载荷一般统称为非对称循环。
在给定平均应力、最小应力或应力比铝合金
200
的情况下，应力幅度（或应力范围、最大应力）与疲劳破坏时的循环次数的关系称为
100
S-N曲线（应力-寿命曲线）。图5-9所示为钢与铝合金光滑试件的S-N曲线，
10°
0110°
10°
10'
10810°10°
从图中可以看出，当N值达到一定大的
数值后，钢的S-N曲线就趋于水平，但图5-9S-N曲线铝合金的S-N曲线则没有明显的水平直线段。
对于钢而言，S-N曲线的水平直线对应的最大应力为疲劳极限。通常，R=一1时，疲劳极限的数值最小，此时对应的最大应力就是应力幅值，用o-表示。对于S-N曲线没有明显水平直线段的材料（如铝合金），通常规定承受一定次数应力循环（如10"）而不发生破坏的最大应力定为某一特定循环特征下的条件疲劳极限。
S-N曲线可以通过对疲劳试验数据进行统计处理获得。根据试验数据的分布规律和拟合方法的不同，S-N曲线常用的表达式有幂函数、指数函数和三参数幂函数。
①幂函数式
"N=C
（5-2)
式中：m和C一与材料、应力比、加载方式等有关的参数。
②指数函数式
emN=C
(5-3)
③三参数幂函数式
(-o)"N=C
(5-4)
式中：。—相当于N→∞时的应力，可以近似取疲劳极限。
幂函数和指数函数表达式只限于表示S-N曲线的中等寿命区线段，而三参数幂函数表达式可表示S-N曲线的中、长寿命区线段。
（2）应变疲劳应变疲劳试验一般是控制总应变范围或者塑性应变范围的。此时的应力-应变关系如图5－10所示的环形滞后回线形式。在循环加载过程中，材料的力学性能会随应变循环而改变。当控制应变恒定时，其应力随循环树增加而增加，然后渐趋稳定的现象称为循环硬化：应力随循环树增加而降低，然后渐趋稳定的现象称为循环软化。在不同总应变范围内得到的一系列稳定滞后回线顶点轨迹即为循环应力-应变曲线（见图5－11）。循环应力-应变曲线通常有两种表达形式：一种是以应力幅与总应变幅来表达的，即
（5-5)
2-2E+(2K')
另一种是以应力幅与塑性应变幅来表达的，即

[Page 224]
第5章焊接接头的疲劳强度
215
(5 -6)
式中：K'-
循环强化系数；
循环应变硬化指数。
循环o-曲线
图5-11循环应力-应变曲线图5-10循环加载时的应力-应变曲线在给定的e或△e。下，测定疲劳寿命N，将应变疲劳实验数据在双对数坐标系上作图，
即得应变疲劳寿命曲线，如图5-12所示。
Manson和Coffin分析总结了应变疲劳的实验结果，给出下列应变疲劳寿命公式：
(2N)+e（2N)
(5-7)
8,/2~2N,
式中：0
疲劳强度系数；
o/E
疲劳强度指数；
疲劳塑性系数；
8/2~2N
疲劳塑性指数。
8/2~2N
式(5-7)中，第一项对应于图5-12
中的弹性线，其斜率为b，截距为o/E，
反向数2N
第二项对应于塑性线，其斜率为c，截距
2N,
为e。弹性线与塑性线交点所对应的疲图5-12应变疲劳寿命曲线劳寿命称为过渡寿命N。当N<N
时，是低循环疲劳；当N>N，时，是高循环疲劳。
在长寿命阶段，以弹性应变幅为主，塑性应变幅的影响可以忽略，因此有
(2N)
在短寿命阶段，以塑性应变幅为主，弹性应变幅的影响可以忽略，则有

[Page 225]
216
焊接结构原理（第2版）
=e(2N)
这就是著名的Manson-Coffin低周应变疲劳公式。
上述各式中的参数o、b、e和c要用实验测定。求得这4个常数，也就得出了材料的应变疲劳曲线。为简化疲劳试验以节省人力和物力，很多研究者试图找出o、b、和c与拉伸性能间的关系。Manson总结了近30种具有不同性能材料的实验数据后给出：o=3.5o
b=一0.12，e{=er=ln（1-1/Φ），c=一0.6。因此，只要测定了抗拉强度和断裂延性，即可求得材料的应变疲劳寿命曲线。这种预测应变疲劳寿命曲线的方法，称为通用斜率法。显然，用焊接接头的应变疲劳较单一母材复杂，由于焊接接头力学性能的不均匀性，各区域的应变循环特性不同，低强区的材料应变范围大。对于垂直焊缝的横向应变疲劳，若为高强匹配接焊缝，破坏发生在焊缝。而平行焊缝的纵向应变疲劳，则各区域应变相同，由于焊缝性能一般低于母材，再加上缺陷、表面质量等因素的影响，疲劳裂纹通常是产生在焊缝区。
最为普遍的情况是，在名义应力疲劳载荷作用下，焊接接头应力集中区由于缺口效应而发生微区循环塑性变形，并受到周围弹性区的约束。这种局部塑性循环区疲劳裂纹萌生与早期扩展对于接头的疲劳寿命有很大影响。
2.疲劳极限图反映材料疲劳性能的S-N曲线，是在给定应力比R下得到的。对称循环（R=一1)时的
S-N曲线，是基本S-N曲线。当应力比R改变时，材料的S-N曲线也随之发生变化。如应力幅o。给定时，R增大，平均应力也增大，循环载荷中的拉伸部分增大，这促使了疲劳裂纹的萌生和扩展，将使得疲劳寿命降低。在给定寿命（如N=10'）条件下，根据S-N
曲线族可得到不同应力比R所对应的疲劳强度。分别以平均应力为横坐标，最大应力和最小应力或应力幅为纵坐标，可以作出等寿命曲线图（也称疲劳极限图）。如图5-13所示，在给定寿命曲线所包围的面积内的任何一点表示在给定寿命内不发生疲劳破坏的交变应力范围，曲线外的点表示在给定寿命内要发生疲劳破坏，曲线上的点所对应的疲劳寿命相同。
图5－14所示为以最大应力和最小应力为纵坐标，平均应力为横坐标的疲劳极限图。图中最大应力线与最小应力线的交点为静载荷下的极限强度，最小应力线与横轴交于E点，
E点的最小应力为O，从E点作横轴的垂直线，交最大应力线于D点，D点纵坐标对应脉动循环应力的疲劳极限。在对称循环（R=一1)情况下，㎡=0，所对应的A点为对称循环的疲劳极限。用直线连接O、C两点，则OC与坐标轴的夹角为45°，平均应力一定时，曲线AC和BC
与直线OC所对应点的距离为发生疲劳破坏时的应力幅?。。
图5－15所示为用最大应力和最小应力表示的一组合金结构钢的疲劳极限图。图中由原点出发的每条射线均代表一个循环特性。利用该疲劳极限图，可直接读出给定寿命N下的
ammaxmin、R等各种循环应力参数，便于工程设计使用。在给定的应力比R下，由图中相应射线与等寿命线交点读取数据，即可得到不同R下的S-N曲线。此外，还可利用此图进行载荷间的等寿命转换。

[Page 226]
第5章焊接接头的疲劳强度
217
O/MPa
N=1.0
max(Omin)/MPa
N=10
N=104
N=10
N=o
Om/MPa
Om/MPa
图5-13等寿命曲线图5-14疲劳极限图
-0.67
-0.33
R=O
0.330.671.0
R=-
10&10800104
MPa
0=1089 MPa
4000y=1014MPa
无缺口
200
有缺口
K=3.3,p=0.0101000-800-600
-400-200200600800100012001400400
Omin/MPa
图5一15合金结构钢的疲劳极限图
3.疲劳裂纹扩展速率根据断裂力学理论，一个含有初始裂纹（长度为a。）的构件，当承受静载荷时，只有当应力水平达到临界应力oc时，亦即裂纹尖端的应力强度因子达到临界值Krc（或Kc）时，才会发生失稳破坏。若静载荷作用下的应力o<ac，则构件不会发生破坏。但是，如果构件承受一个具有一定幅值的循环应力的作用，这个初始裂纹就会发生缓慢扩展，当裂纹长度达到临界裂纹长度ac时，构件就会发生破坏。裂纹在循环应力作用下，由初始裂纹长度a。扩展到临界裂纹长度ac的这一段过程，称为疲劳裂纹的亚临界扩展。采用带裂纹的试样，在给定载荷条件下进行恒幅疲劳试验，记录裂纹扩展过程中的裂纹尺寸a和循环次数N，即可得到a-N曲线。
图5-16所示为3种载荷条件下的a-N曲线。
如果在应力循环△N次后，裂纹扩展为△a，则每一应力循环的裂纹扩展为△a/△N，称为疲劳裂纹亚临界扩展速率，简称疲劳裂纹扩展速率，即a-N曲线的斜率，用da/dN表示。一

[Page 227]
218
焊接结构原理（第2版）
裂纹长度a
△a/△N
(aN)
<D<D
循环次数N
图5-16a-N曲线般情况下，疲劳裂纹扩展速率可以表示为
f(△,a,C)
(5-8)
式中：C—与材料有关的常数。
Paris指出，应力强度因子K既然能够描述裂纹尖端应力场强度，那么可以认为K值也是控制疲劳裂纹扩展速率的主要力学参量。据此提出了描述疲劳裂纹扩展速率的重要经验公式—Paris公式，即
C△Km
(5-9)
式中：△K—应力强度因子幅度，△K=Kmx-KminKmx和Kmn分别是与max和αmin对应的应力强度因子；
C,m-
与环境、频率、温度和循环特性等因素有关的材料常数。
10-
(-留·)
平面应变平面应力
部裂纹扩展速率
劳疲
△K=△a/πax
10-610²
10²
10*
应力强度因子范围△K/(N*mm-3/2）
图5-17da/dN-AK关系

[Page 228]
第5章焊接接头的疲劳强度
219
如将疲劳裂纹扩展速率da/dN与裂纹尖端应力强度因子幅度△K描绘在双对数坐标系中，则完整的lg（da/dN)-lg△K曲线如图5-17所示，曲线可分为低、中、高速率三个区域，
对应疲劳裂纹扩展的三个阶段，其上边界为Krc或Kc（平面应变或平面应力断裂韧度），下边界为裂纹扩展门槛应力强度因子△K。在第I阶段，随着应力强度因子幅度△K的降低，裂纹扩展速率迅速下降。当△K为门槛值△K时，裂纹扩展速率趋近于零。若△K<△K，可以认为疲劳裂纹不会扩展。
裂纹扩展从第工阶段向第Ⅱ阶段过渡时，裂纹扩展方向在与最大拉应力相垂直的方向上扩展，此时即进人了扩展的第Ⅱ阶段（裂纹稳定扩展阶段）。在低周疲劳的情况下，或表面有缺第Ⅲ阶段的裂纹扩展迅速增大而发生断裂。断裂的发生由Krc或Kc控制。
大量的试验证实，Paris公式在一定的疲劳裂纹扩展速率范围内适用，对于大多数金属材料，该范围为10-～10-²mm/周。对韧性材料来说，材料的组织状态对da/dN的影响不大，
不论高、中、低强度级别的钢，其m值相近；合金在不同热处理条件下的C、m值变化都不大。
而且试验还证明：疲劳裂纹在第Ⅱ阶段中的速率不受试样几何形状及加载方法的影响，而是直快。裂纹一般穿晶扩展，对应每一循环应力下裂纹前进的距离为10-°mm数量级。断口典型的微观特征一一疲劳辉纹，主要在这一阶段形成。与疲劳裂纹形核阶段寿命（亦称无裂纹寿命）相比，占总寿命90%的裂纹扩展阶段寿命是主要的，而其中亚临界扩展的第Ⅱ阶段又占最大比例，因而此阶段的裂纹扩展速率，就成了估算构件疲劳寿命的主要依据。脆性材料的第Ⅱ
阶段较短，da/dN受组织状态的影响，裂纹可呈跳跃式扩展。脆性很大的材料，甚至无稳定扩展的第Ⅱ阶段而直接由第I阶段进人失稳扩展的第Ⅲ阶段，直至断裂。
研究表明，当△K及最大应力强度因子Kmax较低时，其扩展速率由△K单值决定，Kmax
对疲劳裂纹的扩展基本上没有影响；当Kmax接近材料的断裂韧度，如Kmx≥（0.5～0.7）Kc
（或Krc）时，Kmax的作用相对增大，Paris公式往往低估了裂纹的扩展速率。此时的da/dN
需要由△K和Kmax两个参量来描述。此外，对于Krc较低的脆性材料，Krc对裂纹扩展的第
Ⅱ阶段也有影响。为了反映Kmax、Kc和△K对疲劳裂纹扩展行为的影响，Forman提出了如下表达式：
C△K"
(5-10)
dN(1-R)KIc-△K
Kc越高，da/dN值越小。这一点对构件的选材非常重要。图5-18所示为平均应力对裂纹扩展速率的影响。
根据疲劳裂纹扩展速率公式，可对构件的疲劳裂纹扩展寿命进行估算。例如，在等幅循环载荷作用下，可对Paris公式直接求定积分得
facda
N=N-N。=
= NP,
(5-11)
JNo
aC(△K）"
式中：N。—裂纹扩展至α。时的循环次数（若α。为初始裂纹长度，则N。=0）；
N一裂纹扩展至临界长度ac时的应力循环次数。
对于无限大板含中心穿透裂纹的情况，△K=△o√πa，代人式（5-11）积分后，得到疲劳裂

[Page 229]
220
焊接结构原理（第2版）
R=O
R=0.2
R-0.6
R=0.81010-6
周
1010-810-
10-
10100
△K/(MPa·m1/2)
图5-18平均应力对裂纹扩展速率的影响纹扩展寿命为
N=N-N=
(m≠2)
(5-12)
Cm-2（√πa
N=N-N。=
（m=2）
(5-13)
C(△πa。)²
4.疲劳性能数据的随机性
（1）材料的P一S-N曲线实际材料的显微组织结构、力学性能都是不均匀的，疲劳抗力是随机量，疲劳裂纹萌生和扩展速率及疲劳寿命则表现出统计特性。即使在控制良好的试验条件下，材料的疲劳强度和疲劳寿命的试验数据也具有显著的离散性（见图5－19），而疲劳寿命的离散性又远比疲劳强度的离散性大。例如，应力水平的3%误差，可使疲劳寿命有60%的误差。应力水平愈高，疲劳寿命的离散性愈小；应力水平愈接近于疲劳极限，疲劳寿命的离散性愈大（见图5-20）。
由于疲劳试验数据具有离散性，所以试样的疲劳寿命和应力水平之间的关系并不是一一对应的单值关系，而是与失效概率P有密切关系。前述的S-N曲线只能代表中值疲劳寿命与应力水平之间的关系。要想全面表达各种失效概率下的疲劳寿命与应力水平之间的关系，
必须使用P-S-N曲线。
疲劳性能的离散性，可以用概率密度曲线来描述（见图5－21）。一般认为，当寿命恒定时，材料的疲劳强度服从正态分布和对数正态分布。当应力恒定时，在N<10°次循环下，疲劳寿命服从对数分布和威布尔分布；在N>10°次循环下，疲劳寿命服从威布尔分布。

[Page 230]
第5章焊接接头的疲劳强度
221400300100101010710810°
循环次数N
图5-19疲劳试验数据的离散性
OaA
中值曲线离散带
P(logM)os
P(O)s
P(od
图5-20S-N曲线的离散带
P=99%
P=90%
P=50%
P=10%
P=1%
P-S-N曲线
110509099
P(O)N
疲劳强度分布曲线
图5-21P-S-N曲线

[Page 231]
222
焊接结构原理（第2版）
利用对数正态分布或威布尔分布可以求出不同应力水平下的P-N数据，将不同失效概率下的数据点分别相连，即可得出一族S-N曲线，其中的每一条曲线分别代表某一不同失效概率下的应力-寿命关系。这种以应力为纵坐标，以失效概率P的疲劳寿命为横坐标，所绘出根据所需的失效概率P，利用与其对应的S-N曲线进行设计。
（2）疲劳裂纹扩展速率的随机性一般而言，影响材料疲劳裂纹扩展的各种因素都具有随机特性。因此，即使在恒幅载荷作用下，疲劳裂纹扩展速率也应具有随机特性。疲劳裂纹扩展试验结果表明，尽管试验条件相同，但每次试验所得到的样本记录是不一样的（见图5-22），每次试验所得结果仅仅是无限个可能产生的结果中的一个，单个样本记录本身也是不规则的（见图5－23）。
502024-T340
=2mm
O=60MPa
R=0
a=9 mm
302010152 mm
100200300
循环次数N（×10)
图5-22裂纹扩展的离散性
lga
目前，针对疲劳裂纹扩展速率的随机特性，已发展了不同的分析方法。归纳起来有两种：其一是将
Paris公式中的参数C、m作为随机变量，研究疲劳裂纹扩展速率的离散性。其二是将Paris公式随机化，
称为疲劳裂纹随机扩展过程模型，即
X(t)C△K"
(5-14)
式中：t=N/f，f为疲劳载荷频率；
X（t）一随机过程，反映了疲劳裂纹扩展的随机性。
在对X（t）的数学处理上，有对数正态随机模型和随机微分方程模型两种分析方法。
对数正态随机模型是将X（t）视为对数正态随机
Ig△K
过程，即Z（t）=lgX（t）为正态随机过程。对式（5-14）
图5-23裂纹扩展速率的随机波动两边取对数，得

[Page 232]
第5章焊接接头的疲劳强度
223
lg an
=lg C+mlg△K+Z(t)
(5-15)
由此可见，疲劳裂纹扩展速率可由确定性趋势项lgC+mlg△K和随机波动项Z(t)两部分组成。确定性趋势项是疲劳裂纹扩展速率的平均行为，Z（t）=lgX（t）为随机波动部分，亦可称为高频分量。Paris公式给出的da/dN与△K的关系所描述的就是裂纹扩展速率的确定性趋势。
随机微分方程模型是将式（5-14）中的确定趋势项与随机项分离，写成如下形式：
=(mx+X(t))C△Km
(5 -16)
式中：m—X(t)的均值；
x(t)—随机波动项,X(t)=m+x(t）。
应用随机微分方程理论可对式（5-16）进行求解，以获得疲劳裂纹扩展的统计信息。
在疲劳裂纹扩展分析中，重要的统计信息是达到给定裂纹尺寸的应力循环次数的分布规律，以及经受一定应力循环后的疲劳裂纹长度的分布规律。根据疲劳裂纹扩展试验数据，结合上述随机模型的求解，可以得到这些统计信息，为结构疲劳可靠性分析提供了依据。
5.2焊接接头的疲劳及影响因素
5.2.1焊接接头的疲劳焊接结构的疲劳破坏往往起源于焊接接头的应力集中区，因此，焊接结构的疲劳实际上是焊接接头细节部位的疲劳。焊接接头中通常存在未焊透、夹杂、咬边和裂纹等焊接缺陷，这种
“先天”的疲劳裂纹源，可直接越过疲劳裂纹萌生阶段，缩短断裂的进程。焊接接头处存在着严重的应力集中和较高的焊接残余应力，都会使焊接结构更易产生疲劳裂纹（见图5-24和图5-25），导致疲劳断裂。
裂纹
(a)焊趾
(b)焊缝根部
(c)起、熄弧处或焊缝鳞纹图5-24对接焊缝中裂纹萌生部位变化的（见图5-26），这种随机性导致疲劳裂纹萌生也具有随机性（见图5-27（b））。因此，在焊接接头疲劳过程中，可能同时或先后在沿焊趾长度方向上萌生多个疲劳裂纹，这些小裂纹的扩展使相邻裂纹合并成较长的裂纹，并进一步扩展与合并成为长而浅的焊趾疲劳裂纹。

[Page 233]
224
焊接结构原理（第2版）
(a)焊趾
(b)焊缝根部
(c）起、熄弧处或焊波
(d焊缝端部图5-25角焊缝中裂纹萌生部位
(a)对接接头
(b)十字接头图5-26焊趾应力集中的随机性解断区疲劳源疲劳源
(a)平板疲劳断口
(b）焊接接头焊趾区的疲劳断口图5-27疲劳断口示意图
5.2.2影响焊接接头疲劳断裂的主要因素影响基体金属疲劳强度的因素，有应力集中、截面形状尺寸、表面状态、加载情况以及环境介质等，同时也是影响焊接结构疲劳断裂的因素。另外，焊接结构本身的一些特点，如接头材

[Page 234]
第5章焊接接头的疲劳强度
225
料组织性能变化、焊接缺陷和残余应力等也会对焊接结构的疲劳强度产生影响。
最为普遍的情况是，在名义应力疲劳载荷作用下，焊接接头应力集中区由于缺口效应而发生微区循环塑性变形，并受周围弹性区的约束。这种局部塑性循环区疲劳裂纹萌生与早期扩展对于接头的疲劳寿命有很大影响。
1.应力集中的影响焊接结构的疲劳强度由于应力集中程度的不同而有很大的差异（见图5-28和图5-29），
图5-28中的纵轴Y表示焊接接头疲劳强度与经过磨削的母材平板疲劳强度之比，称为疲劳降低系数（见式（5-22））。焊接结构的应力集中包括接头区焊趾、焊根、焊接缺陷引起的应力集中和结构截面突变造成的结构应力集中。若在结构截面突变处有焊接接头，则其应力集中更为严重，最容易产生疲劳裂纹（见图5-30）。
y1%A
403020-
1013001°)
1402.5
-10
r/mm
图5-28过渡角及圆弧半径对对接接头疲劳强度的影响
800
去除焊缝余高
600
母材
400
带焊缝余高
h=1.5mm
200
h=2.3mm
t=19.1mm
h=3.8mm
02X102X102X10°
2X10
循环次数N
图5-29碳钢对接接头的S-N曲线应力集中对疲劳强度的影响可以用疲劳缺口系数K：来衡量，K：定义为无缺口试件疲劳强度o（应力幅）与缺口试件疲劳强度k（应力幅）的比值
(5-17)
OaK

[Page 235]
226
焊接结构原理（第2版）
疲劳裂纹裂纹
1减小，应力集中加大
(a)端部裂纹
(b）焊接区叠处裂纹疲劳裂纹加筋板加筋板
()结构应力集中区裂纹图5一30结构上的缺口与焊接区重叠部分产生的疲劳裂纹疲劳缺口系数K：一般小于理论应力集中系数K，。为了表征应力集中对材料疲劳强度的影响，定义下式为疲劳缺口敏感系数：
K-1
(5-18)
K.-1
疲劳缺口敏感系数首先取决于材料的性质。一般来说，材料的强度提高时g增大，而晶粒度和材料性质的不均匀性增大时α减小。不均匀性增大使α减小的原因，是因为材质的不均匀相当于内在的应力集中，在没有外加的应力集中时它已经存在，因此减小了材料对外加应力集中的敏感性。此外，疲劳缺口敏感系数还与缺口的曲率半径有关，因此g并不是材料常数。
疲劳缺口敏感系数g可用Neuber公式计算
(5-19)
或Peterson公式计算
(5-20)
式中：r缺口半径；
A—与材料有关的参数；
一与材料有关的参数，可用下式计算：
a一
(2068)1.8
a=0.0254
(5-21)
对于焊接接头的焊趾和焊根所形成的缺口效应（见图5－31），可取一虚拟的曲率半径r，
如r=1mm。通过式（5-21）可计算疲劳缺口敏感系数q，应用实验测定或数值计算可得应力集中系数K：，代人式（6-18）可得焊接接头的疲劳缺口系数K

[Page 236]
第5章焊接接头的疲劳强度
227101.01.01.01.060°
1.0
S1.030°
1040
Kkb
10/sin60°
=11.547
(a)对接接头
(b)十字接头图5-31
考虑微观结构约束效应的虚拟缺口曲率半径焊接接头区存在应力集中，即所谓的缺口效应。通常可用疲劳强度降低系数来描述焊接接头的疲劳强度特性，即
(5-22)
式中：op
母材的疲劳强度；
焊接接头疲劳强度。
对于结构钢而言，焊接接头的疲劳降低系数y与疲劳缺口系数K：成反比，即
(5-23)
三人
0.89K
因此，可用缺口效应来反映焊接接头的疲劳强度降低。
表5-1所列为典型焊接接头的缺口疲劳系数K：和疲劳强度降低系数Y。
表5-1典型焊接接头的缺口疲劳系数K和疲劳强度降低系数Y
缺口疲劳系数K
整体疲劳强度P/MPa
焊接接头(结构钢)
疲劳强度降低系数Y
（裂纹萌生部位）
0.10.50.9
口
1.896178660.595
对接接头
（焊趾）
口
2.45
口
5269910.459
（焊趾）
横向筋板接头口
2.505467830.449
（焊趾）
K形焊缝十字接头

[Page 237]
228
焊接结构原理（第2版）
续表5-1
缺口疲劳系数K
整体疲劳强度P/MPa
焊接接头（结构钢）
疲劳强度降低系数Y
（裂纹萌生部位）
0.10.50.93.124755620.36
盖板搭接接头
（焊趾）
口口
4.033243570.279
（焊缝根部）
角焊缝十字接头焊接接头焊趾与焊根的疲劳缺口系数K。和K。通常有较大差别（见图5-32），因而减小较大K：值的措施，对焊接接头形状优化，提高疲劳强度是很有意义的。
K=1.88
K=1.87
K=1.69
K=3.14
K=2.66
K=2.63
K=2.50
K=3.30
K=2.45
K=1.62
K=2.07
K=4.03
K=1.77
K=1.78
图5-32典型焊接接头的疲劳缺口系数对接焊缝由于形状变化不大，因此它的应力集中比其他形式接头要小，但是过大的余高和过大的母材与焊缝的过渡角以及焊趾圆弧半径都会增加应力集中，使接头的疲劳强度降低。
从图5－32可以看出，受单向拉伸的对接接头焊缝余高对疲劳强度是很不利的。若对焊缝表面进行机械加工，应力集中程度将大大降低，对接接头的疲劳强度也相应提高。
对接接头的不等厚和错位，以及角变形都会产生结构性应力集中，对接头的疲劳强度都有不同程度的影响。对于板厚差异大的对接应采取过渡对接的形式。
