Repository: fang02272/-

# 焊接工艺专家系统 v2.8

这是一个面向焊接知识问答、工艺参数推荐和机器人焊接工艺卡片生成的本地专家系统。项目以 `saved_knowledge` 中已经学习的书籍为知识底座，优先在本地完成检索、路由和结构化回答；只有本地证据不足并且配置了 LLM 时，才调用 OpenAI 兼容接口补充答案。

## 1. 核心能力

- 多书知识库：保存 PDF 全文、章节、关键词、表格和数据点。
- Jieba 分词：注册焊接专业词，使用搜索模式多粒度分词，替代机械的中文单双字切分。
- 本地检索：关键词匹配、跨书章节检索、特征向量余弦检索和可选语义向量增强；对乱码、短文本和重复章节统一评分、过滤或降权。
- 专家知识库：把规范概念、别名、定义、应用场景和来源整理为可查询条目。
- 意图路由：区分概念、工艺参数、综合和通用问题。
- 工艺卡片：输出母材、板厚、坡口、电参数、热参数、机器人参数、质量检查及装备信息等机器可读 JSON，并标注输入完整度、待确认项和逐参数来源。
- 本地优先：高置信答案或已生成工艺卡片时不调用 LLM。
- LLM 兜底：只注入命中的薄目录和少量相关原文，默认最多生成 2000 Token。
- 答案缓存：LRU + TTL + 相似问题命中，知识源变化后自动失效。
- SSE 流式回答：LLM 内容按增量展示；完成事件仍返回完整结构化结果；请求中断时可取消，失败时可直接重试。
- 检索诊断：页面可查看 Top-5 章节的原始分、质量分、质量问题、命中关键词、可读预览和匹配解释；缺少工艺卡输入时可一键填入待补字段模板。

File: uploads/焊接结构原理_full_ocr.txt (part 5 of 5)
800
Φ=4.2kJ/s
温
v=1mm/s
T形与十字形接头的应力集中系数要比对接接头的高，因此T形与十字形接头的疲劳强度远低于对接接头的疲劳强度。单向拉伸的T形接头采用双面焊缝为好，单面焊缝是不可取的。单向拉伸十字形接头有间隙的角焊缝根部特别容易引起破坏，减小焊缝根部间隙长度或将工作焊缝转换为联系焊缝，可减小焊根的疲劳缺口系数。
试验结果表明，搭接接头的疲劳强度是很低的。仅有侧面焊缝的搭接接头疲劳强度仅为基本金属的34%。正面等边直角焊缝的搭接接头为基本金属的40%。通过调整正面角焊缝尺寸可使搭接接头应力集中稍有降低，因而其疲劳强度有所提高，但是这种措施的效果不大。
即使对焊缝向基本金属过渡区进行表面机械加工，也不能显著提高接头的疲劳强度。只有当盖板的厚度比按强度条件所要求的增加1倍，才能达到基本金属的疲劳强度。但是在这种情况下，已经丧失了搭接接头简单易行的优点，因此不宜采用这种措施。采用所谓“加强”盖板的

[Page 238]
第5章焊接接头的疲劳强度
229
对接接头是极不合理的，在这种情况下，接头的疲劳强度由搭接区决定，使得原来疲劳强度较高的对接接头大大地削弱了。
缺口或者零件横截面积的变化使这些部位的应力应变增大，在高周疲劳范围内，缺口应力对于裂纹萌生和裂纹扩展的初始阶段虽不是唯一的影响因素，但也往往是决定性因素。在焊接结构中，若焊缝外形导致尖锐缺口，则不仅降低整个结构的强度，而且更为重要的是会引起强烈的应力集中。应力集中部位是结构的疲劳薄弱环节，控制了结构的疲劳寿命。
图5-33所示为结构钢母材和焊接接头的疲劳强度图。图5-33（b）中的YA为交变载荷条件下的疲劳强度降低系数。
1.0
①A=0.92
Omix
①光滑试棒
轧制板材
K0.51.0
R=-0.5
→②yx=0.855
-1.0
③yA=0.74
④yA=0.66
-0.50.51.05yA=0.38
-0.5
(a)疲劳强度图
(b)接头形式图5-33结构钢母材和焊接接头的疲劳强度图
2.焊接残余应力的影响焊接残余应力对疲劳强度的影响比较复杂。一般而言，焊接残余应力与疲劳载荷相叠加，
如果是压缩残余应力，就降低原来的平均应力，其效果表现为提高疲劳强度。反之，若是残余拉应力，则提高原来的平均应力，从而降低焊接构件的疲劳强度。由于焊接构件中的拉、压残余应力是同时存在的，其疲劳强度分析要考虑拉伸残余应力的作用。
焊接残余应力分布对疲劳裂纹扩展的影响如图5－34所示。若焊接残余应力与疲劳载荷叠加后在材料表面形成压缩应力，则有利于提高构件的疲劳强度；若焊接残余应力与疲劳载荷叠加后在材料表面形成拉伸应力，则不利于提高构件的疲劳强度。
残余应力在交变载荷的作用过程中会逐渐衰减，这是因为在循环应力的条件下材料的屈服点比单调应力低，容易产生屈服和应力的重分布，使原来的残余应力峰值减小并趋于均匀化，残余应力的影响也就随之减弱。
在高温环境下，焊件的残余应力会发生松弛，材料的组织性能也会变化，这些因素的交叉作用，使得残余应力的影响常常可以忽略。这种情况下，应注意温度变化引起的热应力疲劳所产生的影响。

[Page 239]
230
焊接结构原理（第2版）
(a残余应力
(b）作用应力
Om+Oma
0rm+0ma
(c）合应力残余压应力残余拉应力
（d）裂纹与残余应力的作用图5-34残余应力及其对疲劳裂纹扩展的影响
3.焊接缺陷的影响焊接缺陷对疲劳强度的影响是与缺陷的种类、尺寸、方向和位置有关。即使缺陷率相同，
片状缺陷（如裂纹、未熔合、未焊透等）比带圆角的缺陷（如气孔等）的影响大；表面缺陷比内部缺陷影响大：与作用力表面垂直的片状缺陷比其他方向的影响大；位于残余拉应力场内的缺陷比残余压应力场内的影响大；位于应力集中区的缺陷（如焊趾处裂纹）比均匀应力区的缺陷大。
4.焊接接头组织性能对疲劳强度的影响在常温和空气介质条件下的疲劳试验研究表明，基本材料的疲劳强度与抗拉强度之间有比较好的相关性。例如，对于抗拉强度小于1400MPa的碳钢和合金钢，光滑试样的疲劳极限
-1与抗拉强度α，之间的关系可以表示为
0-1=0.460h
（5-24)
焊接接头的组织性能具有很大的不均匀性，疲劳断裂发生在疲劳损伤集中的部位，即使是光滑试样，其断裂可能发生在母材，也可能发生在焊缝、熔合区或热影响区。因此，焊接接头的疲劳强度与母材本身的抗拉强度不存在类似式（5-24）的关系。

[Page 240]
第5章焊接接头的疲劳强度
231
有关试验结果表明，抗拉强度在438～753MPa之间的钢材焊接接头，疲劳寿命大于
10°次的疲劳强度无显著差异，只有当疲劳寿命小于10°次时，高强材料接头的疲劳强度才高于低强材料接头的疲劳强度。一般而言，钢焊接接头近缝区组织性能的变化对接头的疲劳强度影响较小。因此，在焊接钢结构疲劳设计规范中，对于相同的构造细节，不同强度级别的钢材均采用相同的疲劳设计曲线。
5.尺寸的影响人们在疲劳强度试验中早就注意到了试验件尺寸越大疲劳强度越低这一现象。标准试验件的直径通常在6～10mm，比实际零部件的尺寸小，因此疲劳尺寸系数在疲劳分析中必须加以考虑。
导致大小试件疲劳强度有差别的主要原因有两个：①对处于均匀应力场的试件，大尺寸试件比小尺寸试件含有更多的疲劳损伤源；②对处于非均匀应力场中的试验件，大尺寸试件疲劳损伤区中的应力比小尺寸试件更加严重。显然，前者属于统计的范畴，后者则属传统宏观力学的范畴。
6.载荷的影响绝大多数材料的疲劳强度是由标准试验件在对称循环正弦波加载情况下得到的，而实际零部件所受到的载荷是十分复杂的。不同载荷情况对疲劳强度的影响，主要包括：载荷类型的影响、加载频率的影响、平均应力的影响、载荷波形的影响及载荷间歇和持续的影响等。
5.3焊接接头的疲劳分析方法
5.3.1焊接接头疲劳强度分析方法焊接接头的疲劳裂纹萌生取决于焊趾或焊根等应力集中区的局部缺口应力状态，疲劳裂纹扩展受控于裂纹（包括缺口效应在内）的局部应力强度因子。发生在焊趾或焊根处的疲劳裂纹多数都会进人到热影响区或母材，且焊趾与焊根处同时存在缺口效应和不均匀性。在焊接接头疲劳损伤中，局部最大应力起主导作用，因此焊接接头和焊接结构的疲劳强度的工程分析方法有4个不同的层次，即名义应力评定方法、结构应力评定方法、缺口局部应力应变评定方法和断裂力学评定方法。本节重点介绍前3种方法。
1.名义应力评定方法大量试验结果表明，影响焊接接头疲劳强度主要因素是应力范围和结构构造细节，当然材料性质和焊接质量也有较大影响，而载荷循环特性的影响较小。因此，以名义应力为基础的焊接结构的疲劳设计规范大多采用应力范围和结构细节分类进行疲劳强度设计，要求焊接结构中因疲劳载荷引起的应力范围△不得超过规定的疲劳许用应力范围[△o]。
≤[]
（5-25)
焊接构件的疲劳许用应力范围是根据疲劳强度试验结果并考虑一定的安全系数来确定的，现行的焊接构件疲劳强度设计标准中一般规定，未消除应力的焊接件许用应力范围不再考虑平均应力的影响，但许用应力范围的最大值不得高于静载许用应力。
图5－35所示为对接接头和十字形接头的名义应力范围与循环次数的关系。它表明，对接接头和十字形接头具有不同的疲劳质量等级或疲劳许用应力。

[Page 241]
232
焊接结构原理（第2版）
名义应力范围△
FAT100
接头类型
FAT802×10°
107
循环次数N
图5-35对接接头和十字形接头的名义应力范围与循环次数的关系目前，一些有关疲劳设计和评定的标准多采用名义应力表征典型焊接结构构件及接头的疲劳强度。这些标准均依据焊接接头细节特征对其疲劳强度进行分类，形成了焊接接头疲劳质量分级方法，为评定各类焊接接头疲劳强度的工程评定提供了方便。
焊接接头的疲劳质量与接头的几何形状相关。焊缝的存在降低了接头的疲劳质量，其本质是接头区存在应力集中—缺口效应，即疲劳缺口效应越大，焊接接头的疲劳强度越小，从而导致焊接接头的疲劳质量越低。
根据焊接接头的缺口效应，各类设计标准均对焊接接头的缺口等级进行了分类。缺口处的应力集中越严重，其疲劳寿命也就较短，对应的疲劳质量等级就越低。如德国有关标准将焊接接头缺口效应分为5级（K0～K4），见表5-2所列。
表5-2焊接接头缺口等级缺口等级KO
缺口等级K1
缺口等级K2
缺口等级K3
缺口等级K4
轻微缺口效应中弱缺口效应中度缺口效应强烈缺口效应极强缺口效应斜瑰斜率

[Page 242]
第5章焊接接头的疲劳强度
233
续表5-2
缺口等级K1
缺口等级K2
缺口等级KO
缺口等级K3
缺口等级K4
轻微缺口效应中弱缺口效应中度缺口效应强烈缺口效应极强缺口效应不同的焊接接头形式对应于不同的缺口等级，而不同的缺口等级对应于不同的疲劳质量等级，因此不同的焊接接头的疲劳质量就可以用疲劳等级来评定。焊接接头疲劳质量分级是将接头分为不同的缺口等级，并对各缺口等级规定不同的S-N曲线和工作寿命曲线。S-N
曲线和工作寿命曲线通常是关于应力水平和循环次数的线性曲线，焊接接头在按其几何形状、
焊缝种类、加载形式及制造等级分类后，便可归于一族许用应力或持久应力值不同的标准S-
N曲线和工作寿命曲线。
表5-3所列为许用应力与焊接接头缺口等级的关系，从表中可以看出，不同的焊接接头形式对应于不同的缺口等级，缺口等级越低，其对应的S-N曲线的位置也越低（见图5-36），
也就表示这种焊接接头的疲劳寿命越低。目前，国际上常用的焊接接头的疲劳设计规范就是按照缺口等级来分级的。
表5-3焊接接头形式与缺口等级焊接接头形式缺口等级
（N=2X10°)/MPa
缺口等级
Al-Mg合金
43.050
R=-140
38.0306°
幅许用应力
31.0
27.010
22.31010610°
10*
循环次数N
14.5
图5-36Al-Mg合金焊接接头的缺口等级

[Page 243]
234
焊接结构原理（第2版）
目前，国际上有关焊接接头的疲劳强度设计大多采用质量等级S-N曲线确定焊接接头的疲劳质量。国际焊接学会第XⅢ委员会提出的有关钢结构和构件疲劳设计推荐标准用
13条S-N曲线来分级（见图5-37），图中FAT160适用于无焊缝的型材，其余级别的S-N
曲线在双对数坐标系中互相平行，各疲劳曲线具有97.7%的失效概率。每条曲线的应力范围和循环次数的关系为
△"N=C
(5-26)
式中：C—常数。
500400300160
-125200112100
←901-80009007000040
o/MPa
-719-
☆一
-50
-45
+-40
X-36302010410s
901107108601
循环次数N
图5-37用于评定结构钢焊接接头质量等级的S-N曲线质量等级根据疲劳寿命为2×10°所对应的应力范围2x10确定。例如FAT125表示疲劳寿命为2×10所对应的疲劳强度△2×10=125MPa。疲劳质量等级分别对应不同的结构细节。表5-4列出了部分结构细节所对应的疲劳质量等级。
进行变幅载荷疲劳分析时，必须确定零构件或结构工作状态下所承受的载荷谱，获得构件在应力水平S，下经受的循环次数n：，然后根据Miner累积损伤准则，将变幅载荷的疲劳强度转化为等效的恒幅疲劳强度强度，即
ZnS
(5-27)
以上转化中用10°次循环作为寿命指标是任意选取的，也可以用其他数值。S-N曲线中的指数m=3，也可以采用实际实验值。

[Page 244]
第5章焊接接头的疲劳强度
235
表5-4焊接接头的分类序号疲劳等级结构细节说明轧制或挤压型材，边缘经机械加
160
工：无缝管m=5
对接接头磨平，100%NDT
125
工厂内以平焊位置施焊的横向对
1002
接焊缝，NDT
不符合序号2要求的横向对接焊
803
缝，NDT
带垫板的横向对接焊缝（应力范围
按母材计算，不考虑垫板影响）
纵向连续对接焊缝自动焊，焊缝无停/始焊处（应力范围按靠近焊缝
125
的翼板计算）
纵向连续角焊缝，自动焊接缝无停/始焊处（应力范围按靠近焊缝
112
的翼板计算）
纵向连续对接或角焊接有停/始焊处（应力范围按靠近焊缝的翼板
100
计算）

[Page 245]
236
焊接结构原理（第2版）
续表5-4
序号结构细节说明疲劳等级纵向断续角焊缝（应力范围按靠近
焊缝的翼板计算）
纵向对接、角接或以半圆孔隔开的断续角焊缝（应力范围按靠近焊缝
的翼板计算）
纵向角焊附连件
<150mm
7110
>150mm
靠近端部
横向角焊附连件
8012
在板边缘焊接的节点板
5013
凸焊剪切连接件
焊接在梁腹板上的加强筋（计算筋
1480
板端部的腹板主应力范围）
焊接在梁翼板上的加强筋（计算翼
1580
板端部的焊趾应力范围）

[Page 246]
第5章焊接接头的疲劳强度
237
续表5-4
序号结构细节说明疲劳等级
K形坡口的十字形接头，错边小于
1671
板厚的15%
横向角焊缝十字形接头，错边小于
1763
板厚的15%
横向承载的角焊缝盖板接头（应力
子
按承载板和盖板等宽计算）
纵向承载的角焊缝盖板接头
磨平的直线或圆弧过渡的翼板拼
20112
接，NDP
平滑过渡的不同宽度和厚度的横向对接焊缝：
211:5
与序号2类型相同
100
与序号3类型相同
一横向对接焊缝，平滑过渡，磨
221121:5
平,NDT
板梁上的盖板，焊接端部（计算端
2350
部焊缝翼板侧焊趾应力范围）

[Page 247]
238
焊接结构原理（第2版）
续表5-4
序号结构细节说明疲劳等级板梁上的盖板，非焊接端部（计算
2450
焊缝端部翼板的应力范围）
梁上的多层盖板，焊接端部（计算
2550
端部焊缝翼板侧焊趾应力范围）
梁上的宽盖板，非焊接端部（计算
2650
焊缝端部翼板的应力范围）
自动火焰切割的平板材料，去除尖
27125
角，检查后无裂纹存在横向承载的角焊缝，根部失效（计
算角焊缝最大高度截面的应力范
围）
2.结构应力评定方法结构应力分析方法要求除名义应力外还应确定焊接结构（受外载作用但无缺口效应）中的
（非均匀）应力分布情况，为此需要对结构中的应力进行详细计算。在焊接节点中（见图5一38），紧靠焊趾缺口或焊缝端部缺口前沿的局部应力称为结构应力，或称几何应力，其大小受到整体几何参数的影响。结构应力的最大值称为热点应力。“热点”一词表明最大结构应力循环载荷的局部热效应。多数情况下的结构应力为热点处的表面应力（不考虑缺口效应）。
结构应力分析时需要将结构应力从缺口应力中分离出来。一般而言，接头上应力分布具有高度的非线性，特别是在与构件表面垂直截面中的缺口区内更是如此。如图5－39所示，将缺口应力分离，可将结构应力在一定范围内进行线性处理并外推后，确定最大结构应力。
结构应力增大可用结构应力集中系数K。来表示
0h=Ks0n
(5-28)
一般而言，热点应力只有在结构应力集中较大的情况下才适合作为疲劳强度评定参数，例

[Page 248]
第5章焊接接头的疲劳强度
239
缺口应力的非线性增大系管结构应力的线性增大最大结构应力（热点)
弦管图5-38焊趾处的结构应力最大值及缺口应力非线性增大的消除缺口应力结构应力结构应力自平衡应力（缺口效应)
缺口应力
(a)应力分布
(b）应力分解图5-39焊趾区结构应力的分解如热点应力集中系数为10～20的管节点结构。在结构应力不是很大的情况下，可采用厚度方向的应力分布线性化方法计算结构应力。图5－39中，结构应力分析时将厚度方向上的缺口应力分离，结构应力为
0s=0m+0b
(5-29)
式中：—结构应力；
m—薄膜应力；
b——弯曲应力。
应当指出，许多情况下决定焊接构件疲劳强度的因素不完全是结构应力而是缺口应力，而结构应力分析时却把缺口应力分离。因此，结构应力评定不能全面反映接头细节的疲劳行为，
详细的疲劳分析还需要辅之以缺口应力分析。此外，结构应力方法目前仅局限于焊接接头焊趾的疲劳强度评估，尚不适用裂纹起始于焊根或未焊透等处的疲劳分析。
3.局部应力应变评定方法
（1）缺口应力评定方法在高周疲劳范围内，缺口应力对于裂纹萌生和裂纹扩展的初始阶段虽不是唯一的影响因素，但往往是决定性因素。在焊接结构中，若焊缝外形导致尖锐缺口，则不仅降低整个结构的强度，而且会引起强烈的应力集中，后者一般用弹性应力集中系数K表示。

[Page 249]
240
焊接结构原理（第2版）
应力集中系数K定义为最大弹性缺口应力okmax与名义应力o。的比值：
Okmax
（5-30)
将无缺口试件疲劳强度o（应力幅）与缺口试件疲劳强度a（应力幅）的比值定义为疲劳缺口系数K：
(5-31)
Oak
典型焊接接头的缺口疲劳系数与疲劳强度见表5-1。
（2）局部应力应变分析法研究表明，决定构件疲劳强度和寿命的是应变集中或应力集中区的最大局部应力和应变。
局部应力应变分析法认为，只要最大局部应力应变相同，疲劳寿命就相同。因而，有应力集中的构件疲劳寿命可以使用局部应力应变相同的光滑试样（见图5－40）的应变-寿命（低周疲劳）曲线进行计算，也可以使用局部应力应变相等的试样进行疲劳试验来模拟。根据这一方法，只要知道构件应变集中区的局部应力应变和材料疲劳试验数据，就可以估算构件的裂纹形成寿命，再应用断裂力学方法计算裂纹扩展寿命，就可以得到总寿命。这就为研究各种缺口条件下的焊接接头的疲劳强度提供了方便。
A△F
应变控制的疲劳试件无缺口试件缺口裂纹萌生和小裂纹扩展
10mm
应力应变集中区图5-40局部应力应变分析法应用局部应力应变法估算疲劳寿命，需要对应力集中引起的局部应变进行分析。在缺口根部的局部应力不超过弹性极限的情况下，缺口根部的局部应变：为
（5-32)
即局部应变较平均应变增大了K，倍。将局部应变与平均应变之比定义为应变集中系数，即
K=e/en。在缺口根部处于弹性状态下，由式（5-32）可得K：=K，
在绝大多数零构件的设计中，其名义应力总是低于屈服强度，但由于应力集中，缺口根部的局部应力高于屈服强度。因此，零构件在整体上是弹性的，而在缺口根部则发生塑性应变，
形成塑性区，缺口根部表面的局部应变最大。当缺口根部发生塑性应变而处于弹塑性状态时，
局部应力与名义应力之比为K。=o/，K。称为弹塑性应力集中系数。
局部应变可根据Neuber法进行计算。Neuber法有

[Page 250]
第5章焊接接头的疲劳强度
241
K²=KK
(5-33)
K。与K：可分别用名义应力范围△S和应变范围△e、局部应力范围△和局部应变范围△e
表示为
(5-34a)
(5-34b)
又△S=E·△可得
K·S=(△··E)1/2
(5-35)
式（5-35）将局部应力应变与名义应力建立了联系。在疲劳设计中常用疲劳缺口系数K：代替K，，从而得
(K·△S)²
(5-36)
式（5-36）称为Neuber公式。
对于给定的名义应力范围△S，式（5-36）的右端为一常数，故△o对△e的变化是一条双曲线，同时由于△o对△e的变化又受到循环稳定的应力-应变迟滞回线的制约，在这情况下，
将式（5-36）与式（5-5）或式（5-6）联立求解，即得△e以及△e和△e之值，这一求解过程如图5－41所示。将这些值代人式（5－7），得出N：之值，即零件的裂纹形成寿命。若零件受到变幅载荷，则对每一个名义应力幅要进行一次计算，然后按累积损伤原理得出零件的裂纹形成寿命。
焊接接头缺口形状最严重的缺口裂纹萌生寿命有效缺口应力载荷是裂纹
#或#
根据KK
残余应力有限元计算K
计算K
焊接接头S-N曲线
（裂纹萌生）
AS4
材料的循环应力母材的应变疲劳局部应力应变法裂纹扩展寿命应变数据（母材）
曲线
(Neuber)
图5一41局部应力应变法在焊接接头疲劳分析中的应用对于有缺陷焊接结构的疲劳断裂评定，有两种方法可供选择：其一是采用断裂力学方法进行详细地分析；其二是采用所谓的简化程序进行分析。简化的评定认为有缺陷焊接接头的疲劳寿命如果不低于无缺陷相同接头细节类型的疲劳寿命就是可以接受的。
5.3.2焊接结构疲劳裂纹扩展分析根据断裂力学理论，焊接结构的疲劳后断裂定义为起源于接头的应力集中区疲劳裂纹扩

[Page 251]
242
焊接结构原理（第2版）
展至临界尺寸。焊接接头疲劳裂纹的形成受控于结构应力或缺口效应等局部条件，疲劳裂纹扩展需要进一步考虑断裂力学参量以及焊接残余应力、组织不均匀性等因素的作用。
1.焊接接头疲劳裂纹扩展
HAZ
一裂纹焊接接头的疲劳裂纹一般起源于焊趾、焊根等局部应力峰值区（见图5－42），并沿一定方向扩展（见
(a)焊趾裂纹图5-43）到焊趾区。随机萌生的疲劳裂纹合并扩展行为如图5-44所示。随裂纹的扩展，结构的有效承裂纹载截面减小，裂纹引起的局部应力-应变场对结构强度的作用提高。将含裂纹结构在连续使用中任何一
(b）根部裂纹(无衬垫)
时刻所具有的承载能力称为该结构的剩余强度。结构的剩余强度通常随裂纹尺寸的增加而下降。如果裂纹剩余强度大于设计的强度要求，结构是安全的。如果裂纹扩展至某一临界尺寸，结构的剩余强度就不能保
(c）根部裂纹(有衬垫)
证设计的强度要求，以致结构可能发生破坏。
图4-42焊接接头疲劳裂纹萌生裂纹扩展起点裂纹前沿
(a)焊端裂纹(对称)
(b）焊端裂纹（单侧)
图5-43焊趾疲劳裂纹的扩展
2.疲劳裂纹扩展寿命计算根据疲劳裂纹扩展速率公式可对焊接接头的疲劳裂纹扩展寿命进行估算。在等幅循环载荷作用下，根据式（5-11）计算疲劳裂纹扩展寿命，即
N=N-N。=
=NP
（5-37)
a。C(△K)m
式中：N。一裂纹扩展至a。时的循环次数（若a。为初始裂纹长度，则N。=0）；
N：—裂纹扩展至临界长度a。时的应力循环次数。
含裂纹的焊接接头应力强度因子幅度为△K=Y△o√πa，其中Y为修正系数，则有
N=N-N。=
(5-38)
Ja。 C(Y √πa)m
或
(5-39)
aC(Y/πa)m

[Page 252]
第5章焊接接头的疲劳强度
2437
(a）对接焊缝焊趾裂纹
(b）角焊缝焊趾裂纹连通的裂纹初始裂纹
裂纹扩展
(c)疲劳裂纹合并扩展图5-44焊趾疲劳裂纹的形成与扩展即
C△"N
(5-40)
(Y√πa)”
由此可见，要估算焊接接头疲劳裂纹扩展，就需要获得修正系数Y，有关计算方法见本教材的4.3节。
由疲劳裂纹门槛值可得疲劳极限
Kth
(5-41)
Y√πa;
式中：a：—
疲劳裂纹萌生尺寸。当a<a：时称为小裂纹，小裂纹的扩展受控于疲劳极限，即应力幅△<△。时，小裂纹不会扩展，a>a：时称为长裂纹，疲劳裂纹扩展受控于△Kh。
在有限寿命条件下，式（5-40）可以表示为△o"N=常数，即疲劳裂纹扩展率与S-N曲线具有对应关系。
3.疲劳疲劳裂纹扩展参数
（1）初始裂纹尺寸一般认为，当在构件中检测到裂纹状缺陷（如0.25mm深以上的表面裂纹等）时，可用断裂力学方法评定缺陷的行为。对于焊接接头应力集中区的疲劳裂纹扩展，缺口效应本身就意味着存在原始缺陷，在疲劳载荷作用下很容易扩展。在疲劳裂纹扩展寿命分析中，初始裂纹尺寸的选取与材料类型有关。如铝合金的初始裂纹尺寸一般设为α。=0.01～0.05mm；钢材的

[Page 253]
244
焊接结构原理（第2版）
初始裂纹尺寸一般设为α。=0.1~0.5mm；表面裂纹则一般设深宽比为α/c=0.1～0.5的半椭圆裂纹。
（2）材料参数
Paris公式中的参数C和m值通过标准的试验方法获得。焊接接头各区域的组织性能各异，其C和m值应分别试验测定。表面裂纹在板厚方向上的扩展和在板面方向上扩展的参数
C和m将有所不同。一般而言，同种金属材料的不同组织状态下的C和m值只在一定范围内波动。例如，在da/dN和△K的单位分别为mm/周和N/mm²2条件下，结构钢的C和m
的取值范围为C=0.9～3.0×10-13，m=2.0～3.6，C与m之间具有相关性
1.315 X 10-
(5-42)
895.4m
为方便计算，结构钢及焊接接头的m值常取3或4。
将式（5-36）代人式（5-9）可得
=1.315×10-
(5-43)
895.4
由此可见，所有结构钢的
K的关系在△K=895.4N/mm²/21.315×10-mm/周
这一点相交处（见图5-45），且m值越高，疲劳裂纹扩展速率越低。
m=3.621.315X10105
周
/(mm
10-s
m=2
42.42.533.51010023451000
K/(N·mm-)
图5-45m值对疲劳裂纹扩展速率的影响

[Page 254]
第5章焊接接头的疲劳强度
245
中等强度（屈服强度为375～780MPa）碳锰钢焊接接头的母材、热影响区及焊缝的疲劳裂纹扩展速率数据如图5－46所示，经统计分析得
[8.054×10-12（上限)
m=3.07，
4.349X10-12
(中值)
(5-44)
[2.366 X10-12
(下限）
C与m的相关性如图5-47所示。
301.5
品和品
mm·
(DZ)p
展速率
21.5
裂纹扩
★口
疲劳
104
焊缝金属A
焊缝金属B
+焊缝金属C
焊缝金属D
x焊缝金属E
·焊缝金属F
V碳钢热模拟HAZ
BS968钢热模拟HAZ
(950C热处理）
★BS968钢热模拟HAZ
(1100°℃热处理)
1.5
BS968钢热模拟HAZ(1100°C
热处理，650°C热处理）
BS968钢
300400500100020003000
应力强度因子范围△K/(N·mm)
图5-46结构钢焊接接头疲劳裂纹扩展速率疲劳裂纹扩展的应力强度因子门槛值△K，与环境和平均应力（或应力比）有关，一般关系为
△K=α+β（1-R）
(5-45)
式中：α，β-
一与环境有关的常数；
一与平均应力有关的常数。

[Page 255]
246
焊接结构原理（第2版）
4.23.83.4
C=1.315X10*/895.43.02.62.21.810101010°
1010
（结构钢：口高强钢：X焊缝：HAZ)
图5-47钢及焊缝C与m的相关性（空气介质，R=0）
对于结构钢有如下关系：
△K=240-173R
(5-46)
4.影响焊接接头疲劳裂纹扩展的因素
（1）力学失配对焊接区裂纹扩展速率的影响力学失配对焊接区局部裂纹扩展驱动力有较大影响，从而影响疲劳裂纹扩展速率。力学失配对焊接区疲劳裂纹扩展的影响主要有三个方面：一是在高匹配情况下，力学失配效应使得对焊接区的裂纹产生一定的屏蔽作用，从而形成对焊缝的保护，降低疲劳裂纹扩展速率，但如果焊接区有较大的应力应变集中，则另当别论。二是裂纹在不均匀的焊缝区发生偏转形成混合型扩展后，远场载荷未变，而I型裂纹扩展驱动力K：降低；此外，裂纹偏转后接触面积增大，使裂纹闭合效应增大，有效应力强度因子下降，从而导致疲劳裂纹扩展速率降低。三是当裂纹横向穿过焊缝时裂纹扩展速率可能发生增速或减速现象。
为了研究裂纹在焊缝及热影响区以及横向穿越焊缝的扩展问题，通常采用的疲劳裂纹扩展试件如图5-48所示。
(a)HAZ裂纹
(b）WM焊缝裂纹
(c)横向裂纹图5-48焊接接头疲劳裂纹扩展试件

[Page 256]
第5章焊接接头的疲劳强度
247
图5－49所示分别为焊接接头的母材、焊缝和热影响区的疲劳裂纹扩展情况。可以看出，
焊接接头各区的疲劳裂纹扩展行为有较大区别。始于焊缝区的疲劳裂纹经过一段稳定扩展后，偏离原裂纹扩展方向，穿过熔合区与热影响区，进人母材扩展，形成工型和Ⅱ型的复合型裂纹，扩展轨迹为一条曲线。如果热影响区存在较多的缺陷，裂纹可能沿着有利于扩展的热影响区扩展。始于热影响区的疲劳裂纹经过一段稳定扩展后，也偏离原扩展方向进人母材，发展为复合型裂纹。而始于均匀母材的疲劳裂纹则始终保持工型（张开型）扩展，裂纹扩展路径呈直线形状，不发生偏转。
(a)母材
(b)焊缝
(热影响区图5-49焊接接头疲劳裂纹扩展示意图造成裂纹扩展路径偏转的主要原因是焊接接头为一个力学不均匀体。一般而言，在高匹配情况下，焊缝中心至母材的过渡区间，其材料的塑性变形能力梯度提高，焊缝为硬区，热影响区次之，母材为软区，塑性变形局部化易向软区的母材一侧发展，始于焊缝区和热影响区的裂纹先直线扩展一段距离，随后向母材一侧偏转。尤其是电子束焊等高能束流焊接接头的焊缝区和热影响区很窄，不均匀性的梯度变化更加严重，焊缝区和热影响区可以看成是两种材料特性的夹层界面，致使焊接区裂纹扩展方向具有更大的不稳定性。
对于低匹配焊缝疲劳裂纹，裂纹不偏向屈服强度较高的母材，焊缝力学不均匀性导致裂纹在小范围内波动扩展，使得表观上裂纹扩展方向比较稳定。对于普通的熔焊接头，虽然在焊缝裂纹尖端存在局部的组织和力学不均匀性，裂纹存在微观的偏离或波动扩展，但由于焊缝较宽，焊缝区力学性能不均匀性变化梯度小，焊缝裂纹扩展方向受力学失配的影响要有所缓和，
而位于熔合区或热影响区的裂纹扩展方向同样具有较大的不稳定性，其焊接区的裂纹扩展速率同样与力学失配度有关。因此，焊接接头的疲劳裂纹扩展分析必须综合考虑焊缝力学失配效应。
图5-50所示为6082-T6铝合金搅拌摩擦焊接头疲劳裂纹扩展路径。疲劳裂纹穿越搅拌摩擦焊接头扩展的疲劳裂纹扩展速率较母材、焊缝及热影响区的情况有较大的波动，其主要原因是裂纹跨越了不同裂纹扩展抗力的微观组织。此外，纵向残余应力对横向裂纹扩展也产生了影响。
（2）焊接残余应力对疲劳裂纹扩展的影响焊接结构的断裂力学分析必须考虑焊接残余应力的影响。焊接残余应力作用下的应力强度因子的变化较为复杂，其符号可能为正，也可能为负。如图5-51所示，当裂纹位于残余拉应力区时，其作用与外载应力一样发挥驱动断裂的作用。在弹性条件下，残余应力强度因子与

[Page 257]
248
焊接结构原理（第2版）
图5-50疲劳裂纹穿越铝合金搅拌摩擦焊接头扩展外载应力强度因子线性叠加构成断裂驱动力。但是，当残余应力与外载应力叠加超过材料屈服限时，残余应力会有所释放，这时断裂驱动力就不能简单地进行线性叠加了，需要进行塑性修正。
AO4
AOA
裂纹裂纹
(a)横向裂纹
(b)纵向裂纹
(）纵向残余应力
(d横向残余应力图5-51残余应力分布与裂纹位置裂纹跨越焊缝扩展（见图5-51（a）)时，纵向残余应力的变化如图5－51（c)所示，表明裂纹将随残余应力的变化而产生波动。
在裂纹沿焊缝扩展过程中，横向残余应力将不断进行重新分布（见图5－52）。随裂纹不断扩展，其残余应力逐渐释放。若裂纹尖端为压缩残余应力，则减缓裂纹扩展；若裂纹尖端为拉伸残余应力，则对裂纹扩展有加速作用。

[Page 258]
第5章焊接接头的疲劳强度
249
图5-52横向残余应力随裂纹扩展的重新分布
5.疲劳裂纹扩展的概率分析实际焊接结构的应力集中（见图5-26）、焊接缺陷、焊接残余应力、材料的组织性能及工作环境都具有较大的不确定性，即使采用较大的安全裕度，也不能确保结构的疲劳寿命可靠性。因此，疲劳裂纹扩展的概率分析受到很大的重视。
在疲劳裂纹扩展概率分析中，重要的统计信息是达到给定裂纹尺寸的应力循环次数的分布规律，以及经受一定应力循环后的疲劳裂纹长度的分布规律。为方便通过解析方法获得裂纹扩展的统计分布，这里将疲劳裂纹扩展随机模型（式（5-14））中的对数正态随机过程X（t）
简化为随机变量X，得到对数正态随机变量模型
XC△K"
(5-47)
将△K=△√πa，代人式（5-41）积分后可得
a=(1-XbQNa)
(5-48)
式中：
Q=C△"πm/2
（m≠2）
(5-49)
α。—初始裂纹尺寸。
令xy为正态随机变量Z=lgX的百分位点，可得%=P（Z>y）=1一Φ（xy/o），其中Φ为标准正态分布函数。用α，来表示随机变量X的百分位点，x，=10，可得到经受
N次循环后的裂纹尺寸的百分位点a（N）为
a（N)=
(5-50)
(1-xbQNa)16
图5-53所示为基于正态随机变量模型的裂纹尺寸的百分位点与循环次数的关系，或者称为概率疲劳裂纹扩展曲线。据此可对疲劳裂纹扩展的统计信息做进一步分析。

[Page 259]
250
焊接结构原理（第2版）
0.90.750.50.25.0.1
裂纹尺寸循环次数图5-53概率疲劳裂纹扩展曲线
5.3.3腐蚀疲劳分析
1.腐蚀疲劳特点材料或构件在交变应力和腐蚀介质的共同作用下造成的失效称为腐蚀疲劳。腐蚀疲劳和应力腐蚀不同，虽然两者都是应力和腐蚀介质的联合作用，但作用的应力是不同的。应力腐蚀指的是静应力，而且主要是指拉应力，因此也称为静疲劳。而后者则强调的是交变应力。腐蚀疲劳与应力腐蚀相比，主要有以下不同点：
①应力腐蚀是在特定的材料与介质组合下发生的，而腐蚀疲劳却没有这个限制，它在任何介质中都会出现。
②对应力腐蚀来说，当外加应力强度因子K1<Kiscc，材料不会发生应力腐蚀裂纹扩展。
但对腐蚀疲劳，即使Kmax<Krscc，疲劳裂纹仍然会扩展。
③应力腐蚀破坏时，只有一两个主裂纹，主裂纹上有分支小裂纹；而腐蚀疲劳裂纹源有多处，裂纹没有分支。
④在一定介质中，应力腐蚀裂纹尖端的溶液酸度是较高的，总是高于整体环境的平均值。
而腐蚀疲劳在交变应力作用下，裂纹不断地张开与闭合，促使介质的流动，所以裂纹尖端溶液的酸度与周围环境的平均值差别不大。
对于应力腐蚀疲劳，在低频和高应力比的情况下，其断裂机制与应力腐蚀的机制相似，一般认为是阳极溶解过程，也就是说腐蚀起主导作用。
与材料在空气介质中的疲劳相比，腐蚀疲劳没有明确的疲劳极限，一般用指定周次作为条件疲劳极限。腐蚀疲劳对加载频率十分敏感，频率越低，疲劳强度与寿命也越低。腐蚀疲劳条件下裂纹极易萌生，故裂纹扩展是疲劳寿命的主要组成部分。
图5-54所示为钢在不同介质条件下的S-N曲线。
2.腐蚀疲劳裂纹扩展特性研究表明，腐蚀疲劳裂纹扩展速率da/dN-△K的关系曲线有三种类型，如图5-55所示。第一种类型（A型）是，当K1<Krscc或K1<K1c时，腐蚀介质中材料的腐蚀疲劳裂纹扩展速率比惰性介质中的大得多。第二种情况（B型）是，当K1<Kiscc时，裂纹扩展差别不

[Page 260]
第5章焊接接头的疲劳强度
2510
真空空气预腐蚀腐蚀疲劳
10310*
1010°
10710循环次数N
图5-54钢在不同介质条件下的S-N曲线大；而当K1>Kiscc时，发生应力腐蚀，裂纹扩展速率急剧增加，并显示出与应力腐蚀相类似的现象，即有一水平台或裂纹扩展渐趋平缓。为了区别这两种疲劳裂纹扩展持性，第一种情况常称为真腐蚀疲劳（A型），即没有应力腐蚀的作用；第二种情况则称为应力腐蚀疲劳（B型），
在交变应力和应力腐蚀共同引起的裂纹扩展中，应力腐蚀的作用往往是主要的；第三种情况为混合型（C型），既有应力腐蚀疲劳又有真腐蚀疲劳。
活性活性活性惰性情性惰性
Ke或Kc
Kc或Kc
KIc或Kc
log Kmx
log Kmx
log Kmax
(a)A型-真腐蚀疲劳
(b)B型-应力腐蚀疲劳
(c)C型-混合型图5-55腐蚀疲劳裂纹扩展的三种类型在影响腐蚀疲劳裂纹扩展的诸多因素中，频率的影响可能是最主要的。在分析频率的影响时要区分真腐蚀疲劳和应力腐蚀疲劳。
在应力腐蚀疲劳中，为了估计在实际服役中频率的影响，一般采用Wei-Landes的线性叠加模型，即假定腐蚀疲劳裂纹扩展是应力腐蚀开裂和纯机械疲劳（在情性环境中）两个过程的线性叠加，因而可表达为
()=(）+(）·K（t）d
(5-51)
式中：CF（下标）——腐蚀疲劳；
SCC（下标）—应力腐蚀；

[Page 261]
252
焊接结构原理（第2版）
K（t）一随时间而变化的应力强度因子；
（da/dt）scc—静载荷下应力腐蚀裂纹的扩展速率；
—疲劳载荷周期。
Wei曾利用上述线性叠加模型估算过高强度钢在干氢、蒸馏水和水蒸气介质以及钛合金在盐溶液中的疲劳裂纹扩展，当Kmax>Kiscc时其结果还是令人满意的。因为这一模型没有考虑应力和介质的交互作用，随后有人在式（5－50）中加人了修正项。
3.焊接接头的腐蚀疲劳焊接接头的腐蚀疲劳强度与焊接工艺、焊接材料和接头形式等因素有关。焊接接头焊趾的应力集中对腐蚀疲劳强度有较大影响，降低焊趾的应力集中程度能够显著提高焊接接头的腐蚀疲劳强度。如采用打磨焊趾或TIG熔修来降低应力集中，同时消除表面缺陷，有利于改善焊接接头的腐蚀疲劳性能。
5.4焊接结构的抗疲劳设计与工艺措施焊接结构的疲劳破坏多起源于焊接接头应力集中区。为保证焊接结构的疲劳强度要求，
必须对焊接接头进行抗疲劳设计并采取相应的工艺措施，以改善和提高焊接接头抗疲劳开裂和裂纹扩展的性能。焊接接头的抗疲劳设计应做到既能满足所需的疲劳强度、使用寿命和安全性，又能使焊接结构全寿命周期费用尽可能降低。
5.4.1焊接结构的抗疲劳设计应力集中是降低焊接接头和结构疲劳强度的主要原因，只有当焊接接头和结构的构造合理，焊接工艺完善，焊缝金属质量良好时，才能保证焊接接头和结构具有较高的疲劳强度。焊接结构的抗疲劳设计的重点是减小应力集中的作用，同时选用抗疲劳开裂、抗腐蚀性能好的母材和焊材。
1.降低应力集中疲劳裂纹源于焊接接头和结构上的应力集中点，消除或降低应力集中的一切手段，都可以提高结构的疲劳强度。通过合理的结构设计可降低应力集中，主要措施如下：
①优先选用对接接头，尽量不用搭接接头；重要结构最好把T形接头或角接接头改成对接接头，让焊缝避开拐角部位；必须采用T形接头或角接接头时，最好选用全熔透的对接焊缝。
面角焊缝连接。这种焊接梁的疲劳强度低于相应的轧制梁，疲劳强度降低系数为0.8。
图5-56中列举了几种焊接梁的疲劳强度降低系数。其中，图5-56（c）中采用型钢作为翼缘与腹板连接，由于焊缝处于弯曲应力较低的区域，因而疲劳强度较高。
(a) y=0.80(b) y=0.85
(c)y=0.90
(d) y=0.50
图5-56工字梁翼缘与腹板的连接形式及疲劳强度降低系数

[Page 262]
第5章焊接接头的疲劳强度
253
②尽量避免偏心受载的设计，使构件内力的传递畅通、分布均匀，不引起附加应力。
③减小断面突变，当板厚或板宽相差悬殊而需对接时，应设计平缓的过渡区；结构上的尖角或拐角处应作成圆弧状，其曲率半径越大越好。
图5一57所示为各种节点板连接的疲劳强度降低情况。可以看出，只有当接头拐角处过渡圆角半径较大，且圆滑过渡时，才能获得较高的疲劳强度。
y=0.3
y=0.30.35
y=0.5
y=0.7
y~0.8
图5-57节点板不同连接设计的疲劳强度降低系数
④避免三向焊缝空间汇交，焊缝尽量不设置在应力集中区，尽量不在主要受拉构件上设置横向焊缝；不可避免时，一定要保证该焊缝的内外质量，减小焊趾处的应力集中。
图5-58（a）为重型桁架焊接节点，这类节点具有强烈的缺口效应，仅可用于承受静载荷。
图5-58（b）所示的结构适用于承受疲劳载荷。图5-58（c）所示的结构从缺口效应方面考虑特别合理。
(a)y≈0.4
(b)π形y≈0.8
(c)T形y0.8
图5-58重型桁架焊接节点设计形式及疲劳强度降低系数
5只能单面施焊的对接焊缝，在重要结构上不允许在背面放置永久性垫板。避免采用断续焊缝（见图5－56（d）），因为每段焊缝的始末端都有较高的应力集中，其疲劳强度将大大降低，但承受横向力的双面角焊缝可以通过对焊缝进行交错布置而得到改善。
2.材料选择
①强度、塑性和韧性应合理配合。强度是材料抵抗断裂的能力，但高强度材料对缺口敏感。塑性的主要作用是通过塑性变形，可吸收变形功，消除应力峰值，使高应力重新分布；同时，也使缺口和裂纹尖端得以钝化，裂纹的扩展得到缓和甚至停止。塑性能保证强度作用充分发挥。所以，对于高强度钢和超高强度钢，设法提高一点塑性和韧性，将显著改善其抗疲劳能力。

[Page 263]
254
焊接结构原理（第2版）
②提高母材金属和焊缝金属的疲劳抗力还应从材料内在质量考虑。应提高材料的治金质量，减少钢中夹杂物。重要构件可采用真空熔炼、真空除气，甚至电渣重熔等冶炼工艺的材料，以保证纯度；在室温下细化晶粒钢可提高疲劳寿命；通过热处理可以获得最佳的组织状态，
在提高（或保证）强度的同时，也能提高其塑性和韧性。回火马氏体、低碳马氏体（一般都有自回火效应）和下贝氏体等组织都具有较高抗疲劳能力。
5.4.2焊接结构的抗疲劳工艺措施焊接接头的疲劳断裂多始于形状不连续、缺口和裂纹等局部应力峰值区。对于整个焊接结构而言，应力峰值区所占的比例不大，但对结构疲劳完整性可能起决定性的作用。在焊接结构制造过程中，采取有效的措施降低和消除应力峰值的不利影响，则能够显著提高焊接结构的抗疲劳性能。因此，必须重视提高焊接接头抗疲劳性能的各项工艺措施的应用。
1.焊缝外形修整方法
（1）表面机械加工采用表面机械加工减少焊缝及附近的缺口效应，可以降低构件的应力集中程度，提高接头的疲劳强度。在对接接头中，可以用机械打磨的方法使母材与焊缝之间平缓过渡，打磨应顺着力线传递方向，垂直力线方向打磨往往产生相反的效果。
角焊缝及焊趾的打磨修整能够明显提高疲劳性能。打磨焊趾时，仅仅打磨出一个与母材板面相切的圆弧是不够的（见图5-59（a）），应如图5-59（b）所示那样磨掉焊趾区母材的一部分材料，以消除焊趾过渡区微小的缺陷为限，不得产生新的缺口效应。这种方法对于改善横向焊缝的强度特别有用。
(a)打磨不足
(b)打磨合理图5-59焊趾机械打磨表面机械加工的成本较高，只有在确认有益和可加工的地方，才适合采用这种修整方法。
对存在未焊透、未熔合的焊缝，其表面不完整性已不起主要作用，而采用焊缝表面的机械加工也变得毫无意义。
（2）电弧整形采用电弧整形的方法可以替代机械加工的方法，使焊缝与母材之间平滑过渡。这种方法常采用钨极氩弧焊在焊接接头的过渡区重熔一次（常称TIG熔修），TIG熔修不仅可使焊缝与木材之间平滑过渡，而且还减少了该部位的微小非金属夹杂物，从而提高了接头的疲劳强度。
图5-60所示为焊趾局部几何形状及测量示意图。

[Page 264]
第5章焊接接头的疲劳强度
255
半径为r
的测规最小135°
r=t/21mm的金属丝未修整除非8mm<25mm
不能通过最小135°
图5-60焊趾圆弧的测量图5-61所示为熔修对焊趾几何形状的影响。
17088：
焊趾过渡角0/°）
160
。 8
15080140
130120
·常规焊接
110
。焊趾修整品
100
9034562
焊趾圆弧半径r/mm
图5-61熔修对焊趾局部几何形状的影响
TIG熔修工艺要求焊枪一般位于距焊趾根部0.5～1.5mm处（见图5-62），距离偏近或偏远的效果都不好。这种工艺适用于与应力垂直的横向焊缝。实验结果表明，焊趾的TIG熔修可使承载的横向焊缝接头的疲劳强度平均提高25%～75%。非承载焊缝的接头疲劳强度平均提高95%~250%（见图5-63）。
（3）特殊焊接工艺在焊接过程中采用特殊处理方法来提高接头的疲劳强度，比在焊后修整更为简单和经济，
因此越来越受到重视。这种方法主要是在焊接过程中控制焊缝形状，降低应力集中。如采用多道焊修饰焊缝表面，可以使焊缝的表面轮廓和焊趾根部过渡更为平缓。焊后使用轮廓样板检验焊趾过渡情况，若不满足要求，则需要进行熔修整形。也可以采用特殊药皮焊条进行焊接，改善熔渣的润湿性和熔融金属的流动性，使焊缝与母材的过渡平缓，降低应力集中，从而提高疲劳性能。

[Page 265]
256
焊接结构原理（第2版）
1.5~0.5mm
不好
0.5mm~焊趾不好焊趾~0.5mm
图5-62电弧熔修位置对焊趾形状的影响
400350300
TIG熔修（高强钢）
锤击喷丸
200
焊缝磨平等离子弧熔修
150
焊趾打磨
6232MPa过载
100
焊态
5010*
10°
循环次数N
图5-63各种焊缝修整方法对非承力角焊缝接头疲劳强度的影响
2.调整残余应力方法消除接头应力集中区的残余拉应力或使该处产生残余压应力，都可以提高接头的疲劳强度。主要方法如下：
（1）应力释放采用整体热处理是消除焊接残余应力的有效方法。但整体消除残余应力热处理后的焊接构件在某些情况下能提高疲劳强度，而在某些情况下反而使疲劳强度有所降低。一般情况下，
在循环应力较小或应力较低、应力集中较高时，残余应力的不利影响增大，整体消除残余应力的热处理是有利的。

[Page 266]
第5章焊接接头的疲劳强度
257
（2）超载预拉伸采用超载预拉伸方法可降低残余应力，甚至在某些条件下可在缺口尖端处产生残余拉伸应力，提高接头的疲劳强度。
由图5-63可见，超载预拉伸方法的效果较其他方法差。TIG熔修对疲劳强度的改善效果最大，因此该方法在提高焊接接头疲劳抗力方面最具吸引力。
（3）局部处理因为疲劳裂纹的萌生大多起源于材料或接头表面，采用局部加热、滚压或喷丸时表面的塑性变形受到约束，使表面产生很高的残留压应力，这种情况下表面就不易萌生疲劳裂纹，即使表面有小的微裂纹，裂纹也不易扩展。
图5-64和图5-65所示为纵向焊缝端部的加热和加压点位置。
待处理的焊缝端部缺口
加热点
加热点冷却后的残余应力图5-64纵向焊缝端部的加热点待处理的焊加压点缝端部缺口
局部加压形成的残余应力图5-65纵向焊缝端部的加压点
（4）表面处理利用表面化学热处理的方法，如渗碳氮化等，也能显著提高材料或接头的疲劳强度（当然，
化学热处理的方法也有其他功用如耐磨、抗蚀等）。其表面强化的原理和上述的局部处理方法是相同的，是在渗层表面产生残余压应力。
采用一定的保护涂层可提高焊接接头抗大气及介质侵蚀对疲劳强度的影响。
①表面强化如喷丸、感应加热淬火、氮化等方法，对提高腐蚀疲劳强度仍然是有利的。
②表面镀层或喷涂阳极镀层如镀锌、镀镉作为阳极溶解保护了阴极，改善了腐蚀疲劳

[Page 267]
258
焊接结构原理（第2版）
的抗力。而镀铬、镀镍因电位较高，是阴极镀层，使表面产生了不利的拉应力，出现发状裂纹和氢脆，所以要避免阴极镀层。
③氧化物保护层对提高腐蚀疲劳抗力也是有利的。特别是高强度铝合金表面包覆一层纯铝，纯铝表面产生一层致密的AlO：薄膜能显著提高腐蚀疲劳抗力。
思考题
1.什么是应力疲劳？什么是应变疲劳？分析其联系与差别。
2.疲劳裂纹扩展有何一般规律？如何获得裂纹扩展速率？
3.焊接构件的疲劳质量是如何分类的？
4.什么是结构应力？如何确定？
5.如何应用局部应力应变方法分析焊接接头的疲劳强度？
6.什么是腐蚀疲劳？
7.影响焊接结构疲劳强度的因素有哪些？
8.预防疲劳破坏和提高焊接结构疲劳强度的措施有哪些？

[Page 268]
第6章焊接结构设计及制造
6.1焊接结构的基本要求焊接结构要满足特定的使用要求，是选择材料和制定焊接工艺规程的重要依据，焊接结构设计人员必须了解焊接结构的基本性能要求。
1.结构效能效能是在规定条件下达到规定使用目标的能力，即结构完成任务的能力。结构效能就是指结构系统分配给各个构件部分所应具有的能力。
结构效能是结构的作用与其固有性能的综合体现。在结构选材和焊接工艺制定时要进行效能分析，以优化制造过程。
2.寿命周期费用寿命周期费用是在预期的焊接结构寿命周期内，为结构的论证、研制、生产、使用保障及退役所付出的一切费用之和。
焊接结构效能不仅取决于它的性能，而且有赖于它的可靠性、维修性、保障性和安全性等因素，这些因素同时决定了结构的寿命周期费用。材料和焊接工艺对结构寿命周期费用的考虑往往被忽视，在现代焊接结构制造中必须予以重视。
3.结构工艺性要求结构工艺性指在一定的生产规模条件下，所选择的零件加工和装配的最佳工艺方案。因此，焊接件的结构工艺性是焊接结构设计和生产中一个比较重要的问题，是经济原则在焊接结构生产中的具体体现。
在焊接结构的生产制造中，除考虑使用性能之外，还应考虑制造时焊接工艺的特点及要求，才能保证在较高的生产率和较低的成本下，获得符合设计要求的产品质量。
焊接件的结构工艺性应考虑到各条焊缝的可焊到性、焊缝质量的保证，焊接工作量、焊接变形的控制、材料的合理应用、焊后热处理等因素，具体表现在焊缝的布置、焊接接头和坡口形式等几个方面。
4.结构的可靠性与维修性结构的可靠性是结构在规定的条件下和规定的时间内，完成规定功能的能力。可靠性是要求结构在长期反复使用过程中不出或少出故障，处于可用的时间长。对于材料和焊接件的可靠性，最重要的是掌握材料和焊接件性能的可靠性数据及其影响因素，应用统计学方法分析这些数据的分布规律，按照结构的可靠性要求对材料和焊接结构的质量与寿命进行评估。
结构的维修性是结构在规定的条件下和规定的时间内，按规定的程序和方法进行维修时，
保持或恢复到规定状态的能力。维修性是研究结构是否容易维修的问题，目的是缩短结构的非可用时间。
5.焊接结构的完整性与合于使用原则焊接结构的显著特点之一就是整体性强，焊接结构的完整性就是要保证焊接结构在承受

[Page 269]
260
焊接结构原理（第2版）
外载和环境作用下的整体性要求。焊接结构的整体性要求包括接头的强度、结构的刚度与稳定性、抗断裂性、耐久性等。焊接接头的性能不均匀性、焊接应力与变形、接头细节应力集中、
焊接缺陷等因素对焊接结构的完整性都有不同程度的影响，充分考虑这些因素是焊接结构完整性分析的重点内容。
根据工程结构的经济可承受性要求，结构完整性应保证结构的可用性（适用性或合于使用性）。合于使用是指结构在规定的寿命期内具有足够的可以承受预见的载荷和环境条件（包括统计变异性）的功能。合于使用是结构完整性要求所要达到的目标，保证结构的完整性是确保合于使用的基础。焊接结构的绝对完整与可靠是很难做到的，合于使用原则是要求结构其有抵抗损伤的能力。
6.2焊接结构的失效与安全风险防控
6.2.1载荷作用
1.载荷分类焊接结构在使用过程中，要承受各种载荷（如静载、动载、交变载、冲击载和振动载等），各承载结构件会产生相应的应力和变形，如果超过一定的限度，就会丧失功能甚至破坏，从而造成危险。载荷计算是焊接结构及其组成构件受力分析的原始依据，也是报废或事故原因判断分析的重要依据。因此，需要了解焊接结构上的载荷种类、各种载荷的作用方向以及在不同工况下的载荷作用方式。
（1）静力载荷焊接结构的静力载荷包括重力载荷和不随时间变化的工作载荷。重力载荷主要是自重载荷。自重载荷包括焊接结构及其附加装置的重力载荷。一般情况下，附加设备可视为集中载荷作用在设备安装的位置中心，桁架的自重视为作用在结构节点上的集中载荷，箱型结构的自重作为均布载荷处理。
（2）动力载荷动力载荷使焊接结构产生动载效应，动载效应使原有静力载荷值增加。动力载荷包括惯性载荷和冲击载荷；在惯性载荷和冲击载荷作用下，焊接结构产生振动的振动载荷等。
（3）自然载荷自然载荷专指风、冰、雪、地震和温度变化等自然因素所造成的载荷。自然载荷在需要考虑时，可按有关规范确定或由用户提供有关资料进行计算。
2.载荷组合为了方便载荷计算常将焊接结构上的载荷分为基本载荷、附加载荷和特殊载荷三类。
（1）基本载荷基本载荷是指始终或经常作用在焊接结构上的载荷，包括自重载荷和工作载荷。
（2）附加载荷附加载荷是指在正常工作状态下，焊接结构所受到的非经常性作用的载荷，包括最大风载荷、温度载荷、冰雪载荷及某些工艺载荷等。
（3）特殊载荷特殊载荷是指处于非工作状态时，焊接结构可能受到的最大载荷，或者在工作状态下，结

[Page 270]
第6章焊接结构设计及制造
261
构偶然受到的不利载荷。前者如结构所受到的非工作状态的最大风载荷、试验载荷，以及根据实际情况决定而考虑的安装载荷、地震载荷和某些工艺载荷等；后者如焊接结构在工作状态下所受到的碰撞载荷等。
只考虑基本载荷组合者为组合I，考虑基本载荷和附加载荷组合者为组合Ⅱ，考虑基本载荷和特殊载荷组合者或三类载荷都组合者为组合Ⅲ。
各类载荷组合是结构强度和稳定性计算的原始依据，强度和稳定性的安全系数必须同时满足载荷组合I、Ⅱ和Ⅲ三类情况下的规定值，疲劳强度只按载荷组合I进行计算。
6.2.2焊接结构的失效形式焊接结构中，由于焊接接头断裂、表面损伤、过量变形和材质劣化，而导致降低结构承受规定载荷能力的现象称为失效。焊接结构的失效形式与环境、载荷条件及焊接接头性能等因素密切相关。
1.断裂失效断裂是构件在外力作用下，当其应力达到材料的断裂强度时而产生的破坏。根据断裂机理可以把断裂分为脆性断裂、塑性断裂、疲劳断裂和蠕变断裂。实际金属构件发生断裂常常是几种断裂机制的复合形式。
（1）脆性断裂随着新材料和新结构的应用与发展，不断涌现高速运转、高压承载、高温或低温使用的大型设备和复杂的装备结构。但是，从军用的火箭、导弹、舰艇、高速战机和核反应堆装置，到民用的轮船、桥梁、锅炉、交通工具、电站设备和化工高压容器等，其工作条件往往符合设计要求，
满足常规性能指标，然而却不断出现脆性断裂事故，造成了严重的损失。
（2）塑性断裂在外力作用下，构件的某一区域因剧烈滑移而产生明显塑性变形.最终导致分离称为塑性断裂（或称为韧性断裂）。塑性断裂往往是因材料受到较大的负载或过载引起的断裂。金属构件发生塑性断裂后，可观察到明显的塑性变形，断口有缩颈，其断面与主应力方向成45°，有较大剪切唇，断面多成暗灰色纤维状。
例如，压力容器壳体承受过高的应力，以致超过其屈服极限和强度极限，使壳体产生较大的塑性变形，最终导致塑性破裂。压力容器的塑性破裂的特征主要表现在，当严重超载时，爆炸能量大、速度快，金属来不及变形，易产生快速撕裂现象。
（3）疲劳断裂在交变循环应力多次作用下发生的断裂称为疲劳断裂。疲劳断裂失效是机器零件中常见的失效方式。各种装备中，因疲劳失效的零件达到失效总数的60%～70%。焊接结构的疲劳破裂往往发生在应力较高或存在焊接缺陷处，因此，在焊接结构设计中要尽量避免或减小应力集中，焊接过程和使用中要加强检验，及时发现和消除缺陷。
金属材料及构件在低于拉伸强度极限的热交变应力反复作用下，裂纹缓慢产生和扩展导致的突然断裂，称为热疲劳断裂，也称热疲劳。热疲劳断裂符合疲劳断裂的一般规律，但也具有高应变、低周疲劳、高温蠕变损伤和氧化腐蚀以及温度循环变化影响显微结构变化等特点，
基本上属于高温高应变疲劳断裂。

[Page 271]
262
焊接结构原理（第2版）
（4）蠕变断裂金属材料在温度、应力的长时间作用下发生的塑性变形称为金属材料的蠕变，由于这种变形而最后导致材料的断裂称为蠕变断裂。蠕变断裂是在温度、应力作用下发生晶界滑动或晶晶界扩展而引起沿晶开裂。
2.表面损伤表面损伤是构件由于应力或温度的作用而造成的表面材料损耗，或者是由于构件与介质产生不希望有的化学或电化学反应而使金属表面损伤。表面损伤的主要形式如下：
（1）磨损构件相对运动时，由于摩擦力的作用，表面发生复杂的物理和化学过程，材料呈微粒状脱落，致使构件的尺寸和质量逐渐减小，这种现象称为磨损。根据摩擦面之间相互作用的性质、
表面层的变化和损坏特征，可把磨损分为磨粒磨损、粘着磨损、腐蚀磨损等类型。
（2）腐蚀损伤构件的表面在介质中发生化学或电化学作用而逐渐损坏的现象称为腐蚀损伤。应力和温度将加速腐蚀的进行，并且使腐蚀损伤复杂化。腐蚀对构件的损坏表现为：因腐蚀失重，使有效面积减小；腐蚀破坏了构件的表面状态，使之不能继续使用；腐蚀裂纹发展到临界尺寸，诱导疲劳裂纹的扩展或发生突然的脆性破坏。腐蚀损伤主要包括均匀腐蚀、电化学腐蚀、摩擦腐蚀、空蚀、应力腐蚀和高温腐蚀等。
（3）接触疲劳接触疲劳是构件表面长期受到接触变应力的作用而产生裂纹或微粒剥落的现象，是一种介于疲劳和摩擦之间的破坏形式。接触疲劳相当于周期脉动压缩加载情况，它有疲劳裂纹的起源和逐渐扩展，最后形成剥落的过程，也有疲劳极限等，这些与一般疲劳相似。但是，它还存在着摩擦现象，其表面发生塑性变形，存在氧化磨损以及润滑介质的作用，这些又不同于疲劳，
而与磨损相似。接触疲劳损伤包括表面麻点、亚表面麻点和剥落等。
3.过量变形过量变形是金属构件在使用过程中产生超过设计配合要求的过量形变。过量变形的主要形式如下：
（1）过量弹性变形工程上通常用弹性模量来表示材料受力后产生弹性变形的能力。弹性模量是材料对弹性变形的抗力指标，是衡量材料刚度的参数，弹性模量愈大，材料的刚度愈大，在一定应力作用下产生的弹性变形就愈小。
金属构件在实际应用中需要限制过量弹性变形，要求具有足够的刚度。过量的弹性变形使构件运转时不平稳，达不到设计的性能要求。因此，刚度是零件和结构设计的重要问题之一。零件或结构的刚度除取决于材料的弹性模量外，还与零件或结构的尺寸和形状有关。
（2）过量塑性变形（即永久变形）
过量塑性变形是构件失效的重要方式，轻则使装备工作状态恶化，重则使装备不能继续运行，甚至破坏。构件的设计是不允许有永久变形的。
塑性变形与弹性变形不同，塑性变形对材料内部组织结构及外部各种因素均十分敏感。
不仅材料的成分、组织结构不同时塑性变形能力不同，而且温度、加载速度、表面状态和应力状

[Page 272]
第6章焊接结构设计及制造
263
态等外界条件不同时对塑性变形抗力也有很大的影响。
4.材质变化失效材质变化失效是由冶金因素、化学作用、辐射效应和高温长时间作用等因素引起材质变化，使材料性能降低而发生的失效现象。
以上几种失效形式中，以断裂失效危害最大，特别是脆性断裂，是焊接结构工作的最大威胁。脆性断裂总是突然发生，往往引起灾难性的破坏。表面损伤往往是断裂的前奏，表面损伤处常常是裂纹的发源地，最后导致构件的断裂。过量变形影响构件的配合精度，使构件不能使用，或者加速构件的破坏。
焊接结构的设计目标是确保结构在正常工作条件下不会发生失效。
6.2.3焊接结构安全风险防控工程结构在制造和使用过程中都带有一定的风险。风险由两部分组成：一是危险事件出现的概率；二是一旦危险出现，其后果严重程度和损失的大小。危险是可能产生潜在损失的征兆，是风险的前提，没有危险就无所谓风险。在焊接结构制造和使用过程中，应对风险有足够的认识。在焊接结构完整性监测中，风险分析要正确识别高风险的区域，确定可能导致结构破坏的主控因素，为焊接结构合于使用分析提供基础。
根据系统安全的理论和方法，认为系统中存在的危险源是事故发生的根本原因。危险源安全的基本内容就是辨识系统中的危险源，采取措施消除和控制系统中的危险源，使系统安全运行。因此，焊接结构安全风险防控的首要任务是风险源识别。为降低工程中的各类风险，对于重要的焊接结构应开展风险识别、分析与评估、对策（处理）和控制等一系列活动，其中风险分析是比较普遍和关键的工作项目。风险分析流程见图6-1。
建造合同风险识别风险分析与评估风险处理计划风险排序和汇总风险汇总清单风险对策（处理）
风险评估报告图6-1风险分析流程工程风险后果的严重程度可分为：
不严重一一对人员伤害、对环境污染均很小，经济损失也小；
严重一对人员可能伤害、甚至死亡，对环境可能污染，有明显的经济损失；
很严重一很大可能性导致一些人员伤害或死亡，明显的环境污染和巨大经济损失。

[Page 273]
264
焊接结构原理（第2版）
焊接结构安全风险防控是将风险限定在一个可接受的水平上。风险可接受程度要根据结构及使用条件、风险的预见性与可控性、风险后果、经济可承受性等多种因素的制约。制定可接受风险准则，除了考虑人员伤亡、结构损坏和财产损失外，环境污染和对人健康潜在危险的影响也是一个重要因素。
工程技术人员要掌握风险分析与控制的方法，提高应对风险的能力。焊接结构的风险性与结构的完整性密切相关，保证结构的完整性是降低技术风险的关键。材料及焊接质量是结构完整性的基础，因此，必须从防范风险的角度来重视材料及焊接技术。
6.3焊接结构承载能力的设计方法
6.3.1常规设计方法常规设计方法也称为许用应力法，即在强度计算中以材料的屈服极限，在稳定性计算中以稳定临界应力，在疲劳强度计算中以疲劳强度极限除以一定的安全系数，分别得到强度、稳定性和疲劳强度的许用应力。结构构件的计算应力不得超过其相应的许用值。
为了避免焊接结构失效，设计计算所依据的准则是与零件的失效形式密切相关的。一个构件可能有多种失效形式，但在设计时，应根据其主要的失效形式而采用相应的计算准则。
1.强度准则强度是构件抵抗整体断裂、塑性变形和表面接触疲劳的能力。例如：对于一次断裂，应力不超过材料的强度极限；对于疲劳破坏，应力不超过零件的疲劳极限；对于残余变形，应力不超过材料的屈服极限。其一般的表达式为
(6-1)
考虑到各种偶然性或难以精确分析的影响，式（6-1）右边要除以设计安全系数n，即
<m=[o]
（6-2)
式中：m一极限应力。对应于一次断裂、疲劳断裂、塑性变形和表面接触疲劳，分别为材料的强度极限、构件的疲劳极限、材料的屈服极限和零件的接触疲劳极限。
[o]一许用应力。
n一安全系数，其选择既要确保安全、可靠、耐用，又要充分利用材料，做到技术先进，
经济合理。
2.刚度准则刚度是构件抵抗弹性变形的能力。如果构件的刚度不够，就会因过大的弹性变形而引起失效。刚度准则是指构件在载荷作用下产生的弹性变形量不超过许用变形量。其表达式为
y≤[y]
(6-3)
式中：y一弹性变形量，可由各种求变形量的理论或实验方法确定；
[y]一许用变形量，即结构工作性能所允许的极限值，应随不同的工作情况，由理论值或经验值来确定其合理的数值。
3.寿命准则寿命是焊接结构能正常工作延续的时间。影响构件寿命的主要失效形式为腐蚀、磨损和

[Page 274]
第6章焊接结构设计及制造
265
疲劳。由于它们各自的产生机理和发展规律不同，应有相应的寿命计算方法。但对于腐蚀和磨损，目前尚无法列出相应的寿命准则。对于疲劳寿命，通常是用求出使用寿命时的疲劳极限来作为计算的依据。
4.振动稳定性准则振动是指结构发生周期性的弹性变形现象。一般情况下，构件的振幅较小。但当构件的固有频率f与激振源的频率接近或成整倍数关系时，零件就要发生共振，振幅急剧增大，致使构件破坏。这种现象称为失去振动稳定性。振动稳定性准则是指设计时使结构中受激振作用的各零件的固有频率与激振源的频率f，错开。其条件式通常为
0.85f>f，或1.15f<fp
(6-4)
由于激振源的频率通常为确定值，故当不能满足上述条件时，可用改变构件和系统的刚性、改变支承位置、增加或减少辅助支承等办法来改变零件的固有频率f，以避免发生共振。
此外，采用隔振元件把激振源与构件隔开以防止振动传播；采用阻尼以消耗引起振动的能量等措施，都可改善结构的振动稳定性。
6.3.2概率极限状态设计法
1.结构的可靠度结构在规定的时间内，规定的条件下，完成预定功能的能力，称为结构的可靠性。结构可靠度是对结构可靠性的定量描述，即结构在规定的时间内，规定的条件下，完成预定功能的概率。对结构可靠度的要求与结构的设计基准期长短有关，设计基准期长，可靠度要求就高，反之则低。
2.结构的极限状态整个结构或结构的一部分超过某一特定状态就不能满足设计规定的某一功能要求，称此特定状态为该功能的极限状态。极限状态实质上是结构可靠与不可靠的界限，故也可称为界限状态。对于结构的各种极限状态，均应规定明确的标志或限值。
根据有关技术标准，承重结构应按下列二类极限状态进行设计：
①承载能力极限状态对应于结构或构件达到最大承载能力或出现不适于继续承载的失稳定，结构转变为机动体系和结构倾覆。
②正常使用极限状态对应于结构或构件达到正常使用或耐久能力的某项规定的限制值，包括影响结构、构件和非结构构件正常使用或耐久性能的局部损坏。
承载能力极限状态与正常使用极限状态相比较，前者可能导致人身伤亡和大量财产损失，
足够的重视。
3.概率极限状态设计原理影响结构完成特定功能的两个基本因素是载荷效应S和结构抗力R。载荷效应是指载荷作用在结构上所引起的结构及其构件的应力和变形；结构抗力是指结构及其构件承受载荷效应的能力。

[Page 275]
266
焊接结构原理（第2版）
结构的功能函数可表示为
Z=R-S
(6-5)
由于R和S都是随机变量，其函数Z也是一个随机变量。功能函数Z存在以下三种可能状态：
>0结构处于可靠状态
Z=R-S
结构达到极限状态
结构处于失效状态结构或构件的失效概率可表示为
P=P(Z<0)
(6-6)
设R和S的概率统计值均服从正态分布，可分别算出它们的平均值μRμs和标准差oR、
0s，则功能函数Z也服从正态分布，其平均值和标准差分别为
(6-7)
μz=μR-μs
=√+
(6-8)
图6-2所示为功能函数为正态分布的概率密度曲线。图中由一∞0～0的阴影面积表示
Z<O的概率，即失效概率，需采用积分法求得。在正态分布的概率密度曲线中存在着Z的平均值和标准差的下述关系：
βo2=μz
或
β=μ
(6-9)
f(Z)
BIOZ
B2OZ2
失效可靠图6-2功能函数Z的概率密度曲线
β值与失效概率存在着对应关系
P=Φ(-β)
(6-10)
式中：（·)—
标准正态分布函数。
由式（6-10）可知，只要求出β值就可获得对应的失效概率P（而可靠度为P，=1一P），
故称β为结构构件的可靠度指标。P：与可靠度指标β的关系如表6-1所列。
表6-1失效概率与可靠度指标的对应关系
2.52.73.23.74.2
5X10-33.5X10-36.9×10-41.1X10-41.3X10-s

[Page 276]
第6章焊接结构设计及制造
267
将式（6-8）和式（6-9）代人式（6-10）有
β=μ=μRμs
(6-11)
当R和S的统计值不按正态分布时，结构构件的可靠度指标应以它们的当量正态分布的平均值和标准差代人式（6-11）来计算。当功能函数Z为非线性函数时，可将此函数展为泰勒级数而取其线性项计算β。
由于β的计算只采用分布的特征值，即一阶原点矩（均值）和二阶中心矩（方差即标准差的平方），对非线性函数只取线性项，而不考虑Z的全分布，敌称此法为一次二阶矩法。
结构构件设计时采用的可靠度指标，可根据对现有结构构件的可靠度分析，并考虑使用经验和经济因素等确定。有关技术标准规定，结构构件承载能力极限状态的可靠度指标，不应小于表6-2所列的指标。
表6-2结构构件承载能力极限状态的可靠度指标安全等级破坏类型一级二级三级延性破坏
3.73.22.7
脆性破坏
4.23.73.24.承载能力极限状态表达式为了应用简便并符合人们已熟悉的形式，可将式（6-11）作如下变换：
μS=μR-β√o+o
由于
故得
μs+ass≤μR-aRR
(6 -12)
式中：
αs=
VO+
式（6-12）的左、右分别为S和R的设计验算点坐标S*和R*，可写为
S*≤R*
(6 -13)
为便于实际应用，须采用有关的载荷代表值、材料性能标准值、几何参数标准值以及各种分项系数等表达。若载荷效应S*只包括永久载荷和一种可变载荷，即
S*=SG+SQ
则式（6-13）可写为
SG +S≤R

[Page 277]
268
焊接结构原理（第2版）
分项系数设计表达式可写成
式中的载荷效应和抗力都是指标准值。作用分项系数（包括荷载分项系数YG、YQ）和结构构件抗力分项系数YR应根据结构功能函数中基本变量的统计参数和概率分布类型，以及表6-2
所列的结构构件可靠度指标，通过计算分析，并考虑工程经验确定。
6.3.3分析设计
1.分析设计的基本思想常规设计以弹性失效准则为基础，未对结构整体的各处应力作确切的数值计算，且所采用的应力限制条件并未区分应力性质，而是采用统一强度限制条件，不能满足焊接结构多种失效模式的设计要求。随着弹塑性力学及有限元方法的发展，计算出结构任意处的应力成为可能。
分析设计是对结构进行详细的应力分析，然后进行应力分类，且对不同类型应力按不同的设计准则来限制，合理地采用区别对待的方法。
分析设计的设计步骤为：结构分析→应力分析→应力分类→计算应力强度→校核应力强度。分析设计采用最大剪应力理论（第三强度理论）作为判据，采用较高的许用应力，降低了自重载荷，提高了有效载荷。与常规设计相比，分析设计的计算工作量大，对材料、制造、检验的要求更严格。
2.应力分类根据应力产生的原因和应力分布，对失效的影响分为：一次应力P、二次应力Q和峰值应力F。
①一次应力P也称基本应力，包括薄膜应力（P）和弯曲应力（P），由外载（压力和其他机械载荷）在结构中产生的应力（正应力或剪应力），满足外载-内力平衡，不具有自限性。
以及热应力和残余应力，满足变形协调条件。
③峰值应力F包括构件局部形状改变所引起的应力，高度局部性，不会引起整个结构的明显变形；是导致疲劳破坏、脆性断裂的可能根源。峰值应力F一般定义为基本应力乘以应力集中系数减1，即
F=（K-1)(Pm+P)
(6-14)
总应力为构件截面的基本应力、二次应力和峰值应力的叠加（见图6一3）。
应当注意，只有韧性较高的材料，允许出现局部塑变，上述分类才有意义（即应力分类的前提条件是材料为塑性材料）；若是脆性材料，P和Q影响没有明显不同，应力分类就没有意义；
压缩应力主要与容器稳定性有关，也不需分类。
3.应力强度在分析设计中不是对应力本身进行评定，而是对其应力强度进行评定。定义计算点上的最大主应力与最小主应力之差为应力强度，即
S=01-03
根据应力分类及组合，可分别定义如下：

[Page 278]
第6章焊接结构设计及制造
269
P+P,+Q
(a）一次应力（PmP）（b)二次应力（②)
(c)峰值应力(F)
(d)总应力(P+P+Q+F)
图6-3应力分类
①一次总体薄膜应力强度S1（由P_算得）；
②一次局部薄膜应力强度S（由PL算得）；
③一次薄膜（总体或局部）加一次弯曲应力强度Sm（由P十P算得）；
④一次加二次应力强度Sv（由P十P十Q算得）；
5峰值应力强度Sv（由P+P+Q+F算得）。
一次应力强度是以极限分析原理为依据来确定其许用值。控制一次应力极限是为了防止过分弹性变形，包括稳定在内。
控制一次应力与二次应力叠加的极限是为了防止过分弹性变形的增长性破坏一塑性不安定（塑性疲劳）。
控制峰值应力极限的目的是防止由周期性载荷引起的疲劳破坏，所以要对各类应力提出限制条件。
上述五个基本应力强度值的限制条件如下：
(S1≤KSm
单独校核
IS≤1.5KSm
Sm≤1.5KSm（塑性分析-极限分析导出）
组合校核<Sv≤3Sm（塑性分析-安定性分析导出）
Sv≤S（疲劳分析确定）
式中：K—载荷组合系数，与载荷和组合方式有关，K=1.0~1.25；
Sm——设计应力强度值；
S。一—由疲劳曲线所确定的许用应力强度幅值。
当各类应力同时存在时，上面五个条件要同时满足。
分析设计在现代压力容器设计中得到了高度重视。压力容器分析设计的基础是对容器关键部位逐一进行详细应力计算，然后进行应力分类，且对不同类型应力按不同的设计准则来评定。
表6-3所列为压力容器典型零部件的应力分类。

[Page 279]
270
焊接结构原理（第2版）
表6-3
压力容器典型零部件中的应力分类零部件名称位置应力的起因应力分类符号
一次总体薄膜应力内压远离不连续处沿壁厚的应力梯度（如厚壁筒）
的壳壁圆筒形或球薄膜应力
轴向温度梯度
形壳体弯曲应力
与封头或法兰局部薄膜应力
内压的连接处弯曲应力
外部载荷或沿整个截面平均的总体薄膜应力
力矩，或内压应力分量垂直横截面沿整个容器的任何截面外部载荷或沿整个截面的弯曲应力
力矩应力分量垂直于横截面任何筒体或
局部薄膜应力
封头在接管或其他外部载荷或弯曲应力
开孔的附近力矩，或内压峰值应力
壳体和封头薄膜应力
任何位置间的温差弯曲应力
图6－4所示为一承受高压的容器部分断面，各区域的应力分类如下：
①部位A属于远离结构不连续的区域，受内压
及径向温差载荷。由内压产生的应力分两种情况：当筒体尚属薄壁容器时，其应力为一次总体薄膜应力
（Pm）；当属厚壁容器时，内外壁应力的平均值为一次总
BP+Q+F
体薄膜应力（P），而沿壁厚的应力梯度划为二次应力(Q)。
BPL+Q+F
②部位B包括B、B及B等三个几何不连续
部位，均存在由内压产生的应力。但因处于不连续区，
该应力沿壁厚的平均值应划为一次局部薄膜应力
APm+F或（Pm+Q+F)
（PL），应力沿壁厚的梯度为二次应力（Q）。由总体不连续效应产生的弯曲应力也为二次应力（Q），而不连续
PL+Q+F
效应的周向薄膜应力应偏保守地划为一次局部薄膜应力（P）。另外，由径向温差产生的温差应力已如部位
APL+Q+F
A所述，作线性化处理后分为二次应力与峰值应力之和（Q十F)。因此，B、B2和B。各部位的应力分类为
(P+Q+F)。
PL+Q+FC
③部位C
内压在球壳与接管中产生的应力图6-4压力容器的应力分类
（P十Q）：球壳与接管总体不连续效应产生的应力
（P十Q）；径向温差产生的温差应力(Q十F）；因小圆

[Page 280]
第6章焊接结构设计及制造
271
角（局部不连续）应力集中产生的峰值应力（F）。总计应为P，十Q十F。由于部位C未涉及管端的外加弯矩，管子横截面中的一次弯曲应力（P，）便不存在。又由于部位C为拐角处，内压引起的薄膜应力不应划为总体薄膜应力（P），而应分类为一次局部薄膜应力（P）。
圆筒壳中轴向温度梯度所引起的热应力，接管和与之相接壳体间的温差所引起的热应力，
壳壁径向温差引起的热应力的当量线性分量以及厚壁容器由压力产生的应力梯度，都属于二次应力。
由径向温差引起的温差应力沿壁厚呈非线性分布（见图6-5），近壁面（例如内壁）温差应力的梯度很大。将非线性分布的温差应力作等效的线性化处理，线性与非线性间的差值分类为峰值应力（见图6-6）。
平均应力；应力梯度当量线性应力：峰值应力图6一6外加热厚壁圆筒环向热应力的线性化处理图6一5内压厚壁圆筒环向应力的分解
4.应力分析的有限元法未知量，并在每一单元中假设一个近似插值函数以表示单元中场函数的分布规律；进而利用力学中的某种变分原理去建立用以求解节点未知量的有限元分析方程，从而将一个连续域中的定的插值函数确定单元上以至整个集合体上的场函数。
有限元法解题的一般步骤是：结构的离散化，选择位移模式，建立平衡方程，求解节点位移，计算单元中的应变和应力。其中，结构的离散化是有限元的基础。所谓离散化，就是将分析的结构分割成为有限个单元体，使相邻单元体仅在节点处相连接，而以此单元的结合体去代替原来的结构。如果分析的对象是二维或者三维的连续介质，就要根据实际物体的形状和对于计算结果所要求的精度来确定单元的形状和剖分方式。
选定离散结构所用的单元后，要对典型单元进行特性分析，分析的时候首先要对单元假设一个位移插值函数，或者选择一个位移模式。选择了位移模式，就可以通过节点的位移得到该节点所在的单元体内任意一点的位移。同时，也可以用几何关系和应力应变关系来导出单元体的应力应变关系式。
一般情况下，要对结构或者构件通过某一种能量变分原理来建立平衡方程、边界条件以及初始条件。例如对于有限元的位移法，就是通过最小势能原理来建立结构的节点位移和节点载荷之间的关系式，即结构的平衡方程。

[Page 281]
272
焊接结构原理（第2版）
将通过能量原理建立的平衡方程以及给出的边界条件、初始条件，联立方程式进行求解，
可以得到所有的节点位移；再依据这些节点位移，通过上面选择的位移模式，就可以得到任意一点的应力和应变。
图6-7和图6-8所示分别为焊接接头的有限元模型和焊接节点的有限元模型。
0.512=5
h=1045
b=50.5t=5
L=50
(a)儿何模型
(b)有限元模型图6-7焊接接头的有限元分析图6一8焊接节点的有限元分析
6.3.4面向结构完整性的设计面向结构完整性的设计要点是既考虑传统的强度和刚度要求，又强调耐久性和损伤容限的抗断裂性能，并要求从这两个方面同时保证结构的使用功能，因此该方法具有系统性、整体性与综合性。这里仅介绍几种常用的结构完整性设计方法。
1.破损一安全设计实践表明，采用传统的安全寿命设计还远不能保证安全。即使结构在材料的疲劳限下工作，也会萌生疲劳裂纹（见图6一9），虽然不一定发生明显的扩展，但也构成对结构损伤。破损一安全设计方法允许结构在规定的使用年限内产生疲劳裂纹，并允许疲劳裂纹扩展，但其剩余强度大于限制载荷，而且在设计中要采取断裂控制措施，如采用多传力设计和设置止裂板

[Page 282]
第6章焊接结构设计及制造
273
等，以确保裂纹在被检测出来而未修复之前不致造成结构破坏。破损安全原则常常与安全寿命原则混合使用。
疲劳极限可能萌生裂纹，但不发生扩展。无宏观裂）纹，不发生断裂
logN
图6-9低于疲劳极限的疲劳裂纹萌生结构在长期服役环境下的损伤导致其抗力性能随时间的增长而逐渐衰减（见图6－10），
其变化是一个缓慢的能量耗散和不逆的过程。结构的疲劳失效在理论上可以归结为环境载荷等驱动力超越材料或结构的抗力的情况下发生的后果。失效是结构或构件的极限状态，结构或构件的性能是以极限状态为基础进行衡量的。
实际强度
150K-
无损伤结构的静态强度要求损伤结构的破损一安全目标数分1007TT7777TT777TT777TTT777TTT8
荷的百
使用载
TTT
度伤程破损-安全设计包线大损最的理
UUUUUUUUUA
合损伤程度图6-10破损-安全设计要求
2.损伤容限设计损伤容限是指结构因环境载荷作用导致损伤后，仍能满足结构的静强度、动强度、稳定性和结构使用功能的要求的最大允许损伤状态。为了防止含损伤结构的早期失效，必须把损伤在规定的使用期内的增长控制在一定的范围内（见图6一11），使得损伤不发生不稳定（快速）
扩展，在此期间，结构应满足规定的剩余强度要求，以满足结构的安全性和可靠性。为了确定损伤容限，首先确定结构性能随蚀损伤的变化规律，确定损伤部位的环境谱及具体部位的应力

[Page 283]
274
焊接结构原理（第2版）
谱；然后计算结构损伤后的寿命，并评定不同损伤尺寸下的结构静强度、稳定性、结构功能等是否满足要求；最终确定损伤容限。
剩余强度剩余强度衰减过程最低剩余强度最小检修时间间隔
服务时间损伤尺寸损伤极限尺寸损伤扩展过程最小假设初始损伤尺寸最小检修时间间隔服务时间图6-11损伤容限设计损伤容限设计原则考虑到意外损伤的可能存在，即从飞行安全出发，为了谨慎，假定新的飞机结构存在初始损伤，其尺寸依据制造厂无损检验能力确定，要求达到足够的检出概率，然后对带裂纹结构进行断裂分析或试验，确定裂纹在变幅载荷下扩展到临界尺寸的周期，由此制定飞机检修周期（见图6-12）.即裂纹扩展周期检修周期分散系数式中：分散系数考虑到裂纹扩展速率的分散性和误差，比安全寿命的分散系数要小得多，一般可取为2。每次检修时对需要修理的损伤进行修理，使其在下一检修周期的扩展量仍处于允损伤程度不稳定损伤尺寸—
一安全损伤极限需要修理的最小破损损伤尺寸典型检查时间间隔
使用时间裂纹起始检查与修理时间时间间隔图6-12结构的裂纹扩展过程

[Page 284]
第6章焊接结构设计及制造
275
许范围内，从而保证结构的剩余强度要求（见图6一13）。裂纹的临界尺寸根据结构的残余强度不小于破损安全载荷的原则确定。破损安全载荷由强度规范规定，其数值因裂纹部位检测的难易而异。带裂纹结构的残余强度可用断裂力学方法计算或通过静力试验确定。裂纹扩展的速率通常用Paris公式计算。
裂纹尺寸裂纹尺寸临界裂纹尺寸首次安全检测初始裂纹失效→
初始裂纹尺寸尺寸
寿命
T寿命
(a)裂纹扩展
(b）修理作用图6-13裂纹扩展控制
3.耐久性设计耐久性是结构固有的一种基本能力，是指在规定时期内，结构抵抗疲劳开裂（包括应力腐蚀和氢脆引起的开裂）、腐蚀、热退化、剥离和外来物损伤作用的能力。
耐久性设计认为结构在使用前（在制造、加工、装配、运输时）就存在着许多微小的初始缺陷，结构在载荷/环境谱的作用下，逐渐形成一定长度和一定数量的裂纹和损伤，继续扩展下去将造成结构功能损伤或维修费用剧增，影响结构的使用。耐久性方法首先要定义疲劳破坏严重细节（如孔、槽、圆弧、台阶等）处的初始裂纹质量（见图6-14），描绘与材料、设计、制造质量相关的初始疲劳损伤状态，再用疲劳或疲劳裂纹扩展分析预测在不同使用时刻损伤状态的变化，确定其经济寿命，制定使用、维修方案。
TTCI分布
EIFS主曲线
EIFS分布时间图6-14原始疲劳质量模型现的裂纹群：由仅考虑材料的疲劳抗力，发展到考虑细节设计及其制造质量对疲劳抗力以上各

[Page 285]
276
焊接结构原理（第2版）
种疲劳设计方法，都反映了疲劳断裂研究的发展和进步。
耐久性/损伤容限定寿设计思想是20世纪70年代迅速发展起来的，并最具生命力的一种新的设计思想。其技术路线是用耐久性设计定寿，用损伤容限设计保证安全。耐久性和损伤容限设计要求是相容的、互补的。在实际结构设计中，要求结构既有好的耐久性，即延迟开裂的特性，又有好的损伤容限特性，即裂纹缓慢扩展的特性。
以上各种焊接结构设计方法，都反映了焊接结构研究的发展和进步。但是，由于焊接结构强度的影响因素多，使用条件和环境差别大，各种方法不是相互取代，而是相互补充的。不同的焊接结构构件，不同的使用情况，应根据需要选用合理的设计方法。
6.4焊接结构的构造设计
6.4.1截面设计截面设计是结构刚度计算的主要工作。
1.抗弯截面设计梁构件的抗弯刚度与材料的弹性模量和截面的抗弯惯性矩的乘积成正比。材料确定后，
构件的抗弯刚度主要由抗弯惯性矩的大小决定。最理想的抗弯截面形状应当是用最少的材料来获得最大抗弯惯性矩，即在截面积相同（材料消耗相同）的情况下，选择抗弯惯性矩最大的截面形状。
2.抗扭截面设计构件的抗扭刚度与材料的剪切弹性模量和截面的抗扭惯性矩的乘积成正比。材料确定后，构件的抗扭刚度主要由抗扭惯性矩的大小决定。
6.4.2可达性设计在焊接结构设计时需要考虑焊接的可达性和检验的可达性。焊接的可达性是使每条焊缝都能方便地施焊，不同的焊接方法和焊接设备，要求的条件不同；检验的可达性应使需要质量检验的焊缝能顺利地进行检验，不同的检验方法具有不同的要求。采用不同的焊接或检验方法，对结构的开性有不同的要求。焊接结构的开散性与装配焊接方法有密切关系，调整装配焊接过程可有效地改善结构的开性，进而保证焊接和检验的可达性。
焊缝位置应便于施焊，有利于保证焊缝质量。焊缝可分为平焊缝、横焊缝、立焊缝和仰焊缝四种形式（见图6－15）。管口对接环焊缝的空间位置如图6－16所示。其中，施焊操作最方便、焊接质量最容易保证的是平焊缝，因此在布置焊缝时应尽量使焊缝能在水平位置上进行焊接。这样，就可选择既能保证良好的焊接质量，又能获得较高生产率的焊接方法，如埋弧焊和熔化极气体保护焊。对于立焊接头宜采用熔化极气体保护焊（薄板）、气电焊（中厚度），当板厚超过30mm时可采用电渣焊。
T形、十字形和角接接头处于平焊位置进行的焊接称为船形焊，亦称为平位置角焊，见图6-17。船形焊相当于开90°角的Y形坡口内的水平对接焊，焊后焊缝成形光滑美观，一次焊成的焊脚尺寸范围较宽，对焊工的操作技能要求也较低，但一次焊成的焊缝凹度较大。
管子水平固定对接焊时，因同时包含仰、立、平三种焊接位置，所以称为全位置焊，也称为管子的水平固定焊，见图6-18。

[Page 286]
第6章焊接结构设计及制造
277
平焊横焊立焊仰焊
(a)对接焊缝平焊横焊立焊仰焊
(b)角焊缝图6-15
焊缝的空间位置水平转动水平固定垂直固定
45°固定焊图6-16管口对接环焊缝的空间位置
11-半圆起点；2—仰焊；3-仰立焊；
4-平立焊；5-平焊；6-半圆终点图6-17船形焊示意图图6-18水平管固定口焊接位置分布除焊缝空间位置外，还应考虑各种焊接方法所需要的施焊操作空间。图6一19所示为考虑焊条电弧焊施焊空间时，对焊缝的布置要求；图6-20所示为考虑点焊或缝焊施焊空间（电极位置)时的焊缝布置要求。

[Page 287]
278
焊接结构原理（第2版）
ITM
(a)合理
(b)不合理图6-19手工电弧焊对操作空间的要求
(a合理
(b)不合理图6-20电阻点焊和缝焊时的焊缝布置
6.4.3焊接应力和变形控制设计焊缝位置对焊接应力和变形以及焊接生产率均有较大影响，通过合理布置焊缝来减小焊接应力和变形主要有以下途径：
（1）尽量减少焊缝数量多一条焊缝就多一处内应力源；过大的焊缝尺寸，焊接时受热区加大。使引起残余应力与变形的压缩塑性变形区或变量增大。采用型材、管材、冲压件、锻件和铸钢件等作为被焊材料，
不仅能减小焊接应力和变形，还能减少焊接材料消耗，提高生产率。图6-21所示为箱体构件，如采用型材或冲压件（见图6-21（b））焊接，可较板材（见图6-21（a））减少两条焊缝。
（2）选择合理的焊缝形状和尺寸在保证结构有足够承载能力的前提下，应采用尽量小的焊缝尺寸。尤其是角焊缝尺寸，最容易盲目加大。焊接结构中有些仅起联系作用或受力不大，经强度计算尺寸甚小的角焊缝，应按板厚选取工艺上可能的最小尺寸。
对受力较大的T形或十字形接头，在保证强度相同条件下，采用开坡口的焊缝比不开坡口而用一般角焊缝可减少焊缝金属，对减小角变形有利，见图6-22。
(a)板材焊接
(b)型材成冲压件焊接
(a)不开坡口
(b)开坡口图6-21减少焊缝数量图6-22相同承载能力的十字形接头

[Page 288]
第6章焊接结构设计及制造
279
选择合理的坡口形式。相同厚度的平板对接，开单面V形坡口的角变形大于双面V形坡口。因此，具有翻转条件的结构，宜选用两面对称的坡口形式。
（3）尽可能分散布置焊缝如图6-23所示，焊缝集中分布容易使接头过热，从而使材料的力学性能降低。焊缝过分集中使应力分布更不均匀，而且还会出现双向或三向复杂的应力状态。两条焊缝的间距一般要求大于3倍或5倍的板厚。
(a)不合理
(b)合理图6-23分散布置焊缝
（4）尽可能对称分布焊缝焊缝的对称布置可以使各条焊缝的焊接变形相抵销，对减小梁柱结构的焊接变形有明显的效果。
图6-24所示为箱形结构，图（a）中焊缝集中于中性轴一侧，弯曲变形大，图（b）中的焊缝安排合理。图（a）的筋板设计，使焊缝集中在截面的中性轴下方，筋板焊缝的横向收缩集中在下方，将引起上拱的弯曲变形。改成图（b）的设计，就能减小和防止这种变形。
(a)不合理
(b合理图6-24对称分布焊缝
（5）焊缝应尽量避开机械加工面一般情况下，焊接工序应在机械加工工序之前完成，以防止焊接损坏机械加工表面。此时，焊缝的布置也应尽量避开需要加工的表面，因为焊缝的机械加工性能不好，且焊接残余应力会影响加工精度。如果焊接结构上某一部位的加工精度要求较高，又必须在机械加工完成之后进行焊接工序时，则应将焊缝布置在远离加工面处，以避免焊接应力和变形对已加工表面精度的影响，如图6-25所示。
6.4.4抗震性设计只有重要的结构要求地震情况下不得损坏时，才考虑地震载荷的校核。钢结构的震害主要有节点连接的破坏、构件的破坏以及结构的整体倒塌三种形式。1994年美国诺斯里奇
（Northridge）地震和1995年日本阪神地震均造成了很多梁柱刚性节点的破坏。图6-26所示是诺斯里奇地震时，H形截面的梁柱节点的典型破坏形式。由图中可见，大多数节点破坏发

[Page 289]
280
焊接结构原理（第2版）
下翼缘与柱的连接焊缝又存在许多缺陷造成的。
(a)不合理
(b)合理图6-25焊缝远离机械加工表面
H形钢梁
H形钢梁。。。。
图6-26美国诺斯里奇地震中的梁柱连接裂缝图6-27（a）所示为焊缝连接处的多种失效模式。保留施焊时设置的衬板，造成下翼缘坡口熔透焊缝的根部不能清理和补焊，在衬板和柱翼缘板之间形成了一条“人工缝”，在该处形成的应力集中促进了脆性破坏的发生，这可能是造成破坏的重要工艺原因。
图6-27（b）所示是日本阪神地震中带有外伸横隔板的箱形柱与H形钢梁刚性节点的破坏形式。图中：1表示梁翼缘断裂模式；2和3表示焊接热影响区的断裂模式；4表示横隔板断裂模式。上述连接破坏时，梁翼缘已有显著的屈服或局部屈曲现象。此外，连接裂缝主要向梁的一侧扩展，这主要和采用外伸的横隔板构造有关。
为了提高结构抗地震破坏的能力，除了要求选用优质的钢材和焊材以及保证焊接质量外，
在焊接结构设计方面也必须保证具有必要的抗震承载能力。在焊接结构设计中应避免因部分结构或构件破坏而导致整个结构丧失抗震能力或对重力载荷的承载能力。结构应具有良好的变形能力和消耗地震能量的能力。例如，为了避免传统的梁柱刚性节点发生脆性破坏，可采用图6-28所示的在节点附近削弱梁翼缘截面的办法，或采用图6-29所示的在节点处设置加强梁段的方法，使梁中承受最大应力的截面离开梁柱接触表面，充分发挥塑性转动能力和消耗地震能量的能力。

[Page 290]
第6章焊接结构设计及制造
281
箱形柱
H形钢梁箱形柱梁腹板扇形开口梁翼缘横隔板横隔板焊缝处断裂
1—梁翼缘断裂模式；2，3一焊接热影响区的断裂模式；4—横隔板断裂模式
(a)焊缝的多种失效模式
(b)局部放大图6-27H形钢梁刚性节点的破坏翼缘改窄
(切割面刨光)
二二加厚或加厚翼缘板翼缘减弱段
(a)翼缘截面削窄
+#++1
上下翼缘钻孔
(b）翼缘钻孔短梁段在工厂焊于柱上图6-29采用加强短梁段的树状梁柱节点图6-28用狗骨式翼缘板及翼缘钻孔法使塑性铰外移
5焊接结构制造
6.5
焊接结构制造是根据产品技术要求，生产条件，应用现代焊接及相关技术生产合格的结构。焊接结构制造过程必须充分考虑焊接结构特点、焊接方法的适用性、材料的焊接行为等要素。
6.5.1结构焊接工艺性焊接结构可分为结构与零部件两大类。这些不同结构的焊缝长短、形状、焊接位置等各不

[Page 291]
282
焊接结构原理（第2版）
相同，因而适用的焊接方法也会不同。结构类产品中规则的长焊缝和环缝宜用理弧自动焊。
焊条电弧焊用于打底焊和短焊缝焊接。零部件接头一般较短，可根据其精度要求，选用气体保护焊、电阻焊、摩擦焊或电子束焊。形状规则的焊缝宜采用适于机械化的焊接方法。结构件焊接工艺需要考虑的主要因素有以下几方面：
1.工件厚度工件的厚度可在一定程度上决定所适用的焊接方法。每种焊接方法由于所用热源不同，
都有一定的适用的材料厚度范围。在推荐的厚度范围内焊接时较易控制焊接质量和保持合理的生产率。
手工电弧焊板厚6mm以上对接时，一般要开设坡口，对于重要结构，板厚超过3mm就要开设坡口。厚度相同的工件常有几种玻口形式可供选择，Y形和U形坡口只需一面焊，可焊到性较好，但焊后角变形大，焊条消耗量也大些。双Y形和双面U形坡口两面施焊，受热均匀，变形较小，焊条消耗量较小，在板厚相同的情况下，双Y形坡口比Y形玻口节省焊接材料
1/2左右，但必须两面都可焊到，所以有时受到结构形状限制。U形和双面U形坡口根部较宽，容易焊透，且焊条消耗量也较小，但坡口制备成本较高，一般只在重要的受动载的厚板结构中采用。
2.接头形式和焊缝布置根据焊接结构的使用要求和所用母材的厚度及形状，焊接接头常采用的类型如图3-1所示。其中对接接头适用于大多数焊接方法。钎焊一般只适于连接面积比较大而材料厚度较小的搭接接头。
3.焊缝布置产品中各个接头的位置往往根据产品的结构要求和受力情况决定。这些接头可能需要在不同的焊接位置焊接，焊缝位置对焊接接头的质量、焊接应力和变形以及焊接生产率均有较大影响，因此在布置焊缝时，应考虑施焊与检测的可达性、焊接应力与变形控制等因素。
4.母材性能
（1）母材的物理性能母材的导热性能、导电性能、熔点等物理性能会直接影响其焊接性及焊接质量。当焊接导热系数较高的金属如铜、铝及其合金时，应选择热输人强度大、具有较高焊透能力的焊接方法，
以使被焊金属在最短的时间内达到熔化状态，并使工件变形最小。
（2）母材的力学性能被焊材料的强度、塑性、硬度等力学性能会影响焊接过程的顺利进行，如铝、镁一类塑性温度区较窄的金属就不能用电阻凸焊，而低碳钢的塑性温度区宽则易于电阻焊焊接；又如，延性差的金属就不宜采用大幅度塑性变形的冷焊方法。再如爆炸焊时，要求所焊的材料具有足够的强度与延性，并能承受焊接工艺过程中发生的快速变形。
（3）母材的冶金性能由于母材的化学成分直接影响了它的冶金性能，因而也影响了材料的焊接性。因此这也是选择焊接方法时必须考虑的重要因素。
5.生产条件
（1）技术水平在选择焊接方法以制造具体产品时，要顾及制造厂家的设计及制造的技术条件。其中，焊

[Page 292]
第6章焊接结构设计及制造
283
工的操作技术水平尤其重要。
（2）设备每种焊接方法都需要配用一定的焊接设备，包括：焊接电源、实现机械化焊接的机械系统、控制系统及其他一些辅助设备。电源的功率、设备的复杂程度、成本等都直接影响了焊接生产的经济效益，因此焊接设备也是选择焊接方法时必须考虑的重要因素。
（3）焊接用消耗材料焊接时的消耗材料包括：焊丝、焊条或填充金属、焊剂、钎剂、钎料和保护气体等。
各种熔化极电弧焊都需要配用一定的消耗性材料，如焊条电弧焊时使用涂料焊条；埋弧焊、熔化极气体保护焊都需要焊丝；电渣焊则需要焊丝、熔嘴或板极。埋弧焊和电渣焊除电极
（焊丝等）外，都需要有一定化学成分的焊剂。
钨极氩弧焊和等离子弧焊时需使用熔点很高的钨极、针钨极或铈钨极作为不熔化电极。
此外，还需要价格较高的高纯度的惰性气体。电阻焊时通常用电导率高、较硬的铜合金作电极，以使焊接时既能有高的电导率，又能在高温下承受压力和磨损。
1）焊条的选用根据熔渣化学性质的不同，焊条可分为酸性焊条和碱性焊条。
酸性焊条：熔渣中以酸性氧化物为主，氧化性强，合金元素烧损大，故焊缝的塑性和韧度不高，且焊缝中氢含量高，抗裂性差，但酸性焊条具有良好的工艺性，对油、水、锈不敏感，交直流电源均可用，广泛用于一般结构件的焊接。
碱性焊条（又称低氢焊条）：药皮中以碱性氧化物以莹石为主，并含较多铁合金，脱氧、除氢、渗金属作用强，与酸性焊条相比，其焊缝金属的含氢量较低，有益元素较多，有害元素较少，
因此焊缝力学性能与抗裂性好，但碱性焊条工艺性较差，电弧稳定性差，对油污、水、锈较敏感，
抗气孔性能差，一般要求采用直流焊接电源，主要用于焊接重要的钢结构或合金钢结构。
焊条的选择的主要考虑如下几方面：
①考虑母材的力学性能和化学成分焊接低碳钢和低合金结构钢时，应根据焊接件的抗拉强度选择相应强度等级的焊条，即等强度原则；焊接耐热钢、不锈钢等材料时，则应选择与焊接件化学成分相同或相近的焊条，即等成分原则。
②考虑结构的使用条件和特点对于承受动载荷或冲击载荷的焊接件，或结构复杂、大厚度的焊接件，为保证焊缝具有较高的塑性和韧度，应选择碱性焊条。
③考虑焊条的工艺性对于焊前清理困难，且容易产生气孔的焊接件，应当选择酸性焊条；如果母材中含碳、硫、磷量较高，则应选择抗裂性较好的碱性焊条。
④考虑焊接设备条件如果没有直流焊机，则只能选择交直流两用的焊条。
在确定了焊条牌号后，还应根据焊接件厚度、焊接位置等条件选择焊条直径。一般是焊接件愈厚，焊条直径应愈大。
2)焊剂在埋弧焊和电渣焊中，焊剂与焊丝配合使用，焊剂起着与焊条药皮类似的作用。焊剂通常可按焊剂的制造方法、化学成分、化学性质和颗粒结构进行分类。例如，按焊剂的制造方法分类，可分为熔炼焊剂和非熔炼焊剂两大类。熔炼焊剂是将各种原料按配方比例组成炉料，混合均匀后进行炉内熔炼而成。非熔炼焊剂可分为粘结焊剂和烧结焊剂。熔炼焊剂主要起保护作用，非熔炼焊剂除了保护作用外，还可以起脱氧、去硫、渗合金等冶金处理作用。我国目前使用

[Page 293]
284
焊接结构原理（第2版）
的绝大多数焊剂是熔炼焊剂。
3）焊丝焊丝可分为实芯焊丝和药芯焊丝两大类。
实芯焊丝广泛应用于埋弧焊、气体保护焊等焊接工艺。埋弧焊的焊丝直径为1，6～
6mm，起电极和填充金属以及脱氧、去硫、渗合金等冶金处理作用，为了获得高质量的埋弧焊焊缝，必须正确选配焊丝和焊剂。
药芯焊丝是将类似焊条药皮的药粉连续送人薄钢带被轧制为管状，经拉拔而成一定直径的焊丝。药芯焊丝可以与适当的焊剂或保护气体配合使用，也可以单独使用。使用药芯焊丝焊接时具有生产效率高、焊接工艺性好、焊缝力学性能高等特点。
6.焊接工艺规程焊接工艺规程是经评定合格的书面焊接工艺文件，以指导按法规的要求焊制产品焊缝，焊接工艺规程可用来指导焊工和焊接操作者施焊产品接头，以保证焊缝的质量符合法规的要求。
焊接工艺规程也是技术监督部门检查企业是否按法规要求生产焊接产品资格的证明文件之一，是企业质量保证体系和产品质量计划中最重要的质量文件之一。
焊接工艺规程应当列出为完成符合质量要求的焊缝所必需的全部焊接工艺参数，主要包括焊接方法，母材金属类别及厚度范围，焊接材料的种类、牌号、规格，预热和后热温度，热处理方法和制度，焊接工艺参数，接头及坡口形式，焊接顺序和焊后检查方法及要求。
焊接工艺规程的文件形式主要有工艺卡片、工序卡片、作业指导书、工艺守则等。
依据焊接工艺规程是否能获得符合技术要求的焊接接头，需要通过焊接工艺评定或焊接试验来确定。重要的焊接结构在编制焊接工艺规程之前都要进行焊接工艺评定。
7.焊接工艺评定焊接工艺评定是在产品施焊之前，对所制定的焊接工艺进行验证性试验，以确定焊接接头性能是否满足产品设计要求。通过评定的焊接工艺是制定焊接工艺规程的依据。重要的焊接结构在生产制造之前都要进行焊接工艺评定。
焊接工艺评定应根据有关标准提出评定项目，编制工艺评定任务书和指导书，然后进行焊接工艺评定试验。焊接工艺评定试验是用选定的焊接方法和工艺参数焊制试件，检验接头的各项性能，如拉伸、弯曲、冲击、硬度及金相等；亦可进行疲劳、断裂韧性、腐蚀等试验评定。试验结束后编写焊接工艺评定报告，根据试验结果决定所选定的工艺是否可行。评定为合格者，
则作为资料存档保存，用于编制焊接工艺规程；评定为不合格者，应分析原因，提出改进措施，
修改焊接工艺评定指导书，重新进行评定直至合格为止。
6.5.2焊接结构制造工艺焊接结构制造是指从投料开始，经过一系列工序，最后加工成焊接产品的过程（见图6－30）。
其中，主要的工序是备料加工、装配与焊接。
1.备料加工
（1）材料的矫正对金属材料在运输、保管等过程中出现的变形要进行矫正。金属材料矫正的方法主要有手工矫正、机械矫正和火焰矫正。

[Page 294]
第6章焊接结构设计及制造
285
材料零中成涂成装焊修品秘入仓库漆品配总检整库库工检验图6-30焊接结构制造过程
（2）材料表面清理常用的清理方法主要有机械法和化学法。机械法包括喷沙或喷丸、手动风砂轮或钢丝刷等。化学法主要是用溶液进行清理。
（3）画线、号料、放样按构件设计图纸的图形与尺寸1：1画在待下料的材料上，以便按画线图形进行下料加工的工序称为画线。根据图纸制作样板或样杆称为放样，应用样板或样杆在待下料的材料上进行画线的工序称为号料。计算机辅助切割系统则把号料与下料切割工序相结合，可实现自动快速下料。
（4）材料剪切与切割剪切是按材料上所画的线或根据剪床的尺寸设定将材料剪断的工艺。切割的方法主要有氧-乙炔火焰切割、等离子切割、激光切割等。
（5）焊接坡口加工为了保证焊透，需要根据板厚及焊接工艺方法的要求，把对接焊口的边缘加工成各种形式的坡口。坡口加工的方法主要有机械法及气割法。
（6）材料的变形加工根据焊接结构的设计形状，采用弯曲、冲压等工艺对材料进行成形加工。
2.装配工艺装配是使组成结构的零件、毛坯以正确的相互位置加以固定，然后再用规定的连接方法将已确定相互位置的零件连接起来。装配工艺直接关系到焊接结构的质量和生产效率。零件装配定位方法主要有夹具定位或画线定位，装配时零件的固定常用定位焊、装配焊接夹具来实现。重要焊件的生产必须采用夹具，以保证零件相对位置的准确。装配定位在经过定位和检验合格后，方可进行定位焊。
3.焊接焊接可以在夹具中或夹具外进行。需要预热的要按规定选用预热方法，多层焊时注意保持层间温度。焊前检查焊接设备与工艺参数、必要情况下先进行试板焊接，对所选焊接工艺进行评定。焊接过程中注意控制焊接变形和降低焊接应力，焊后根据需要进行消除应力处理和变形矫正。
6.5.3焊接制造自动化与智能化现代焊接技术的发展趋势是自动化与智能化。焊接机器人系统集中体现了在焊接自动化与智能化方面的优势。焊接机器人是从事焊接（包括切割与喷涂）的工业机器人。工业机器人

[Page 295]
286
焊接结构原理（第2版）
是一种多用途的、可重复编程的自动控制操作机，具有三个或更多可编程的轴，用于工业自动化领域。为了适应不同的用途，机器人最后一个轴的机械接口，通常是一个连接法兰，可接装不同工具或称末端执行器。焊接机器人就是在工业机器人的末轴法兰装接焊钳或焊（割）枪的，使之能进行焊接、切割或热喷涂。
焊接机器人的焊接操作控制有示教型和智能型，分别称为示教型焊接机器人和智能型焊接机器人。
示教型焊接机器人是通过示教，记忆焊接轨迹及焊接参数，并严格按照示教程序完成产品的焊接。只需一次示教，机器人便可以精确地再现示教的每一步操作。这类焊接机器人的应用较为广泛，适宜于大批量生产，用于流水线的固定工位上，其功能主要是示教再现，对环境变化的应变能力较差。
智能型焊接机器人可以根据控制指令自动确定焊缝的起点、空间轨迹及有关参数，并能根据实际情况自动跟踪焊缝轨迹、调整焊炬姿态、调整焊接参数、控制焊接质量。这是先进的焊接机器人，具有灵巧、轻便、容易移动等特点，能适应不同结构、不同地点的焊接任务。
根据用途，焊接机器人又可分为弧焊机器人和点焊机器人。
弧焊机器人（见图6一31）由焊接电源，控制系统、送丝机、焊枪等部分组成。对于智能机器人还应有传感系统，如激光或摄像传感器及其控制装置等。在弧焊过程中，焊丝端头的运动轨迹、焊枪姿态、焊接参数都要求精确控制。弧焊机器人多采用气体保护焊方法（MAG、MIG、
TIG），通常的晶闸管式、逆变式、波形控制式、脉冲或非脉冲式等的焊接电源都可以装到机器人上作电弧焊。送丝机构可以装在机器人的上臂上，也可以放在机器人之外，前者焊枪到送丝机之间的软管较短，有利于保持送丝的稳定性，而后者软管较长，当机器人把焊枪送到某些位证送丝稳定性的问题。
图6-31弧焊机器人焊接系统在焊接机器人中，点焊机器人占50%～60%，它由机器人本体、点焊系统和控制系统三大部分组成。点焊对所用的机器人的要求是不很高的。因为点焊只需点位控制，至于焊钳在点与点之间的移动轨迹没有严格要求。这也是机器人最早只能用于点焊的原因。点焊用机器人不仅要有足够的负载能力，而且在点与点之间移位时速度要快捷，动作要平稳，定位要准确，以缩短移位的时间，提高工作效率。
焊接机器人必须配备相应的外围设备组成一个焊接机器人系统才有意义。如果工作在整

[Page 296]
第6章焊接结构设计及制造
287
个焊接过程中无须变位，就可以用夹具把工件定位在工作台面上，这种系统是最简单不过的了。但在实际生产中，更多的工件在焊接时需要变位，使焊缝处在较好的位置（姿态）下焊接。
对于这种情况，变位机与机器人可以是分别运动，即变位机变位后机器人再焊接；也可以是同时运动，即变位机一边变位，机器人一边焊接，也就是常说的变位机与机器人协调运动。这时变位机的运动与机器人的运动相复合，使焊枪相对于工件的运动既能满足焊缝轨迹又能满足焊接速度及焊枪姿态的要求。实际上，这时变位机的轴已成为机器人的组成部分，这种焊接机轴协调运动，其中一台是焊接机器人，另一台是搬运机器人作变位机用；多台焊接机器人工作站（单元）可以根据需要组成一条焊接机器人生产线。随着基于人工智能AI（ArtificialIntelli-
gence）的机器视觉技术的发展，智能型焊接机器人将在焊接智能化方面发挥重要作用。传统焊接向智能焊接转变的显著特征是信息技术的作用。
6.5.4焊接结构制造质量控制焊接质量是保证结构完整性的重要基础，在焊接生产中建立以结构完整性为核心的质量体系是焊接结构的全寿命周期管理主要任务。焊接质量控制中对结构完整性构成较大影响的要素包括焊接工艺对缺陷和接头性能的影响，焊接过程中应力与变形控制对结构强度的影响等方面。为了确保产品质量，焊接结构制造质量控制须贯穿于焊前、焊接过程和焊后的全过程。
1.焊前质量控制焊前质量控制主要是预先防止和减少在焊接时产生缺陷的可能性，其主要内容包括：原材料和辅助材料、焊接设备等检验。
颁有关标准，必要时应进行化学成分和性能的复验，确认选用是否正确。
焊接工艺的选择需要经过反复试验验证才能确定。重要工作是评估所选材料对有关工艺的适用性，以及成型件性能对工艺参数的敏感性。同时，要分析可能出现的缺陷，确定检验的方法与标准，以及缺陷的修复方案等。只有通过工艺评定证明是符合要求的成型工艺方案，才能正式投人生产。如果通过试制，证明工艺方案不能满足要求，则必须修改或重新制定工艺方给生产带来很大的损失。
对大批量生产的焊接件，工艺验证要分两步进行：一是工艺试验及鉴定，其目的是检查成型件的设计质量、工艺性能及使用性能，以及所采用的工艺方案及工艺路线的合理性和经济性；二是试生产鉴定，其目的是检查生产稳定性。只有通过了工艺试验鉴定以后，才能进行试生产鉴定。
2.施焊过程中的质量控制焊接生产过程中的质量控制是焊接中最重要的环节，一般是先按照设计要求选定焊接工艺参数，然后边生产、边检验。每一工序都需要按照焊接工艺规范或国家标准检验，主要包括焊接规范的检验、焊缝尺寸检验、焊接工装夹具的检验与调整、焊接结构装配的检查等。
（1）焊接规范的检验焊接规范是指焊接过程中的工艺参数，如焊接电流、焊接电压、焊接速度、焊条（焊丝）直

[Page 297]
288
焊接结构原理（第2版）
径、焊接的道数、层数、焊接顺序、电源的种类和极性等。焊接规范及执行规范的正确与否对焊缝和接头质量起着决定作用。正确的规范是在焊前进行试验、总结而取得的。有了正确的规范，还要在焊接过程中严格执行，才能保证接头质量的优良和稳定。对焊接规范的检查，不同的焊接方法有不同的内容和要求。
（2）焊缝尺寸的检查焊缝尺寸的检查应根据工艺卡或国家标准所规定的精度要求进行。一般采用特制的量规和样板来测量。最普通的测量焊缝的量具是样板，样板是分别按不同板厚的标准焊缝尺寸制造出来的，样板的序号与钢板的厚度相对应。例如，测量12mm厚的板材的对接焊缝，则选用
12mm的一片进行测量。此外，还可用方能量规测量，它可用来测量T形接头焊缝的焊脚的凸出量及凹下量，对接接头焊缝的余高，对接接头坡口间隙等。
（3）夹具工作状态检查夹具是结构装配过程中用来固定、夹紧工件的工艺装备。它通常要承受较大的载荷，同时还会受到由于热的作用而引起附加应力的作用，故夹具应有足够的刚度、强度和精确度。在使用中应对其进行定期的检修和校核。检查它是否妨碍对工件进行焊接：焊接后工件由于热的作用而发生的变形，是否会妨碍夹具卸下取出。当夹具不可避免地要放在施焊处附近时，是否有防护措施，防止因焊接时的飞溅而破坏了夹具的活动部分，造成卸下取出夹具困难。还应检查夹具所放的位置是否正确，会不会因位置放置不当引起工件尺寸的偏差和因夹具自身质量而造成工件的歪斜变形。此外，还要检查夹紧是否可靠。不应因零件热胀冷缩或外来的震动而使夹具松动失去夹紧能力。
（4）结构装配质量的检验在焊接之前进行装配质量检验是保证结构焊接后符合图纸要求的重要措施。对焊接装配结构主要应作如下几项检查：
①按图纸检查各部分尺寸，基准线及相对位置是否正确，是否留有焊接收缩余量、机械加工余量等。
②检查焊接接头的坡口型式及尺寸是否正确。
③检查定位焊的焊缝布置是否恰当，能否起到固定作用，是否会给焊后带来过大的内应力。同时一并检验定位焊焊缝的缺陷，若有缺陷要及时处理。
④检查焊接处是否清洁，有无缺陷（如裂缝、凹陷、夹层等）。
3.焊后成品的质量控制焊接产品虽然在焊前和焊接过程中进行了检验，但由于需方对产品的整体要求，以及使用时条件的变化、波动等都有可能引发新的缺陷，所以，为了保证产品的质量，对成品也必须进行质量检验。成品检验的方法很多，应根据产品的使用要求和图纸的技术条件进行选用。焊接结构成品主要检验外观和无损探伤。同时，焊接产品在使用中的检验也是成品检验的一部分。
当然，由于使用中的焊接产品检验的条件发生了改变，所以，检验的过程和方法也有所变化。
（1）外观检查和测量焊接接头的外观检验是一种手续简便而又应用广泛的检验方法，是成品检验的一个重要内容。这种方法有时也使用在焊接过程中，如厚壁焊件作多层焊时，每焊完一层焊道时便采用这种方法进行检查，防止前道焊层的缺陷被带到下一层焊道中。
外观检查主要是发现焊缝表面的缺陷和尺寸上的偏差。这种检查一般是通过肉眼观察，

[Page 298]
第6章焊接结构设计及制造
289
并借助标准样板、量规和放大镜等工具来进行检验的。所以，也称为肉眼观察法或目视法。
（2）致密性检验贮存液体或气体的焊接容器，其焊缝的不致密缺陷，如贯穿性的裂纹、气孔、夹渣、未焊透以及疏松组织等，可用致密性试验来发现。致密性检验方法有：煤油试验、沉水试验、吹气试验、水冲试验、氨气试验和氨气试验等。
（3）强度检验强度检验方法常用于贮藏液体或气体的受压容器检查上，一般除进行密封性试验外，还要进行强度试验。由于受压容器产品的特殊性和整体性，所以对这类产品进行的接头强度检验只能通过检验其完整产品的强度来确定焊接接头是否符合产品的设计强度要求，也是对整体产品质量的综合性考核。
产品整体的强度试验分两类：一类是破坏性强度试验，另一类是超载试验。
破坏性强度试验，是在大量生产而质量尚未稳定的情况下，按百分之一或千分之一的比例进行抽查，或在试制新产品时及改变产品的加工工艺规范时才选用。试验时载荷要加至产品破坏为止，用破坏载荷和正常工作载荷的比值来说明产品的强度是否符合设计部门规定的要求。
超载试验是对产品所施加载荷超过工作载荷一定量，如超过25%、50%，保持一定的停留时间，观察结构是否出现裂纹和存在其他渗漏缺陷，且产品变形部分是否在规定范围以内，从而判别其强度是否合格。受压的焊接容器和管道100%均要接受这种检查。
（4）物理方法的检验物理检验方法是利用一些物理现象进行测定或检验被检材料或焊件的有关技术参数，如温度、压力、粘度、电阻等，来判断其内部存在的问题，如内应力分布情况，内部缺陷情况等。有关材料技术参数测定的物理检验方法属于材料测试技术。材料或焊件内部缺陷存在与否的检验，一般都是采用无损探伤的方法，将超标的缺陷及时检验出，以确保成型质量和结构安全。
（5）环境条件试验环境条件实验是将成型件置于自然或人工模拟的环境条件下（如温度、湿度、辐射和腐蚀影响程度及其作用机理。
最终质量检验合格的焊件，应由检验人员签发合格证后办理人库手续或转人下一工序。
凡检验不合格的焊件，应进行返工、返修、降级或报废处理。经返工、返修后的成形件必须再次进行全面检验，同时作好返工、返修焊件的检验记录，保证焊件质量具有可追溯性。
（6）焊接检验信息数字化焊接检验信息是整个焊接生产质量保证体系的重要组成部分。它不仅反映了焊接产品的实际质量，而且也为焊接质量控制与分析提供数据。当焊接产品运行发生损坏时，需要检查和修复，查阅检验信息，考查产品的原始质量，以便采取相应的措施，保证维修质量。用户为了提高焊接产品的运行参数或改善设备的维修管理条件，对陈旧设备进行技术改造，也必须依据焊接检验信息，参考原设计才能完成技术改造项目。
焊接信息数字化在现代焊接制造系统中具有极其重要的作用。焊接检验信息与工件焊接有关的材料、工艺、设备、标准、能耗、人员、成本等基础信息进行集成并用于生产过程控制。建

[Page 299]
290
焊接结构原理（第2版）
立在计算机软硬件基础上的焊接检验信息数字化系统可方便、快速地传递、查询、修改信息。
焊接检验信息的有效管理依赖强大的数据库支持。建立符合焊接生产实际需要的数据库可使焊接结构设计、工艺、生产管理等工作实现信息共享，有利于提高工作效率，缩短产品的研制周期。
6.5.5安全生产随着新材料、新能源、新技术的应用，焊接结构生产技术水平越来越高，其中的不安全因素导致事故的危险性也随之增大。如果不能有效地消除和控制焊接生产中的不安全因素，就可能发生事故而遭受伤害。防止生产事故，是顺利进行安全生产的前提和保证。保护劳动者在生产过程中的生命健康，是安全生产的基本任务。
生产安全性是指在产品制造活动中不发生事故的能力，研究的对象是风险或危险，其目的是减少事故的发生。现代安全理论认为系统中存在的危险源是事故发生的根本原因。危险源是可能导致事故的潜在的不安全因素。系统中不可避免地会存在着某些种类的危险源。系统安全的基本内容就是辨识系统中的危险源，采取措施消除和控制系统中的危险源，使系统安全运行。
安全风险防控是安全生产的重要构成。我国的安全生产方针可以概括为“安全第一，预防为主”。“安全第一”，就是在进行工业生产时，时刻把安全工作放在重要位置，当做头等大事来做好。“预防为主”，就要掌握工业伤亡事故发生和预防规律，针对生产过程中可能出现的不安全因素，预先采取防范措施，消除和控制它们，做到防微杜渐，防患于未然。
根据危险源在事故发生、发展中的作用，危险源可分为两大类，即第一类危险源和第二类危险源。将系统中存在的、可能发生意外释放的能量或危险物质称作第一类危险源。实际生产中往往把产生能量的能量源或拥有能量的能量载体看作第一类危险源来处理，例如，焊接电源、工装设备等。导致人员伤害的能量形式有机械能、电能、热能、化学能、电离及非电离辐射、
声能等。在伤害事故中机械能造成伤害的情况最为常见，其次是电能、热能及化学能造成的伤害。
能量在焊接生产过程中是不可缺少的，利用各种能量以实现焊接结构的制造。为了利用能量，让能量按照人们的意图在系统中流动、转换和做功，必须采取措施约束、限制能量，即必须控制危险源。约束、限制能量的屏蔽应该可靠地控制能量，防止能量意外地释放。实际上，
绝对可靠的控制措施并不存在。导致约束、限制能量措施失效或破坏的各种不安全因素称作第二类危险源。第二类危险源包括人、物、环境三个方面的问题。
焊接中电能与机械能、热能和化学能引起的伤害事故，不仅直接给人体造成伤害，还会导致易燃物或可燃物燃烧与爆炸而造成间接伤亡事故。焊接中还易发生局部电击伤害，例如电灼伤以及电光眼等。焊接过程还会产生的粉尘以及有毒和有害气体，需要通风来改善车间内的作业环境，保护工人身体健康。
控制危险源主要通过技术手段来实现。危险源控制技术包括防止事故发生的安全技术和减少或避免事故损失的安全技术。显然，在采取危险源控制措施时，我们应该着眼于前，做到防患于未然。另一方面也应做好充分准备，一旦发生事故时防止事故扩大或引起其他事故，把事故造成的损失限制在尽可能小的范围内。
管理也是危险源控制的重要手段。管理的基本功能是计划、组织、指挥、协调、控制。通过

[Page 300]
第6章焊接结构设计及制造
291
一系列有计划、有组织的系统安全管理活动，控制系统中人的因素、物的因素和环境因素，有效地控制危险源。
在安全生产中，人是首要因素。技术人员的个人品质、责任心、敬业精神、合作能力和法律意识、环境意识与其工程质量和安全密切相关。安全风险防控原则应坚持利益主义与人道主义的统一。利益主义要求工程活动首先是为人类谋福利的，把人类的利益作为评价和选择生产活动的准则。人道主义原则要求任何生产活动都要尊重、维护人的健康和生命，至少不危及和损害人类的生存、健康和安全。当利益主义与人道主义发生冲突时，应坚持以人为本，对明显的危及人道的生产活动要及时制止，对隐含的安全风险问题提出警示，以确保生产质量、人民的生命安全和国家的经济利益。
思考题
1.分析焊接结构的失效形式及特点。
2.常规设计准则的依据是什么？
3.何谓概率极限状态设计？
4.说明分析设计的基本原理。
5.什么是焊接结构的可达性设计？
6.如何提高焊接结构的抗震性？
7.调研先进焊接技术在工程结构制造中的应用。
8.分析焊接结构的生产过程。
9.焊接结构生产中的风险源主要有哪些？

[Page 301]
参考文献
[1] Larry Jeffus. Welding: Principles and Applications. 8th ed. Boston: Cengage Learning 2017.
[2] Goldak John A,Akhlaghi Mehdi. Computational Welding Mechanics. New York: Springer Science+ Busi-
nessMedia,Inc.,2005.
[3] Ghosh Utpal K. Design of welded steel structures:principles and practice. Boca Raton: Taylor & Francis
Group, LLC,2016.
[4] Anderson T L. Fracture Mechanics: Fundamentals and Applications. 4th ed. Boca Raton; Taylor &
Francis Group,LLC,2017,
[5] Macdonald Kenneth A. Fracture and fatigue of welded joints and structures, Cambridge: Woodhead Pub-
lishing Limited, 2011.
Pub.,1998.
[7 Jonsson Bertil,Dobmann G, Hobbacher A F,et al,IIW Guidelines on Weld Quality in Relationship to
Fatigue Strength. Paris:International Institute of Welding.2016.
[8]增渊兴一.焊接结构分析.张伟昌，等译.北京：机械工业出版社，1985.
[9]拉达伊D.焊接热效应，熊第京，郑朝云，等译，北京：机械工业出版社，1997.
[10]上田幸雄，村川英一.焊接变形和残余应力的数值计算方法与程序.罗宇，王江超，译，成都：四川大学出版社，2008
[11]汪建华.焊接数值模拟技术及应用.上海：上海交通大学出版社，2003
[12]佐藤邦彦，向井喜彦，丰田政南.焊接接头的强度与设计，张伟昌，严鸢飞，等译.北京：机械工业出版社，1979
[13]田锡唐.焊接结构.北京：机械工业出版社，1982，
[14]焦馥杰.焊接结构分析基础，上海：上海科学技术文献出版社，1991.
[15]张彦华.焊接力学与结构完整性原理.北京：北京航空航天大学出版社，2007，
[16]张耀春，钢结构设计原理.2版，北京：高等教育出版社，2011
[17]贾安东，焊接结构与生产.2版.北京：机械工业出版社，2007
[18]孟广喆，贾安东.焊接结构强度和断裂.北京：机械工业出版社，1986，
[19]霍立兴.焊接结构的断裂行为及评定.北京：机械工业出版社，2000.
[20]张彦华.焊接强度分析.西安：西北工业大学出版社，2011.
[21]拉达伊D.焊接结构疲劳强度，郑朝云，张式成，译，北京：机械工业出版社，1994
[22]王宽福，压力容器焊接结构工程分析.北京：化学工业出版社，1998.
[23]王国凡.钢结构焊接制造，北京：化学工业出版社，2004.

[Page 302]
策划编辑：陈守平封面设计：runsign
焊接结构原理（第2版上架建议：材料工程北航出版社北航科技图书定价：58.00元

[Page 303]
[Gener al  I nf or nat i on]
书名=焊接结构原理第2版页数=292
SS号=15198629
