Repository: fang02272/-

# 焊接工艺专家系统 v2.8

这是一个面向焊接知识问答、工艺参数推荐和机器人焊接工艺卡片生成的本地专家系统。项目以 `saved_knowledge` 中已经学习的书籍为知识底座，优先在本地完成检索、路由和结构化回答；只有本地证据不足并且配置了 LLM 时，才调用 OpenAI 兼容接口补充答案。

## 1. 核心能力

- 多书知识库：保存 PDF 全文、章节、关键词、表格和数据点。
- Jieba 分词：注册焊接专业词，使用搜索模式多粒度分词，替代机械的中文单双字切分。
- 本地检索：关键词匹配、跨书章节检索、特征向量余弦检索和可选语义向量增强；对乱码、短文本和重复章节统一评分、过滤或降权。
- 专家知识库：把规范概念、别名、定义、应用场景和来源整理为可查询条目。
- 意图路由：区分概念、工艺参数、综合和通用问题。
- 工艺卡片：输出母材、板厚、坡口、电参数、热参数、机器人参数、质量检查及装备信息等机器可读 JSON，并标注输入完整度、待确认项和逐参数来源。
- 本地优先：高置信答案或已生成工艺卡片时不调用 LLM。
- LLM 兜底：只注入命中的薄目录和少量相关原文，默认最多生成 2000 Token。
- 答案缓存：LRU + TTL + 相似问题命中，知识源变化后自动失效。
- SSE 流式回答：LLM 内容按增量展示；完成事件仍返回完整结构化结果；请求中断时可取消，失败时可直接重试。
- 检索诊断：页面可查看 Top-5 章节的原始分、质量分、质量问题、命中关键词、可读预览和匹配解释；缺少工艺卡输入时可一键填入待补字段模板。
- 可观测性：记录请求量、LLM 调用/失败、本地回答、缓存命中、P50/P95、分阶段耗时和 TTFT。
- PDF 导入：支持文本 PDF；扫描 PDF 可使用单独配置的 PaddleOCR GPU 环境。

## 2. 技术路线

### 2.1 技术栈

| 层 | 技术 |
|---|---|
| Web 后端 | Python、FastAPI、Uvicorn、Pydantic |
| 前端 | 原生 HTML/CSS/JavaScript、Fetch、SSE、Marked、Mermaid |
| 文本处理 | Jieba、焊接术语词典、繁简/缩写/同义词归一化 |
| 本地检索 | TF-IDF 兜底检索、NumPy 特征向量、余弦相似度、可选语义向量 |
| 知识存储 | JSON + TXT 文件；不依赖数据库即可运行 |
| PDF | PyMuPDF、pdfplumber、PyPDF2；Pytesseract 备用 |
| 扫描件 OCR | 可选 PaddleOCR + OpenCV + CUDA GPU 环境 |
| LLM | OpenAI 兼容的 `/chat/completions` 接口 |

### 2.2 一次查询的执行链

```text
用户问题
  ↓
答案缓存：规范化后做精确命中或相似命中
  ↓ 未命中
本地分析：关键词、类别、跨书章节
  ↓
检索质量控制：严重噪声过滤、轻度问题降权、重复章节合并、可读摘要
  ↓
专家概念库 + 向量检索
  ↓
意图路由：概念 / 参数 / 综合 / 通用
  ↓
参数问题生成机器可读工艺卡片
  ↓
本地置信度足够？ ── 是 → 本地回答并写入缓存
  │ 否
  ↓
构造薄 Prompt：命中目录 + Top-K 相关原文
  ↓
LLM 普通响应或 SSE 流式响应
  ↓
解析为统一 QueryResponse → 写入缓存 → 前端渲染
```

这里的“本地优先”很重要：缓存、专家库、路由、工艺卡片和向量检索都在 LLM 之前。LLM 是低置信问题的兜底，不是每次查询的必经步骤。

## 3. `saved_knowledge` 到底如何加载

目录大致如下：

```text
saved_knowledge/
├── registry.json
├── 材料焊接原理_完整版/
│   ├── full_text.txt
│   ├── chapters.json
│   ├── keywords.json
│   ├── data_points.json
│   └── tables.json
├── 焊接结构原理/
└── 实用焊接工艺手册_第二版/
```

`registry.json` 的 `sources` 只是一份“书籍登记表”，保存书籍 ID、文件名、章节数、关键词数等元数据。`return self.registry["sources"]` 返回的是这份目录，不会把全文一起返回。

真正需要内容时，`app/knowledge_store.py` 会根据书籍 ID 继续读取对应目录中的文件：

- `get_full_text(source_id)` 读取 `full_text.txt`；
- `get_chapters(source_id)` 读取 `chapters.json`；
- `get_keywords(source_id)` 读取 `keywords.json`；
- 其他方法按需读取表格和数据点。

专家库、向量索引和答案缓存属于可再生运行时产物，默认不提交到 Git：

```text
saved_knowledge/expert_kb.json
saved_knowledge/vector_index/
saved_knowledge/answer_cache.json
```

服务第一次查询时会检查这些产物。如果文件不存在，或 `registry.json` 反映的书籍内容已经变化，系统会从各书的 `chapters.json`、`full_text.txt` 等持久化资料自动重建专家库和向量索引。因此，保存书籍数据与构建搜索索引是两层不同的工作。

## 4. 项目结构

```text
PyCharmMiscProject/
├── app/
│   ├── answer_cache.py          # LRU/TTL/相似缓存及统计
│   ├── config.yaml              # LLM、路由、缓存、向量和装备配置
│   ├── expert_knowledge_base.py # 专家概念库构建与查询
│   ├── knowledge_store.py       # registry 和每本书文件的读写入口
│   ├── llm_service.py           # 普通/流式 OpenAI 兼容调用
│   ├── metrics_service.py       # 性能与调用指标
│   ├── pdf_parser.py            # PDF 文本、表格和 OCR 解析
│   ├── process_card.py          # 工艺卡片组装
│   ├── qa_router.py             # 意图、置信度和参数匹配
│   ├── rag_retriever.py         # Jieba + TF-IDF 检索器
│   ├── retrieval_quality.py      # RAG内容质量评分、摘要与去重
│   ├── robot_welding.py         # 机器人焊接规则
│   ├── vector_store.py          # NumPy 向量索引
│   ├── welding_knowledge_base.py# 焊接术语、类别和参数基座
│   └── welding_qa_system.py     # 关键词抽取与本地结构化回答
├── saved_knowledge/             # 已学习书籍及可再生索引
├── static/index.html            # Web 聊天、上传和流式渲染
├── tools/
│   ├── benchmark.py             # 无 LLM、临时缓存性能基准
│   ├── build_expert_kb.py       # 手动重建专家库/向量库
│   ├── gpu_ingest.py            # GPU OCR 入库
│   ├── inspect_knowledge.py     # 知识库检查
│   ├── run_welding_qa.py        # 命令行问答
│   ├── test_quality_and_card_features.py # 检索质量/卡片可靠性测试
│   ├── test_runtime_features.py # 缓存/指标/SSE 回归测试
│   ├── fixed_questions.json      # 固定50题及人工标注验收标准
│   ├── evaluate_fixed_questions.py # 固定题集离线验收与性能报告
│   ├── audit_knowledge_quality.py # saved_knowledge 数据质量审计
│   └── tests.py                 # 完整本地测试集
├── requirements.txt
├── server.py                    # FastAPI 入口和统一查询流程
└── start.py                     # 自动学习 uploads 后启动服务
```

## 5. 本地启动

推荐 Python 3.12。仓库没有 `environment.yml`，因此没有预定义的 Conda 环境；当前本地开发方式是项目内的 `.venv`。

### 5.1 首次创建环境

```powershell
cd G:\ZEQP_CODE\PyCharmMiscProject
py -3.12 -m venv .venv
.\.venv\Scripts\Activate.ps1
python -m pip install -r requirements.txt
```

如果 PowerShell 禁止执行激活脚本，可以只对当前窗口放开：

```powershell
Set-ExecutionPolicy -Scope Process Bypass
.\.venv\Scripts\Activate.ps1
```

不激活也可以，直接使用虚拟环境中的解释器：

```powershell
.\.venv\Scripts\python.exe start.py
```

### 5.2 配置 LLM（可选）

没有 LLM Key 时，本地知识库、检索和工艺卡片仍可运行。推荐通过环境变量配置密钥，避免提交到 Git：

```powershell
$env:WELDING_LLM_API_KEY="sk-你的密钥"
$env:WELDING_LLM_API_BASE="https://api.deepseek.com/v1"
$env:WELDING_LLM_MODEL="deepseek-chat"
```

也可编辑 `app/config.yaml`。仓库中的 `sk-REVOKED_REPLACE_ME` 会被识别为占位符，不会触发网络调用。

### 5.3 启动服务

```powershell
.\.venv\Scripts\python.exe start.py
```

浏览器访问：

- Web 页面：<http://localhost:8000>
- OpenAPI 文档：<http://localhost:8000/docs>
- 健康检查：<http://localhost:8000/api/health>

File: welding_book_full.txt (part 1 of 8)

---PAGE_1---
I
1. .
普通高等学校焊接专业教材
材料焊接原理
于启湛主编
---PAGE_2---
7
L
普通高等学校焊接专业教材
材料焊接原理
于启湛主编
化学工业出版祜
·北京·

---PAGE_3---
内容简介
本书介绍了大部分材料的焊接原理，共分为两篇9章。金属材料的电弧熔化焊原理篇包
括焊缝、焊接部分熔化区、焊接热影响区、焊接接头的强韧性；材料组合的焊接原理篇包括
材料组合的焊接特点、材料组合之间的焊接性和焊接方法，材料表面改性焊接，材料表面活
性化焊接，材料加中间层的焊接和过渡液相扩散焊接。书末有8个附录，使得内容在不破坏
系统性的基础上，更加完善。
本书适合高等院校本科层次的焊接专业师生使用，也可供从事科研、设计和生产的焊接
工作者参考。
图书在版编目(CIP)数据
材料焊接原理/于启湛主编.—北京：化学工业出版社，
2024.2
ISBN978-7-122-44318-2
I.①材…Ⅱ.①于…Ⅲ.①金属材料-焊接工艺IV.
①TG457.1
中国国家版本馆CIP数据核字(2023)第197572号
责任编辑：周红
责任校对：宋玮 装帧设计：王晓宇
出版发行：化学工业出版社
(北京市东城区青年湖南街13号邮政编码100011)
印刷：北京云浩印刷有限责任公司
装订：三河市振勇印装有限公司
787mm×1092mm1/16印张20字数496千字
2024年2月北京第1版第1次印刷
购书咨询：010-64518888 售后服务：010-64518899
网址：http://www.cip.com.cn
凡购买本书，如有缺损质量问题，本社销售中心负责调换。
定价：79.00元 版权所有违者必究
---PAGE_4---
前言
PREFACE
我国的现代焊接事业始于20世纪50年代中期，由苏联专家培养的第一届副博士(硕士)研
究生1955年在哈尔滨工业大学毕业，成为我国焊接事业的开山鼻祖，为我国的焊接事业做出了
巨大贡献；1956年，我国第一届本科焊接专业毕业生在哈尔滨工业大学毕业；同年，我国第一所
焊接研究所以第一机械工业部和哈尔滨工业大学联办的形式，在哈尔滨工业大学挂牌成立；1957
年，我国第一期《焊接》杂志在哈尔滨出版。20世纪50年代是我国焊接技术发展的开创期，年
轻的焊接科技工作者一开始就对我国焊接科技的发展投入了巨大的努力，紧跟国际焊接科技发
展，进行了大胆的新的焊接方法的研究。除了进行焊条电弧焊和埋弧焊的研究利用之外，还进
行了氢原子焊、水汽保护焊(这些焊接方法由于焊接质量太差而被淘汰)的研究，1958年，由哈
尔滨工业大学师生参与的三门峡水电站水轮机转子的电渣焊焊接成功，标志着我国年轻的焊接科
技工作者快步走上社会主义建设前线。在短短的六七年间，检验我国焊接科技成就的第一届全
国焊接学术会议于1962年夏季在哈尔滨召开。
我国焊接科技的发展紧跟工业技术的发展，其工作对象从钢铁开始，以低碳钢为主，主要还
是焊条电弧焊和埋弧焊，即渣保护或者气-渣联合保护的焊接方法。当时成熟的气保护焊接，主
要是既提供热源，又提供保护的氧-乙炔火焰焊接。
我们的焊接理论源于1950年由哈尔滨工业大学翻译出版的，苏联40年代高等学校焊接专业
教材《焊接过程理论》,其作为我国的主要教学参考书。在此理论基础上，60年代初，我国焊接
专业教材《焊接冶金基础》第一次出版，由天津大学焊接教研室编写，主要内容是基于钢铁特别
是低碳钢焊接理论的焊接冶金理论，1981年、1983年经过两次修订再版。
我国的焊接技术实践，已经远远超过了单一金属材料的焊接，更是远远超出低碳钢焊接。
可以肯定地说，现在我们已经可以焊接几乎所有的材料和材料组合，而这些材料不可能都采用
“冶金”的工艺过程来实现。在这些实践中已经大量采用了非“冶金”的方式，由此建立了非冶
金的焊接理论。正是出于这个目的，我们在综合研究、归纳我国广大焊接工作者近40年来大量
科研成果的基础上，编写了《材料焊接原理》一书，本书可作为高等院校焊接专业的理论教材使
用，也可以为从事科研、设计和生产的焊接工作者提供参考。
本书分为两篇。第一篇仍然为焊接冶金，即金属材料的电弧熔化焊接原理。但是，内容有
一些更新：将焊接热过程和焊接材料放在书后附录中，以供需要者参考；正文以焊缝、部分熔化
区和焊接热影响区分别论述，特别单独列出了“部分熔化区”一章，其他两部分也注入了新的内
容；虽然仍然以分析低碳钢的焊条电弧焊为主，但是也介绍了其他金属(如不锈钢、铝合金等)
的熔化焊特征；还增加了焊接接头强韧性部分，以介绍焊接接头的使用性能。
第二篇是材料组合的焊接原理，综合归纳了我国40多年来的研究成果。实际上，这部分焊
接的实践中关于焊接接头的完成，不可能全都采用熔化焊，如非金属材料(有机材料、陶瓷、碳
材料、复合材料等)的焊接、不同金属材料之间的焊接，以及非金属材料与金属材料的焊接等。
这种接头不可能采用熔化焊接的过程来实现，而可以将非金属进行表面金属化，或者采用活性金
属，或者采用非熔化的、熔化的中间层材料的焊接。这是一类化学成分不同的材料的焊接。这
类材料的焊接与钢铁材料(基本是同类材料)的焊接(加热、熔化、冶金化学反应、冷却、结
---PAGE_5---
晶、相变)不同之处是，一般不能直接进行焊接，需要采取变通措施。
①要对其表面进行改性。这主要是指非金属，如碳材料(如金刚石、石墨、碳纤维、碳复
合材料等)、陶瓷材料(包括玻璃)等。由于它们熔点很高，难以熔化，还由于它们化学活泼性
很强，容易发生剧烈的氧化过程(燃烧),如碳材料，不可能进行直接的焊接；另外，它们的熔
点很高，不可能如简单材料(同种材料)那样进行焊接，只有对其表面进行金属化，才能够如简
单材料(但是，往往不是同种材料)那样，在较低的温度下进行固相(非熔化)焊接。
②采用活性金属法进行焊接。所谓活性金属法，就是采用一种含有能够与被焊材料发生化
学反应的元素的材料，使焊接材料能够与被焊材料发生化学反应，通过这个化学反应产物，从而
能够形成牢固的焊接接头。如Al、Ti等元素，能够与碳生成碳化物来焊接石墨等碳材料；Ti、
Zr、Hf等强氧化物能够与陶瓷材料生成置换氧化物来焊接陶瓷材料等。
③采用中间层。采用与被焊材料不同的第三种材料夹在被焊材料中间，使用加热、加压方
法，使得这种中间层材料不熔化、部分熔化或者全部熔化，而扩散融人被焊材料的方法形成固溶
体或者生成化合物来实现材料的焊接连接。或者采用一种能够与被焊(同种或者异种)材料都
具有良好焊接性能的材料作为中间层材料，分别与被焊材料在两端进行通常的焊接。也可以在
被焊材料的一端堆焊一层能够与另一端被焊材料具有良好焊接性的材料，进行堆焊焊缝与另一端
被焊材料的焊接，从而实现这两种材料的焊接。
由于这些焊接方法往往存在多元素共存，接头区会形成非常复杂的化合物，包括非金属化合
物(如氧化物、碳化物、氮化物和复合化合物等)及十分复杂的金属间化合物(二元、三元及多
元)。一方面这些化合物的形成，往往是实现焊接连接的前提；另一方面这些化合物对接头性能
有非常重要的影响。由于这些化合物的形成条件(如温度、保温时间)千差万别，对焊接条件
要求十分严格，必须严格控制焊接条件才能得到良好效果。
本书由于启湛主编，参加编写的还有丁成钢、赵丽敏。对本书引用资料的国内外作者表示
敬意和感谢!
由于作者水平有限，加之科学技术发展迅速，有关新技术、新材料不断涌现，因此难免有不
足之处，敬请广大读者指正、谅解。若本书对您有所裨益，本人不胜荣幸。
大连交通大学于启湛
---PAGE_6---
目录
CONTENTS
第1篇金属材料的电弧熔化焊接原理
第1章焊缝 002
1.1填充材料的熔化和熔池的形成 002
1.1.1填充材料的加热和熔化 002
1.1.2熔池的形成 004
1.2材料焊接中的保护 008
1.2.1熔渣和气体的联合保护 008
1.2.2熔渣保护 008
1.2.3气体保护 008
1.2.4真空保护 009
1.3材料电弧焊焊接中化学反应的条件 009
1.3.1焊接中化学反应的分区 009
1.3.2焊接工艺对化学反应的影响 010
1.4焊接区内的气相和熔渣 011
1.4.1焊接区内的气相 011
1.4.2焊接熔渣 014
1.5气体与金属的相互作用 019
1.5.1焊缝中的气体含量及其对焊缝质量的影响 019
1.5.2氮与金属的相互作用 020
1.5.3氢与金属的相互作用 022
1.5.4氧与金属的相互作用 032
1.6低碳钢焊接中的氧化还原反应 036
1.6.1低碳钢焊接中金属的氧化反应 036
1.6.2低碳钢焊接中金属的脱氧反应 039
1.7焊缝金属的脱硫、脱磷 041
1.7.1硫的来源、危害及防止 041
1.7.2磷的来源、危害及防止 043
1.8焊缝金属的合金化 043
1.8.1焊缝金属合金化的目的和方法 043
1.8.2焊缝金属合金化 043
1.8.3合金元素的过渡系数及其影响因素 044
1.9熔池金属的结晶 047
1.9.1焊接熔池结晶的特点 047
1.9.2奥氏体不锈钢焊缝金属结晶 057

---PAGE_7---
1.9.3焊缝金属的晶界 060
1.10焊缝金属的二次转变 063
1.10.1低碳低合金钢焊缝金属的二次转变 063
1.10.2不锈钢焊缝金属的固相转变 069
1.11焊缝金属化学成分的不均匀性 071
1.11.1低碳低合金钢焊缝金属的不均匀性 071
1.11.2不锈钢焊缝金属结晶时的偏析 072
1.12焊缝中的气孔和夹杂 072
1.12.1焊缝金属中的气孔 072
1.12.2焊缝中的夹杂 077
1.13焊接结晶裂纹 078
1.13.1焊接裂纹的种类和特征 078
1.13.2结晶裂纹产生的机理 080
1.13.3焊接热裂纹的断裂类型和断口形貌 081
1.13.4影响结晶裂纹的因素 082
1.13.5防止产生结晶裂纹的措施 086
思考题 089
2
第∠章焊接部分熔化区091
2.1焊接部分熔化区的现象与形成 091
2.1.1焊接部分熔化区现象 091
2.1.2焊接部分熔化区的形成 091
2.2焊接部分熔化区的液化 091
2.2.1液化机理 091
2.2.2液化金属的结晶 096
2.3部分熔化区的液化裂纹 099
2.3.1部分熔化区的液化裂纹的形态 099
2.3.2产生部分熔化区的液化裂纹的机理 099
2.3.3部分熔化区的液化裂纹的影响因素 100
2.3.4产生液化裂纹的判据 101
2.3.5对部分熔化区的液化裂纹的评价 101
2.3.6防止液化裂纹的措施 102
2.3.7液化裂纹的断口形貌 103
2.4冷裂纹 103
2.5异种材料焊接的部分熔化区 104
2.5.1异种材料焊接的部分熔化区的特点 104
2.5.2部分熔化区边界的组织形态 105
2.5.3部分熔化区中的马氏体带 106
2.5.4熔合区的热应力 107
2.6异种钢焊接部分熔化区碳的扩散和剥离裂纹 107
2.6.1异种钢焊接部分熔化区的碳扩散 107
2.6.2剥离裂纹 110
思考题 114

---PAGE_8---
115
3.1焊接热循环 115
3.1.1焊接热循环的主要参数 115
3.1.2焊接热循环的测定 116
3.1.3多层焊接热循环 117
3.2焊接热、力模拟技术 118
3.2.1焊接热、力模拟技术原理 118
3.2.2焊接热、力模拟技术的应用 119
3.3焊接热循环条件下铁碳合金发生的组织转变 119
3.3.1焊接热循环条件下的组织转变特点 119
3.3.2焊接加热的组织转变 119
3.3.3焊接加热过程的再结晶 121
3.3.4快速加热冷却中的相变 121
3.3.5焊接热影响区的晶粒长大与细化 121
3.3.6焊接冷却过程组织转变 126
3.4低碳低合金钢焊接热影响区的组织性能 130
3.4.1焊接热影响区的组织分布 130
3.4.2焊接热影响区的力学性能 132
3.5高强钢的焊接延迟裂纹 135
3.5.1焊接延迟裂纹的一般特征 135
3.5.2高强钢焊接延迟裂纹的形态 135
3.5.3高强钢产生焊接延迟裂纹的机理 135
3.5.4高强钢防治延迟裂纹的措施 139
3.5.5延迟裂纹的断口形貌 140
3.6再热裂纹 141
3.6.1发生再热裂纹的焊接接头 141
3.6.2再热裂纹产生的条件 141
3.6.3产生再热裂纹的机理 143
3.6.4再热裂纹的影响因素 145
3.6.5防止再热裂纹的措施 146
3.7钢结构焊接接头的层状撕裂 146
3.7.1层状撕裂的特征 146
3.7.2层状撕裂的形成机理 147
3.7.3影响因素和防止措施 147
思考题 148
第4章钢焊接接头的强韧性 149
4.1金属材料的断裂特征及其试验方法 149
4.1.1金属材料断裂的类型 149
4.1.2金属材料断口形貌 150
4.1.3金属材料脆性断裂的特点 152
4.1.4影响金属材料脆性的因素 153
4.2低碳低合金钢焊缝金属的组织和韧性 153
4.2.1金属的韧性和韧化 153
4.2.2焊缝金属的连续冷却组织转变图(WM-CCT图) 156
4.2.3氧对焊缝金属组织和韧性的影响 157
---PAGE_9---
4.2.4焊接热循环对焊缝金属组织和韧性的影响 157
4.2.5合金元素对焊缝金属组织和韧性的影响 160
4.2.6低碳低合金非调质钢焊缝金属的组织和韧性 163
4.3焊接热影响区的组织和韧性 168
4.3.1焊接热影响区组织和韧性的影响因素 168
4.3.2高强钢的M-A组织及韧性 169
思考题 172
第2篇材料组合的焊接原理
第5章材料组合焊接概论 174
5.1材料组合焊接的特点 174
5.1.1元素之间的相互作用 174
5.1.2焊接接头界面反应的复杂性 175
5.2材料组合之间的焊接性 176
5.2.1材料组合焊接之间的润湿性 176
5.2.2材料组合之间热物理性能的差异 178
5.2.3陶瓷材料与金属的结合界面 179
5.3材料组合的焊接方法 179
5.3.1材料组合焊接适用的焊接方法 179
5.3.2材料组合焊接的一些典型案例 179
思考题 185
第6章材料表面改性焊接 186
6.1材料表面金属化 186
6.1.1热喷涂表面金属化 186
6.1.2材料表面进行电刷镀金属化 187
6.1.3其它表面涂镀金属化法 189
6.2烧结粉末金属化法 192
6.2.1Mo-Mn法陶瓷烧结粉末金属化法 192
6.2.2其它烧结粉末金属化技术 195
6.2.3烧结金属化层的缺陷 197
思考题 197
第7章表面活性化焊接 198
7.1活性金属法焊接的机理 198
7.2焊接中的活性金属 200
7.2.1焊接适用的活性金属的种类 200
7.2.2活性金属中间层材料的形态 201
7.2.3活性金属化的应用 202
7.3活性金属焊接法焊接接合界面的显微结构 203
7.3.1被焊材料与金属焊接接合界面的显微结构 203
7.3.2反应生成物的成长动力学 203

---PAGE_10---
7.4活性金属焊接加工工艺 204
思考题 205
第8章加中间层的焊接 206
8.1材料焊接中中间层的意义 206
8.1.1焊接材料之间的适应性 206
8.1.2材料焊接中的中间层 206
8.2材料焊接中中间层的应用 207
8.2.1用活性金属作中间层 207
8.2.2用氧化物组成复合盐作为中间层 208
8.2.3用复合中间层的扩散焊 208
8.3采用中间层方法进行固相扩散焊接质量的影响因素 209
8.3.1焊接温度的影响 209
8.3.2焊接时间的影响 210
8.3.3压力的影响 211
8.3.4其它因素的影响 212
8.4用超塑性陶瓷作中间层焊接陶瓷 213
8.4.1超塑性陶瓷作中间层焊接陶瓷的特性 213
8.4.2用超塑性陶瓷作中间层焊接陶瓷的焊接机理 213
思考题 214
O
第章过渡液相扩散焊接 215
9.1过渡液相扩散焊接概述 215
9.1.1过渡液相扩散焊接的分类 215
9.1.2过渡液相扩散焊接 215
9.1.3局部过渡液相焊接 216
9.2中间层材料 217
9.2.1中间层材料的选择 217
9.2.2中间层材料的设计 218
9.2.3中间层添加的形式 219
9.2.4多层复合中间层的应用 219
9.2.5中间层对接头性能的影响 220
思考题 223
附录 224
附录1焊接传热学 224
附录2焊接材料 229
附录3材料组合的焊接方法 264
附录4采用金属粉末烧结法进行陶瓷表面金属化的配方和工艺 274
附录5金属化法焊接的母材、金属化方法、焊接材料、焊接工艺参数和接头强度
283
附录6活性金属法焊接的母材、活性材料、焊接工艺参数和接头强度 286
附录7采用中间层焊接的母材、中间层材料、焊接工艺参数和接头强度 295
附录8过渡液相焊接的母材、中间层材料、焊接工艺参数和接头强度 306
参考文献 310
---PAGE_11---
第1篇
金属材料的电弧熔化焊接原理
金属材料的电弧熔化焊接是焊接技术在工业生产中早期应用的金属连接技术，它指以一
种元素为主的母材，使用同种元素为主的焊接填充材料来进行焊接的焊接行为。比如以Fe
元素为主的钢铁母材，使用以Fe元素为主的钢铁的焊接填充材料来实现焊接连接的钢铁的
焊接；以A1元素为主的A1及Al合金母材，使用以A1元素为主的Al及Al合金的填充材
料进行焊接的A1及Al合金的焊接；以Mg元素为主的Mg及Mg合金母材，使用以Mg元
素为主的Mg及Mg合金的填充材料进行焊接的Mg及Mg合金的焊接；以Ti元素为主的
Ti及Ti合金母材，使用以Ti元素为主的Ti及Ti合金的填充材料进行焊接的Ti及Ti合金
的焊接；以Cu元素为主的Cu及Cu合金母材，使用以Cu元素为主的Cu及Cu合金的填充
材料进行焊接的Cu及Cu合金的焊接；以Ni元素为主的Ni及Ni合金母材，使用以Ni元
素为主的Ni及Ni合金的填充材料进行焊接的Ni及Ni合金的焊接等。
由于是同种材料的焊接，所以焊接性一般比较良好，通常采用熔化焊就能够实现良好的
焊接。这种材料焊接的发展过程，与工业应用的发展相一致。工业应用的材料，从钢铁开
始。我国的焊接理论也是从钢铁开始，而且是借用钢铁冶金的理论，结合焊接过程的特点而
建立。把焊接过程称为所谓“小冶金”,我国的焊接理论就是从这里开始，开始于低碳钢焊
接。所以焊接理论就是开始于低碳钢的熔化焊，主要还是焊条电弧焊，所以叫作“焊接冶
金”。其理论体系是从钢铁冶金理论衍生而来，并没有太多的独创。
对于焊接热影响区，我们也是基于钢铁的热处理，结合焊接特点来分析焊接热影响区的
组织和性能的。
同样是简单材料的铝、钛、镁等，由于它们对氧的亲和力较大，不能采用焊条电弧焊的
方法，而必须采用惰性气体保护或者真空下焊接，这样，它们便没有复杂的冶金(化学反
应)过程，只是焊接填充材料与母材的混合，其过程简单得多。
所以，本篇主要还是讨论低碳钢的电弧焊，特别是以焊条电弧焊的过程为主，这也是几
十年来焊接理论的主要内容。
第1篇金属材料的电弧熔化焊接原理001
---PAGE_12---
第
章焊缝
1.1填充材料的熔化和熔池的形成
1.1.1填充材料的加热和熔化
1.1.1.1填充材料的加热温度
电弧焊时，用于加热和熔化填充材料(焊条、焊丝)的热能有电阻热、电弧热和化学反
应产生的热能。一般来说，电弧焊时化学反应产生的热能只占加热和熔化焊条热能的1%~
3%,因此可以忽略不计。
(1)电阻加热它是电流通过焊芯、焊丝产生的电阻热使得焊芯和药皮、焊丝的温度升
高。在使用过大电流密度焊接时，可能使得焊芯和药皮的温度过高，引起不良后果，如增加
飞溅、药皮开裂或者脱落、丧失其冶金作用、焊缝成型恶化，甚至产生气孔等缺陷。一般认
为，在焊接结束之后焊芯、焊丝的温度不要超过600～650℃为好。
(2)电弧加热电阻加热焊条、焊丝不起主要作用，只起辅助作用，电弧热才对加热熔
化焊条、焊丝起主要作用。电弧加热熔化焊接只占电弧功率的一部分，即
Qc=ηIU
式中ηc——焊条加热的有效系数(一般只有0.2～0.27);
U——电弧电压；
I——焊接电流。
1.1.1.2焊条金属的熔化
焊条(焊丝)金属熔化过渡的特性焊条(焊丝)金属熔化，在其端部形成熔滴，熔滴
向熔池过渡的形式有以下4种。
①短路过渡。焊条端部的熔滴受到表面张力、重力和电磁力的作用。表面张力是阻止
熔滴过渡的力，合力向上，重力当然是向下了，电磁力促使熔滴颈缩和过渡。如图1-1所
示，短路过渡时，熔滴长大到与熔池接触，电弧熄灭，焊芯(焊丝)金属熔化终止，发生熔
滴金属向熔池的过渡。这一期间，焊条处于降温阶段。前一个熔滴完全过渡到熔池之后，焊
芯(焊丝)金属端部只剩下一小部分液态金属，这时电弧点燃，电弧热通过焊芯(焊丝)端
部液态金属的传导加热和熔化焊芯金属。随着熔滴金属尺寸的长大，其传导路径加长，电弧
加热熔化焊芯金属的速度随之降低，直到下一个熔滴过渡。
②颗粒状过渡。电弧长度超过某一长度，或者熔滴长大到还没有与熔池接触时，熔滴
002材料焊接原理(1-1)
---PAGE_13---
就从焊芯(焊丝)端部脱落，过渡到熔池，这样就不会形成短路，而是颗粒状过渡，如
图1-2所示。焊接电流对熔滴尺寸有重大影响，图1-3给出了埋弧焊时焊接电流对过渡频率
f和熔滴质量m的影响。
图1-1熔滴短路过渡示意图
 图1-2熔滴颗粒状过渡示意图
③射流过渡。射流过渡示意如图1-4所示，其特点是：过渡频率f高，熔滴尺寸小，
单个熔滴质量m小。其熔滴沿着焊芯(焊丝)轴线高速向熔池过渡，飞溅小，焊接过程稳
定，熔深大，焊缝成型美观。
f/Hz
图1-3埋弧焊时焊接电流对过渡频率
f和熔滴质量m的影响
图1-4射流过渡示意图
④旋转射流过渡。在惰性气体熔化极保护焊和熔化极等离子弧焊时，如果在焊接电流
达到射流过渡之后，继续增大焊接电流，达到某一个临界值之后，熔滴就做高速旋转，熔滴
很小，过渡频率很高，可达每秒3000滴，这就是旋转射流过渡。
一般来说，焊条电弧焊为颗粒过渡，二氧化碳气体保护焊为短路过渡，熔化极氩气保护
焊可以实现射流过渡。
1.1.1.3熔滴的比表面积和相互作用时间
熔滴的比表面积和相互作用时间对焊接过程中的化学反应有着重要的影响。
(1)熔滴的比表面积熔滴的比表面积S是熔滴的表面积Fg与其体积Vg或者质量
PVg之比，即
S=Fg/Vg或S=Fg/PVg (1-2)
表1-1给出了熔滴长大过程中比表面积的变化。
第1章焊缝003
---PAGE_14---
表1-1熔滴长大过程中比表面积的变化
焊接电流
/A焊丝直径
/mm指定时刻熔滴体积
Vg/×10⁻³cm³熔滴表面积
Fg/×10⁻²cm²比表面积
/cm⁻¹熔滴质量增量/mg
按体积按焊芯熔化
140 3开始
终了5.1
14.1515.2
43.530
3163.6 76.4
开始
终了4.9
14.911.3
27.422
1870.2 49.1
开始
终了4.9
16.911.3
43.522
2683.9 103.7
110
4开始
终了7.7
11.816.5
20.321
1728.4 24.5
200开始
终了9.6
13.818.1
22.119
1629.4 36.7
假定熔滴是一个半径为R的球体，则
式中p——熔滴材料的密度。
由此可知，熔滴越小，比表面积越大。比表面积越大，越有利于冶金化学反应。
(2)熔滴的相互作用时间熔滴的平均相互作用时间为
式中mc—一个熔滴的平均质量，
m。——熔滴脱落之后焊条端部留下的液态金属的质量；
mt——单个过渡熔滴的质量；
8cp——平均熔化速度，gcp=m/T;
t——熔滴长大时间。
将式(1-3)和式(1-4)代入式(1-5),得到
Tc=(mo/m+1/2)t(1-3)
(1-4)
(1-5)
(1-6)
1200
1000-
800
600
400
200
0L焊条端部熔滴
图1-5阴极性和阳极性时，
焊条、熔化的焊条端部和脱
离焊条的熔滴中的氧含量
1.1.2.1熔池的形状和尺寸阳极
焊条
□阴极
(1)低碳钢熔池的形状和尺寸熔池的形成需要一定的时间，在焊条(焊丝)燃烧开始
的一定时间内熔池的形状和尺寸处于扩大过程中的不稳定时期。经过一定时间后，焊件的温
004材料焊接原理1.1.1.4熔滴的温度
低碳钢熔滴的温度在2100～2700K,随着焊接电流的提
高，熔滴温度也提高。
1.1.1.5熔化的焊条端部和脱落的熔滴中的氧含量
图1-5给出了不同极性焊接时熔化的焊条端部和脱落的
熔滴中的氧含量。
1.1.2熔池的形成
熔池的形状、尺寸、体积、温度、存在时间和液态金属
的流动状态，对于熔池中的冶金反应、结晶过程、晶体结
构、焊缝金属中缺陷(夹渣、气孔和结晶裂纹)的产生有着
重要的影响。

---PAGE_15---
度场达到准稳定状态的准稳定温度场，同时，熔池的形状和尺寸也达到动态的稳定。如图
1-6所示，焊接熔池是一个不标准的半椭球，其轮廓就是被焊板材的熔化温度。图1-7为
3.2mm厚6061铝合金TIG焊接的形状尺寸观察和计算机模拟的结果。
图1-6焊接熔池示意图
正视图0 5mm
TTs470℃
侧视图0
T5mm
Ts470℃
顶视图5mm
470℃
Ts
0
5mm
计算的
观测的Ti
时间/s
1000 ——．计算的
y=3.4mm
z=1.2mm
0L
-8 0 8 16
时间/s
(a) (b)
图1-73.2mm厚6061铝合金TIG焊接的形状尺寸观察和计算机模拟的结果
(a)熔化边界和等温线；(b)热循环
(2)焊接工艺参数对熔池形状和尺寸的影响随着焊接电流的增大，焊接熔池的最大深
度Hmax增大，熔池的最大宽度Bmax减小；而随着电弧电压的增大，焊接熔池的最大深度
Hmax减小，熔池的最大宽度Bmax增大。
熔池的长度L为
L=K₂UI (1-7)
式中K₂——比例常数；
U——电弧电压；
I——焊接电流。
第1章焊缝005-----测量的
500-
A

---PAGE_16---
006材料焊接原理比例常数K2与焊接方法和焊接电流有关，如表1-2所示。
表1-2K₂与焊接方法和焊接电流的关系
焊接方法 焊接电流/A K₂/(mm/kW) 焊接方法 焊接电流/A K₂/(mm/kW)
焊条电弧焊 100～300 3.2～5.5 埋弧焊 550～3000 2.4～3.2
MIG 200～300 3.8～4.8 TIG 600 2.85
埋弧焊 150～370 3.5～4.8
熔池最大熔深处的纵截面积就是焊缝的纵截面积FM,与焊接线能量成正比。
(1-8)
式中 K₁=ηp/Lcp(Tm-T。)+pH₈]
E——焊接线能量，J/cm;
ηp———熔化金属的热效率，%;
H₅——熔化潜热，J/cm²。
图1-8为304不锈钢TIG焊接时焊接
工艺参数对熔池形状的影响，可以看到，
随着焊接电流和电弧电压的提高，即随着
焊接线能量的提高，熔池被明显拉长。
(3)表面活性剂对熔池形状和尺寸的
影响图1-9为表面活性剂对焊接焊缝
(即熔池)形状和尺寸的影响。可以看到，
使用表面活性剂后，熔宽变窄，熔深变
图1-8304不锈钢TIG焊接时焊接工
艺参数对熔池形状的影响深。这是由于表面活性剂对焊接电弧有一
种压缩作用，使得熔池变窄、变深。
(a)无表面活性剂 (b)有表面活性剂
图1-9无与有表面活性剂对6mm厚316L不锈钢TIG焊缝(即熔池)形状和尺寸的影响
1.1.2.2低碳钢焊接熔池的质量和最大存留时间
(1)低碳钢焊接熔池的质量低碳钢焊条电弧焊熔池的质量为0.6～16g,埋弧焊熔池
的质量在100g以下。熔池质量与焊接线能量成正比。
(2)低碳钢熔池的最大存留时间熔池的最大存留时间tmax与焊接化学反应时间有
关，即
tmax=L/v (1-9)
式中v——焊接速度，cm/min。35A,7.4V
0.42mm/s
70A,8.4V
2.5mm/s
100A,9.0V
4.2mm/sFM=K₁E

---PAGE_17---
表1-3列出了低碳钢电弧焊时熔池最大存留时间。
表1-3低碳钢电弧焊时熔池最大存留时间
焊件厚度
/mm焊接方法焊接参数 熔池最大存在时间
/s 焊接电流/A 电弧电压/V焊接速度/(m/h)
5
自动埋弧焊575 36 50 4.43
11
840 3741 8.20
16 20 16.50
23 1100 38 18 25.10
30 1560 40 16 41.80
一
焊条电弧焊 150～200一3 24.0
一 一7 10.0
一 一11 6.5
1.1.2.3熔池的温度
低碳钢焊接熔池的平均温度为(1770±200)℃,熔池的温度分布如图1-10所示，其平
均温度在表1-4中给出。
图1-10熔池的温度分布
1—熔池中部；2—熔池前部；3—熔池尾部
表1-4焊接熔池的平均温度
被焊金属 焊接方法 平均热含量/(J/g) 平均温度/℃ 过热度/℃
低碳钢 埋弧焊一
1625～1800
1665～1790
100～275
140～265Tm=1525℃ 熔化极氩弧焊 1450～1610
h=1360J/g 不熔化极氩弧焊 1480～1600
铝
Tm=660℃
h=1140J/g熔化极氩弧焊
不熔化极氩弧焊1435～1700
1515～16701000～1245
1075～1215340～585
415～550
Cr12V1钢
TM=1310℃药芯焊丝
(IIII-X12EΦ)(苏) 一
1.1.2.4熔池中液态金属的运动
由于熔池温度分布不均匀，由此产生了表面张力差和机械搅拌作用，使得熔池中的液态
金属发生强烈的搅拌运动，一方面使得在熔池中熔化的母材和过渡的焊条(焊丝)液态熔滴
发生剧烈的搅拌混合而均匀化；另一方面也使得化学反应在熔池中能够比较充分地进行。
图1-11给出了钛合金钨极氩弧焊时熔池中液态金属的流动方向。熔池液态金属的平均流动
第1章焊缝007
---PAGE_18---
速度可达30～81m/h,熔池底部金属的流动速度最大，可达90～360m/h。
图1-11钛合金钨极氩弧焊时熔池中液态金属的流动方向
1.2材料焊接中的保护
1.2.1熔渣和气体的联合保护
材料的电弧焊接是从低碳钢的焊条电弧焊开始的，一开始的光焊条(无药皮的金属棒)
电弧不稳定。之后在金属棒表面涂以稳弧剂，称为薄皮焊条。薄皮焊条的电弧能够稳定燃
烧，但是由于对熔化金属没有有效的保护作用，焊接接头质量很差。于是产生了现在的厚皮
焊条，厚皮焊条表面的药皮熔化之后形成的熔渣和气体，对熔化了的金属产生良好的保护作
用，使焊接接头质量大大改善。
厚皮焊条药皮的成分非常复杂。焊接中，由于对药皮加热成为熔渣，期间还会有气体产
生，形成气渣联合保护。高温下熔化的金属、药皮熔化形成的熔渣和气体，三者之间进行着
非常复杂的化学反应。
另外，埋弧焊中的非熔炼焊剂的埋弧焊，也是气渣联合保护，也会发生金属、熔渣和气
体三者之间非常复杂的化学反应。
1.2.2熔渣保护
熔渣保护，主要是电渣焊，还有采用熔炼焊剂的埋弧焊。
1.2.3气体保护
气体保护又可以分为活性气体保护、惰性气体保护和混合气体保护。
活性气体保护，包括CO₂气体保护。20世纪50年代曾经出现的氢气保护和水汽保护，
由于焊接接头质量差而被淘汰。CO₂气体保护焊采用的药芯焊丝也有金属、熔渣和气体三
者之间的化学反应。
008材料焊接原理
---PAGE_19---
惰性气体保护，由于是惰性气体，不会与金属发生化学反应。
惰性气体和活性气体的混合气体保护，活性气体(氧、二氧化碳等)也会与金属发生化
学反应。
1.2.4真空保护
主要包括真空电子束焊和其它真空焊接(如真空钎焊等)。
表1-5给出了几种常用焊接方法的保护措施。
表1-5常用焊接方法的保护措施
保护措施 熔焊方法
保护气
熔渣
保护气和熔渣
真空
自保护钨极气体保护焊，熔化极气体保护焊，等离子弧焊
埋弧焊，电渣焊
焊条电弧焊，药芯焊丝电弧焊
电子束焊
自保护电弧焊
1.3材料电弧焊焊接中化学反应的条件
主要指钢铁焊条电弧焊焊接中气渣联合保护时的化学反应条件。
1.3.1焊接中化学反应的分区
焊接中的化学反应是分区、分阶段进行的，不同区域、不同阶段的物质和温度有所不
同，其反应条件也有所不同(图1-12)。
1.3.1.1药皮反应区
药皮反应区是指焊条金属尚未
熔化以前的阶段，这个阶段焊条端
部在固态药皮中发生物理化学反应，
主要是水分的蒸发、一些药皮组成
物的分解和铁合金的氧化。
在药皮反应区，加热温度达到
100℃吸附水分开始蒸发；加热温度
达到200～400℃以上药皮组成物中
的结晶水析出；进一步提高温度，
药皮组成物中的有机物分解和燃烧，
生成CO₂、CO、H2等气体，碳酸
盐(菱苦土MgCO₃、大理石CaCO₃
等)和高价氧化物(赤铁矿Fe₂O₃、图1-12焊条电弧焊的化学反应分区
I—药皮反应区；Ⅱ—熔滴反应区；Ⅲ—熔池反应区；
T₁一药皮开始反应温度；T₂一焊条端熔滴温度；T₃一弧柱间
熔滴温度；T₄一熔池最高温度；T₅一熔池凝固温度
锰矿MnO₂等)分解，生成CO、CO₂、0、O₂等。
MgCO₃—MgO+CO₂ (1-10)
CaCO₃CaO+CO₂ (1-11)
第1章焊缝009

---PAGE_20---
Fe₂O₃2FeO+O₂ (1-12)
2MnO₂2MnO+O₂ (1-13)
这样生成了大量气体，一方面可以对熔化金属有机械保护作用，另一方面对被焊金属和
药皮中的铁合金(如锰铁、硅铁、钛铁等)有氧化作用，损失合金元素。以锰为例，将会发
生如下反应：
2Mn+O₂=2MnO (1-14)
Mn+CO₂MnO+CO (1-15)
Mn+H₂O=MnO+H₂ (1-16)
合金元素的氧化，降低了焊接区气体的氧化性，叫作“先期脱氧”。
这一反应阶段，为以后的焊接化学反应提供了参与反应的物质。
1.3.1.2熔滴反应区
这一反应区包括熔滴在焊条端部形成到熔滴进入熔池这段时间。这一反应区的特点是：
①温度高，温度可达2800℃,熔滴金属过热。
②熔滴金属与气体和熔渣的接触比表面积大，可达1000～10000cm²/kg,是炼钢的
1000倍以上。
③反应时间短，平均时间只有0.01～1s。
④熔滴金属和熔渣发生剧烈的混合。
由于熔滴反应区的这一特点，焊条电弧焊的化学反应过程主要在这个区域发生。又由于
反应时间很短，反应不能达到平衡。
1.3.1.3熔池反应区
与熔滴反应阶段相比，熔池反应区的特点是：温度较低，接触比表面积小，反应时间相
对较长，反应接近平衡，但是达不到平衡。
1.3.2焊接工艺对化学反应的影响
材料焊接中的化学反应与焊接材料(材料种类、数量、浓度等)和焊接工艺(温度、反
应时间等)密切相关。
1.3.2.1.熔合比的影响
所谓熔合比，就是焊缝金属中局部熔化的母材所占的比例。熔合比受到焊接方法、焊接
工艺参数、接头形式、坡口形式、母材厚度、母材性质、焊接材料种类以及焊条(焊丝)倾
角的影响。母材和填充金属的化学成分不同时，熔合比对焊缝材料的化学成分的影响是很大
的。假设焊接中合金元素没有损失，焊缝材料中合金元素的浓度叫作原始浓度，它与熔合比
的关系如下：
C₀=θCb+(1-θ)C (1-17)
式中C₀——某一元素在焊缝金属中的原始浓度；
Cb——某一元素在母材中的原始浓度；
Ce——某一元素在填充材料中的原始浓度；
θ——熔合比。
实际上，在焊接过程中填充材料元素是有损失的，而母材可以认为没有损失，几乎全部
过渡到焊缝中。这样，焊缝中某一元素的实际浓度就变为
Cw=0Cb+(1—0)Cd (1-18)
010材料焊接原理
---PAGE_21---
第1章焊缝011式中Ca——熔敷金属(填充材料熔化到焊缝中的金属)中元素的实际浓度。
在多层焊时，如果保持熔合比不变，则第n层焊缝金属某一元素的实际浓度就变为
Cn=Ca-(Cd-Cb)0” (1-19)
1.3.2.2熔滴过渡特性的影响
熔滴过渡特性对焊接化学反应有很大的影响。熔滴阶段的反应时间(即熔滴存在时间)
随着焊接电流的增加而缩短，这是由于焊接电流增大，焊条(焊丝)熔化速度加速，而熔滴
尺寸细化的缘故。此外，熔滴尺寸变小，比表面积增大，又增大了化学反应的剧烈程度。所
以，焊接电流的变化，对熔滴的影响是复杂的。电弧电压增大，增大了熔滴阶段的反应时
间，这是由于电弧电压增大，对熔滴尺寸没有明显影响，可是电弧长度增加，熔滴过渡长度
增大，所以，增大了反应时间。
1.3.2.3熔渣有效作用系数的影响
焊条电弧焊时，熔化药皮质量与焊芯的熔化质量是一定的，与焊接工艺参数无关。药皮
质量与焊芯质量的比，叫作药皮质量系数
Kb=药皮质量/等长度的焊芯质量 (1-20)
埋弧焊时，焊接工艺参数对焊剂的熔化量影响很大，埋弧焊焊剂的熔化与焊条电弧焊药
皮的熔化是不一样的。埋弧焊时熔化的焊剂不会全部在熔滴过渡阶段就参与金属熔滴的化学
反应，而是有一部分经过渣壳直接流入熔池，参与熔池阶段的化学反应。而焊条药皮的熔
化，则是全部参与熔滴阶段与熔滴金属的化学反应。为了反映焊条药皮和焊剂熔化形成的熔
渣与金属的反应，采用熔渣有效作用系数(熔滴反应阶段为βg,熔池反应阶段为βp)来表
示真正与金属液体发生化学反应的熔渣的量。
β₈=m₁/mg,βp=m2/mp (1-21)
式中m1,m₂——真正与熔滴和熔池金属发生化学反应的熔渣质量；
mg,mp——熔滴和熔池金属的质量。
1.3.2.4焊接化学反应的不平衡性
有熔渣存在的焊条电弧焊和埋弧焊中存在气相、液态金属和熔渣三相的相互作用。由于
熔滴阶段和熔池阶段的条件不同，温度和成分在剧烈的变化中，而且反应时间又很短，因
此，反应不能达到平衡状态。
1.4焊接区内的气相和熔渣
1.4.1焊接区内的气相
1.4.1.1气相来源
电弧焊焊接区内的气相主要来源于焊接材料，如焊条药皮、焊剂和药芯、焊丝中的造气
剂、高价氧化物和水分等。
(1)有机物的分解和燃烧焊条药皮中的黏结剂，如淀粉、糊精、纤维素和藻酸盐等有
机物作为造气剂和黏结剂，焊丝和母材表面可能存在的有机物，如油污、油漆等。这些物质
受热发生分解和燃烧等。
纤维素、藻酸盐等在220～250℃开始分解，800℃完全分解。因此，对于含有有机物的
焊条，其烘干温度不要超过200℃。有机物的分解产物主要是CO₂、CO、H、烃和水汽等。
---PAGE_22---
(2)碳酸盐和高价氧化物的分解碳酸盐有大理石(CaCO₂)、菱苦土(MgCO₂)、白
云石[CaMg(CO₂)₂]和BaCO₂等。这些碳酸盐分解产生了金属氧化物以及CO₂、CO等
气体。
高价氧化物有赤铁矿(Fe₂O₃)、锰矿(MnO₂)等，它们分解产生金属氧化物和氧气。
这样产生的金属氧化物就形成熔渣，产生的气体形成保护气体并具有氧化性。
(3)材料的蒸发在焊接区，除水分蒸发之外，金属元素和熔渣成分在电弧的高温下也
会蒸发。表1-6为一些金属元素和氟化物的沸点。可以看到，在电弧的高温下，很多合金元
素都能达到沸点而被蒸发，并且在气相中被氧化形成烟尘。焊条药皮中，特别是碱性焊条药
皮中的氟化物被蒸发形成烟尘。这种氟化物有一定的毒性，会危害人的健康。
表1-6一些金属元素和氟化物的沸点
物质 沸点/℃ 物质 沸点/℃ 物质 沸点/℃ 物质 沸点/℃
Zn 907 Al 2327 Ti 3127 LiF 1670
Mg 1126 Ni 2459 C 4502 NaF 1700
Pb 1740 Si 2467 Mn 4804 BaF₂ 2137
Mn 2097 Cu 2547 AlF₃ 1260 MgF₂ 2239
Cr 2222 Fe 2753 KF 1500 CaF₂ 2500
1.4.1.2气体的分解
气体的状态(分子、原子和离子)对其在金属中的溶解和与金属的化学反应有很大
影响。
(1)简单气体的分解双原子气体(N2、H₂、O₂)可以分解为原子，其分解度a与温
度之间的关系如图1-13所示。可以看到，在焊接区，几乎所有双原子气体H₂、O₂都分解
为原子态，而N₂也大部分分解为原子态。
(2)复杂气体的分解图1-14为复杂气体分解度α与温度之间的关系。可以看到，在
焊接区，几乎所有复杂气体H₂O、CO₂都可以分解，生成CO、H₂和O₂。图1-15和
图1-16分别给出了CO₂和H₂O分解达到平衡时气体成分与温度之间的关系。
8
T/K1.0—
0.8
0.6
0.4
0.2-
oL
2000300040005000
T/K
图1-13双原子气体分解度α与温度之间的关系 图1-14复杂气体分解度α与
温度之间的关系
012材料焊接原理

---PAGE_23---
T/K
图1-16H₂O分解达到平衡时气体成分与温度之间的关系
其中，H₂O的分压是
CO₂的分压是
(1-22)
(1-23)
表1-7给出了焊接区内一些气体分解反应在标准状态下的热效应，这些反应都是吸热反
应。这些分解产生的气体不仅增加了气相的氧化性，还增加了气相中的氢，使得焊缝金属中
可能增加氢和氧。
表1-7焊接区内一些气体分解反应在标准状态下的热效应
编号 反应式
 编号 反应式 △H298/(kJ/mol)
1 F₂=F+F -270 6
 —282.8
2 H₂=H+H —433.9 7
 —483.2
3. H₂=H+H⁴+e -1745 8
 一532.8
4 O₂=O+0 -489.9 9 H₂O=H₂+0 -977.3
5 N₂=N+N 一711.4 10 H₂O=2H+0 一1808.3
(3)焊接区气体的成分由于焊接区处于高温，所以在焊接过程中焊接区的气体成分很
难测定，只能测定室温下的气体成分。表1-8为焊接碳钢时冷却到室温时气体中的气体
成分。
表1-8焊接碳钢时冷却到室温时的气相中的气体成分
焊接方法 焊条和焊剂类型
CO气相成分/%(体积)
备注CO₂H₂H₂ON₂
焊条
电弧焊钛钙型
钛铁矿型
纤维素型
钛型
低氢型
氧化铁型50.7
48.1
42.3
46.7
79.8
55.65.9
4.8
2.9
5.3
16.9
7.337.7
36.6
41.2
35.5
1.8
24.05.7
10.5
12.6
13.5
1.5
13.1一
一
一
一
一
一焊条在110℃
烘干2h
第1章焊缝013
T/K
图1-15CO₂分解达到平衡时
气体成分与温度之间的关系

---PAGE_24---
续表
焊接方法 焊条和焊剂类型气相成分/%(体积)备注
COCO₂H₂H₂O N₂
埋弧焊HJ330
HJ43186.2
89～93一9.3
7～9一
一4.5
<1.5焊剂为玻璃状
气焊
 (体积比)=1.1～1.2(中性焰)60～66有 34～40有一
总之，焊接区内的气体是由CO₂、CO、H₂O、N2、H₂、O₂、 金属和熔渣的蒸气以及
它们的分解或者电离产物组成的复杂的混合物。对焊接质量影响最大的是CO₂、H₂O、N₂、
H2、O2。
从图1-14可以看到，在电弧焊电弧温度的条件下，CO₂分解度可以达到100%;而
CO₂分解后得到氧的分压达到1/3大气压，大于空气中0.21大气压。也就是说，CO₂气体
保护焊气相的氧化性大于空气，因此，CO₂气体保护焊不能对氧气进行保护，只能对氮气
进行保护。所以，CO₂气体保护焊只能用于低碳钢的焊接，还必须采用合金焊丝以进行
脱氧。
1.4.1.3焊接区的烟尘
焊条电弧焊焊接气相中的非气体颗粒形成的烟尘，被工作人员吸入体内，会对健康造成
伤害。特别是焊条药皮中含有氟化物(萤石CaF₂)时，与其黏结剂水玻璃中Na₂O进行下
式的反应，会生成一种NaF气体。这是一种有毒气体，对工作人员的健康有很大的伤害。
CaF₂+Na₂O=CaO+2NaF (1-24)
其平衡系数K为
(1-25)
于是
(NaF)²=K(CaF₂·Na₂O)/CaO (1-26)
式(1-26)反应形成的NaF的克分子量可以写成为
NaF=K(CaF₂)” (1-27)
即焊接烟尘中NaF的含量与药皮中CaF₂的含量成指数关系，NaF的含量与药皮中CaO和
CaF₂的含量的数学表达式为
NaF=(4.4952—0.0383CaO)(CaF₂)0.2349 (1-28)
1.4.2焊接熔渣
1.4.2.1熔渣在焊接过程中的作用
(1)机械保护作用熔渣覆盖在熔滴和熔池表面，阻隔了空气与金属的接触，保护金属
不被氧化和氮化。
(2)改善焊接工艺性能在熔渣中加入适当的物质可以使电弧容易引燃，电弧能够稳定
燃烧，减少飞溅，改善操作性、脱渣性和焊缝成型。
(3)冶金处理作用熔渣能够和液态金属发生一系列的物理化学反应，对焊缝金属的化
学成分有重大影响。在一定条件下可以去除焊缝金属中的杂质，如脱氧、脱硫、脱磷、去
氢，并对焊缝金属进行合金化。
1.4.2.2熔渣的成分和分类
(1)盐型熔渣这一类熔渣主要由卤化物和非氧化物组成。属于这一类的渣系有
014材料焊接原理
---PAGE_25---
第1章焊缝015CaF₂-NaF、CaF₂-BaCl₂-NaF、KCl-NaCl-Na₃AlF₆、BaF₂-MgF₂-CaF₂-LiF 等。这类熔渣的
氧化性很小，主要用于焊接铝、钛和其它活性金属及其合金及高合金钢等。由于气体保护焊
特别是惰性气体保护焊的广泛应用，这种熔渣保护在大幅减少。
(2)盐-氧化物熔渣这一类熔渣主要由氟化物和非强金属氧化物组成。属于这一类的
渣系有CaF₂-CaO-Al₂O₃、CaF₂-CaO-SiO₂、CaF₂-CaO-Al₂O₃-SiO₂ 等。这类熔渣的氧化性
比较小，主要用于焊接合金钢等。
(3)氧化物熔渣这一类熔渣主要由各种氧化物组成。属于这一类的渣系有MnO-
SiO₂、FeO-MnO-SiO₂、CaF₂-CaO-Al₂O₃-SiO₂等。这类熔渣含有较多的弱氧化物MnO、
SiO₂等，因此氧化性较强，主要用于焊接低碳钢和低合金钢等。
这里只讨论第二类和第三类熔渣，表1-9给出了焊接低碳钢和低合金钢的第二类和第三
类熔渣的化学成分。
表1-9焊接低碳钢和低合金钢的第二类和第三类熔渣的化学成分
焊条和
焊剂类型熔渣的化学成分/%(质量) 熔渣碱度熔渣类型
SiO₂TiO₂Al₂O₃FeOMnOCaOMgONa₂OK₂OCaF₂B₁B₂
钛铁矿型29.214.01.115.626.58.71.31.41.1一0.88—0.1氧化物型
钛型 23.437.710.06.911.73.70.52.22.9一0.43—2.0氧化物型
钛钙型25.130.23.59.513.78.85.21.72.3一0.76一0.9氧化物型
纤维素型34.717.55.511.914.42.15.83.84.3一0.60-1.3氧化物型
氧化铁型40.41.34.522.719.31.34.61.81.5二一0.60一0.7氧化物型
低氢型24.17.01.54.03.535.8一0.80.820.31.86+0.9盐-氧化物型
HJ43038.5一1.34.743.01.70.45一一6.00.62一0.33氧化物型
HJ25118.2~
22.0一18.0~
23.0≤1.07.0~
10.03.0~
6.014.0~
17.0一一23.0~
30.01.15~
1.44+0.048~
+0.49盐-氧化物型
1.4.2.3熔渣的结构
关于熔渣的结构存在两种理论：分子理论和离子理论。
(1)分子理论
①液态熔渣是由不带电的分子组成，包括独立存在的自由氧化物分子(如CaO、
MnO、SiO₂等)、由碱性氧化物和酸性氧化物组成的复合物分子(如CaO·SiO₂、MnO·
SiO₂等)以及硫化物和氟化物等。
②氧化物及其复合物处于平衡状态，如
CaO+SiO₂=CaO·SiO₂ (1-29)
其平衡常数为
K=(CaO·SiO₂)/(CaO×SiO₂)
升温时反应向左进行，降温时反应向右进行。各种复合物的稳定性可以用它们的生成热
效应来衡量(表1-10),热效应越大越稳定。
表1-10复合 物的生成热效应
复合物 热效应/(kJ/mol) 复合物 热效应/(kJ/mol)
Na₂O·SiO₂ 264 (FeO)2·SiO₂ 44.5
(CaO)2·SiO₂ 119 MnO·SiO₂ 32.5
BaO·SiO₂ 61.5 ZnO·SiO₂ 10.5
FeO·SiO₂ 34 Al₂O₃·SiO₂ -193
---PAGE_26---
016材料焊接原理③只有自由氧化物才能够参与和熔化金属之间的化学反应，如
(FeO)+[C]——[Fe]+CO
式中()——熔渣中的成分；
[]——金属中的成分。
而MnO·SiO₂就不能参与上述反应。
④液态熔渣是一种理想的熔体，熔渣与金属之间的反应服从理想溶液定律。
(2)离子理论
①液态熔渣是由阴离子和阳离子组成的中性溶液。熔渣中离子的种类和存在形式取决
于熔渣的成分和温度。一般情况下，电负性大的元素以阴离子的形式存在，如F、O²一、
s²-等；而电负性小的元素以阳离子的形式存在，如K+、Ma²+、Ca²+、Mg²+、Fe²+、
Mn²+等，阳离子与阴离子的键合主要是离子键。还有一些电负性较大的元素，如Si、A1、
B等，其阳离子往往不能够独立存在，而是与氧离子形成复杂的阴离子，如SiO4一、
、Al₃O5-等，这些元素的阳离子与氧离子的键合主要属于极性键。
②离子的分布、聚集和相互作用取决于其综合矩，离子的综合矩可以表示为
综合矩=z/r
式中z——离子的电荷(静电单位);
r——离子的半径(10⁻¹nm)。
表1-11给出了一些离子在标准温度下(0℃)的综合矩。当温度升高时，离子的半径增
大，综合矩就减小，但是，表1-11中的顺序不变。
表1-11一些离子在标准温度下(0℃)的综合矩
离子离子半径
/nm综合矩/[×10²
(静电单位/cm)]离子离子半径
/nm综合矩/[×10²
(静电单位/cm)]
K+ 0.133 3.61 Ti⁴+ 0.068 28.2
Na+ 0.095 5.05 Al³+ 0.050 28.8
Ca²+ 0.106 9.0 Si⁴+ 0.041 47.0
Ma²+ 0.091 10.6 F⁻ 0.133 3.6
Fe²+ 0.083 11.6 PO³ 0.276 5.2
Mg²+ 0.078 12.9 s²- 0.174 5.6
Mn²+ 0.070 20.6 Sio; 0.279 6.9
Fe³+ 0.067 21.5 0²- 0.132 7.3
离子的综合矩越大，说明其静电场越大。从表1-11可以看到，阳离子中Si⁴+的综合矩
最大，而阴离子中O²-的综合矩最大，所以，二者最容易结合为复杂的阴离子SiO一。此
外，P⁵+、Al³+、F⁻也能够与氧离子形成复杂阴离子。也就是说，在熔渣中加入SiO₂、
Al₂O₃等氧化物时，将会发生吸收氧离子的反应。
而碱性氧化物在熔渣中产生氧离子，如
CaO—Ca²++O²-
FeO=—Fe²++O²—
SiO一是最简单的Si-O离子，其结构是一个四面体，Si⁴+位于四面体的中央，O²-位
于四面体的4个顶点上。根据熔渣中硅和氧比例的不同，可以形成不同结构的Si-O离子。
(1-30)
---PAGE_27---
第1章焊缝017随着熔渣中SiO₂含量的增多，经过不同的聚合反应，可以形成链状、环状和网状结构的Si-
O离子。Si-O离子的结构越复杂，尺寸越大。
综合矩的大小还影响离子在熔渣中的分布。相互作用力比较强的异号离子彼此接近，形
成集团，相互作用力比较弱的异号离子彼此接近，也形成集团。所以，离子的综合矩相差较
大时，熔渣的化学成分在微观上是不均匀的，离子的分布不是完全无序的，而是近似有
序的。
盐性熔渣主要含有简单的阳离子和阴离子，综合矩相差不大，所以，可以认为是简单的
均匀的离子溶液。盐-氧化物熔渣是结构比较复杂的化学成分微观不均匀的离子溶液。氧化
物熔渣则是具有复杂网络结构的化学成分更加不均匀的离子溶液。
③液态熔渣与金属之间的相互作用过程是原子与离子交换电荷的过程。如硅还原和铁
氧化过程就是金属中的铁原子和熔渣中的硅离子在两相界面上交换电荷的过程，即
(Si⁴+)+2[Fe]——2(Fe²+)+[Si]
反应结果是，硅进入金属，铁进入熔渣。
实际的焊接熔渣的结构十分复杂，有些熔渣中既有离子，也有中性分子。虽然熔渣的离
子理论比分子理论更为合理，但是由于还缺乏系统的热力学资料，所以，在焊接中仍然采用
分子理论。
1.4.2.4熔渣的性质与结构的关系
(1)熔渣的碱度熔渣的碱度是熔渣的重要性质，如熔渣的活性、黏度和表面张力等都
与熔渣的碱度有密切关系。根据分子理论，焊接熔渣中的氧化物可以分为3类。
①酸性氧化物，依酸性由强到弱的顺序：SiO₂、TiO₂、P₂O₅等；
②碱性氧化物，依碱性由强到弱的顺序：K₂O、Na₂O、CaO、MgO、BaO、MnO、
FeO等；
③中性氧化物：Al₂O₃、Fe₂O₃、Cr₂O₃ 等，这种氧化物在强酸性熔渣中显碱性，在强
碱性熔渣中显酸性。
焊接熔渣的酸碱度定义为
B=∑(R₂O+RO)/∑RO₂ (1-31)
式中R₂O,RO——熔渣中碱性氧化物的摩尔分数；
RO₂——熔渣中酸性氧化物的摩尔分数。
理论上讲，B>1时为碱性熔渣，B<1时为酸性熔渣。但实际上，根据式(1-31)计算
时，只有在B>1.3时，熔渣才是碱性的。其原因是式(1-31)没有考虑氧化物酸碱性的强
弱，也没有考虑形成复合物的情况。因此比较精确的碱度计算公式应该为(质量分数)
B₁=[0.018CaO+0.015MgO+0.006CaF₂+0.014(K₂O+Na₂O)+0.007(MnO+FeO)]
/[0.017SiO₂+0.005(Al₂O₃+TiO₂+ZrO)] (1-32)
这样，当B₁>1时为碱性熔渣，B₁<1时为酸性熔渣，B₁=1时为中性熔渣。
(2)熔渣的黏度当液体发生相对运动时，在其内部就产生内摩擦力。在单位速度梯度
下，作用在单位接触面积上的内摩擦力叫作摩擦系数，简称黏度，用η表示，单位为帕·秒
(Pa·s)。
熔渣的黏度也是熔渣的重要物理性能之一。熔渣的黏度对熔渣的保护效果、飞溅、焊接
操作性、焊缝成型、熔池中气体的外逸、合金元素在熔渣中的残留损失、化学反应的活泼性
---PAGE_28---
都有显著影响。
熔渣的黏度取决于温度和成分，也取决于熔渣的结构，阴离子的尺寸越大，熔渣的黏度
就越大。
①温度对黏度的影响。
黏度与温度的关系表示如下：
η=AeE/RT (1-33)
式中A——取决于熔渣性能的常数；
E——质点运动所需要的活化能；
R——气体常数；
T——开氏温度。
在SiO₂较多的酸性熔渣中，有相当多含量的Si-O离子，尺寸较大。随着温度的增加，
使得它的极性键局部发生破坏，形成尺寸较小的
Si-O离子，黏度下降。随着温度的上升，黏度逐
渐下降。而对于碱性熔渣，温度升高时，其黏度
下降较快。如图1-17所示。
从图1-17可以看出，在这两种熔渣的黏度都
发生相同的变化△η时，含SiO₂较多的酸性熔渣
中对应的△T₂的变化较大，凝固时间较长，叫
作长渣，这种熔渣不适合立焊和仰焊；而碱性渣
中对应的△T₁的变化较小，凝固时间较短，叫
作短渣，这种熔渣适合立焊和仰焊。
②熔渣成分对黏度的影响。减少SiO₂,增
加TiO₂,可以减少复杂的Si-O离子。这种熔渣
的黏度随着温度的变化急剧变化。
在酸性熔渣中，加入碱性氧化物(CaO、MgO、MnO、FeO)时，能够破坏Si-O离子
的键，使得Si-O离子聚合体尺寸变小，所以，黏度降低，成为短渣。
CaF₂能够促使CaO熔化，因此降低碱性熔渣的黏度；CaF₂又能够产生F,F可以
破坏Si-O离子的键，减小聚合离子的尺寸。所以CaF2能够降低熔渣的黏度。
③熔渣的表面张力。熔渣的表面张力对熔滴过渡、焊缝成型、脱渣性和许多化学反应
都有影响。一般来说，碱性氧化物使得熔渣的表面张力增大，而酸性氧化物使得熔渣的表面
张力减小。所以碱性熔渣的熔滴较大、焊缝成型较差、脱渣性不好，而酸性熔渣的熔滴较
小、焊缝成型较好、脱渣性好。
表1-12是一些元素的氧化物的物理化学性能，图1-18为熔渣成分对表面张力的影响。
表1-12一些元素的氧化物的物理化学性能
物化性能 NaCaMgFeMnAlTiSiBPO
原子的负电性 0.91.01.21.251.251.51.61.82.02.13.5
氧化物中离子键的含量/%82807372726359504439一
氧化物熔体中金属
与氧的键能/(kJ/mol)710120011801180113011701040995710725一
氧化物的表面张力
/(×10⁻³N/m)297614512590653580380400100一一
018材料焊接原理图1-17熔渣黏度与温度之间的关系
1—碱性熔渣；2—SiO₂较多的酸性熔渣
---PAGE_29---
0.54
0.48
—SiO₂
0.42
CaF₂
0.36
MgO
Al₂O₃
0.30010 203040
化合物的质量分数/% 化合物的质量分数/%
(a) (b)
CaF₂-SiO₂-Al₂O₃-MgO系熔渣(无锰中硅中氟焊剂)
图1-18熔渣成分对表面张力的影响
熔渣与液态金属之间的界面张力对熔渣与液态金属之间的化学反应有重大影响，如
图1-19所示。熔渣与液态金属之间的界面张力为
式中om——液态金属对气相的表面张力；
og——熔渣对气相的表面张力；
α——接触角。
可以看到，接触角越小，熔渣与液态金
属之间的接触越紧密，有利于熔渣与液态金
属之间的化学反应。
④熔渣的熔点和导电性
a.熔渣的熔点。熔渣的熔点是影响焊接
工艺和焊接质量的重要因素之一，熔渣的熔
点应当与焊芯(焊丝)和母材的熔点相匹配。
对焊条电弧焊来说，其熔渣的熔点与药皮的(1-34)
Os
熔渣
a
Oms
熔渣与液态金属之间的界面张力
熔点是不同的，一般来说，熔渣的熔点比药皮的熔点低30～50℃。适合于钢焊接熔渣的熔
点在1150～1350℃。
b.熔渣的导电性。焊剂和药皮一般是不导电的，但是，熔渣是导电的。熔渣的电导率
随着温度的提高而提高，因为温度提高，熔渣组成物的电离度提高，所以导电性提高。
1.5气体与金属的相互作用
1.5.1焊缝中的气体含量及其对焊缝质量的影响
表1-13为氮、氧和氢对几种金属焊缝质量的影响。图1-20给出了几种焊接方法焊缝中
氧与氮的预期含量。
第1章焊缝019
MnO
TiO₂
ZrO₂
Cao
2030400.55
0.45
0.35
0.25
0.15
0.0
10
液体金属
图1-19
气相
Om
---PAGE_30---
表1-13氮、氧和氢对几种金属焊缝质量的影响
金属 氮 氧 氢
钢 增加强度，但降低韧性降低韧性，但如果促进针状铁
素体形成可以提高韧性引起氢裂纹
奥氏体或双相不锈钢减少铁素体，促进凝固裂纹
铝合金形成氧化物层片，导致夹杂
生成形成气孔，降低强度和
延展性
钛合金 增加强度，但降低延展性 增加强度，但降低延展性
1.5.2氮与金属的相互作用
氮与金属的相互作用有两种情况：一种是不与氮发生作用的金属，如铜，氮可以作为保
护气体；另一种是与氮发生作用的金属，如铁、钛等。这里主要讲述氮与碳钢的相互作用。
(1)氮的来源氮主要来源于浸入的空气和保护气中的氮气。图1-21为氩-氮气保护焊
的气体中，氮分压对双相不锈钢焊缝氮含量的影响。
焊条电弧焊
焊缝
自保护电弧焊
焊缝
0.05
co₂
熔化极气体保
钨极气体保护焊焊缝
0.060.080.10护焊焊缝
0.020.040.10-
Ar
0
氮/%
图1-20几种焊接方法焊缝中氧与氮的预期含量
(2)氮在铁中的溶解气体向金属中的溶解有如下几个阶段：气体分子向气体-金属界
面运动；气体被金属表面吸附；气体分子在金属表面分解为原子；气体原子穿过金属表面
层，向金属深处运动。
氮在铁中的溶解，首先要分解为原子。氮在铁中的溶解度服从质量作用定律：
(1-35)
式中Sn——氮在铁中的溶解度；
KN₂——平衡常数，与温度有关；
PN₂——气相分子中氮的分压。
对于液态铁：
lgKn₂=—(1050/T)—0.815(1-36)
图1-22为氮和氢在铁中的溶解度与温度之间的关系。在液态铁中加入C、Si、Ni会减
少氮的溶解度，而加入V、Nb、Cr、Ta则可以提高氮的溶解度。
(3)氮对碳钢焊接质量的影响
020材料焊接原理
氮分压/MPa
图1-21氩-氮气保护焊气体中氮分压
对双相不锈钢焊缝氮含量的影响
埋弧焊焊缝0.15
---PAGE_31---
第1章焊缝021①产生气孔。氮是碳钢焊缝金属中产生气孔的原因之一。由于氮在碳钢焊缝金属结晶
时溶解度急剧降低，所以容易形成气孔。
②焊缝金属脆化。氮是提高低碳钢和低合金钢焊缝金属强度、降低塑性和韧性的元素。
由于焊接熔池冷却速度很大，氮来不及排出，一部分过饱和的氮溶解在焊缝金属中，还会形
成针状氮化物Fe₄N在晶内及晶界析出(图1-23),具有时效性质，因此，起到提高焊缝金
属强度、降低塑性和韧性的作用，如图1-24所示。
T/℃
图1-22氮和氢在铁中的溶解度与温度之间的关系
 图1-23铁素体基体上的针状氮化铁
120、
100
80
60k
40
20-
-60℃
00.020.040.060.080.100.120.14
[N]的溶解度/%
(b)40℃24℃
0℃
图1-24氮对焊缝金属力学性能的影响
(a)室温；(b)低温韧性
氮在钢中与其合金元素(如钛、铝、锆和钒等)结合为氮化物，可以抑制针状氮化物
Fe₄N,强化金属，如15MnVN钢就是利用VN来抑制时效现象，经过正火和调质，VN以
细小颗粒弥散分布，从而提高强度而不降低塑性和韧性。在铬镍不锈钢中加入氮还能够提高
奥氏体的稳定性。
(4)降低焊缝金属氮含量的措施
①加强焊接区的保护。氮主要来源于空气，加强焊接区的保护，避免和减少空气进入
是降低焊缝金属氮含量的有效措施。对于焊条电弧焊的焊条，一般采用气-渣联合保护，只
要有足够的药皮含量形成足够的熔渣就能够防止空气进入，当药皮质量系数Kb(单位质量
600-
500
400-
300-
200抗拉强度
屈服强度
冲击韧度300
250
200
150
100
50
o
00.050.100.150.200.25
[N]的溶解度/%
(a)伸长率100

---PAGE_32---
焊芯上药皮的质量)>40%时，就可以有效防止空气进入。埋弧焊时要有一定的焊剂的堆积
量；气体保护焊的气体要有一定的流量，才能够防止空气进入。
②焊接工艺参数的影响。电弧电压增大，电弧长度增大，导致空气容易进入焊接区，
而且熔滴过渡距离增大，有利于氮的溶解。因此，尽量降低电弧电压，可以降低焊缝金属的
氮含量。
焊接电流增大，过渡频率增加，熔滴存留时间缩短，电弧深入熔池，这些都使得空气进
入量减少，有利于降低焊缝金属的氮含量。
③合金元素的影响。在焊条(焊丝)中加入与氮亲和力大的合金元素，如钛、铝、锆
和稀土铈等，形成稳定的氮化物，也可以降低焊缝金属的氮含量(图1-25)。
1.5.3氢与金属的相互作用
氢的来源主要是焊接材料中的含氢物质，如水分、铁锈、油污、有机物等。
根据氢与金属的作用，可以把金属分为两类：能够形成稳定氢化物和不能够形成稳定氢
化物。
能够形成稳定氢化物的金属有锆、钛、钒、钽、铌等，如图1-26所示，氢的溶解是放
热反应，其溶解度随着温度的升高而降低。
Nb
Mo
Mn
Cr
Ti
Zr
CeAIC
2.03.04.05.00.10
0.05
1.0 0
WMe/%
图1-25焊丝中合金元素浓度对
焊缝金属氮含量的影响
40000
32000-
824000
Ta
16000
8000
3005007009001100
T/℃
ZrT
图1-26第一类金属中氢的
浓度与温度之间的关系
不能够形成稳定氢化物的金属有铝、铁、镍、铜、铬、钼等，氢的溶解是吸热反应，其
溶解度随着温度的升高而提高。
①氢通过熔渣向金属中溶解。一般只有碳钢的焊接中才发生这种溶解。
溶解在熔渣中的氢主要以OH的形态溶解于熔渣，发生如下反应而使得氢溶入液态
铁中：
(Fe²+)+2(OH)—[Fe]+2[O]+2[H] (1-37)
[Fe]+2(OH⁻)——(Fe²+)+2(O² 一)+2[H] (1-38)
2(OH)——(O²-)+(O)+2[H] (1-39)
如果熔渣中有氟离子，则发生如下反应：
(OH⁻)+(F)=(O² 一)+{FH} (1-40)
022材料焊接原理
%/Nw
---PAGE_33---
第1章焊缝023式中{}——气相中。
这样，使得氢在熔渣中的溶解度下降。
②通过气相向金属中溶解。氢几乎可
以溶解在所有材料中，图1-27为氢在一些
金属中的溶解度与温度之间的关系。氢通
过气相以分子状态向碳钢中溶解时，其溶
解度服从平方根定律：
(1-41)
式中SH——氢在铁中的溶解度；
KH₂—平衡常数，与温度有关；
PH₂——气相分子中氢的分压。
7.0-
6.0-
Al
5.0-Fe
4.0-
3.0Cu
2.0-
1.0
o
50010001500200025003000Ni
T/℃
图1-27氢在金属中的溶解度与温度之间的关系
(氢分压+金属分压=一个大气压)
在液态纯铁中氢的溶解度为
lgKH=—(1730/T)+2.362(1/2)lg(1-PFe) (1-42)
③氢在焊缝金属中的分布。
a.氢在焊接接头中的存在形态。氢在焊接接
头中的存在形态有两种：原子态和分子态。原子
态氢以间隙固溶存在于金属晶格中，造成晶格的
变形，使得金属强度、硬度增大；原子在金属晶
格中是可以自由扩散移动的，所以又叫作“扩散
氢”。分子态氢存在于金属晶格的缺陷中，不能够
扩散移动，就残存在金属中，又叫作“残余氢”。
所以，氢在焊缝金属中的存在在一定时间内是变
化的，扩散氢可以从表面扩散逸出和向晶格缺陷
扩散，复合成为分子氢残留下来。所以，焊后，
焊缝金属中总的氢含量由于扩散逸出是降低的，
而残余氢则是提高的(图1-28)。
b.焊接接头组织的影响。图1-29和图1-30所示是由于氢在不同组织中的不同行为的结果。
1/mm
图1-29临近熔合线氢的浓度随
着焊后时间的变化
1—低碳钢母材，奥氏体焊缝；2—45钢，奥
氏体焊缝；3—低碳钢母材，铁素
体焊缝；4—45钢，铁素体焊缝
图1-30氢沿着焊接接头横断面的分布
1—低碳钢，碱性焊条；2—低碳钢，钙钛型焊条；
3—30CrMnSi钢，堆焊铁素体焊缝；4—30CrMnSi钢，奥氏体
焊缝；5—工业纯铁，纤维素焊条
t/s
图1-28焊缝金属氢含量与焊后时间的关系
1—总氢量；2—扩散氢；3—残余氢

---PAGE_34---
024材料焊接原理c.氢在熔池中的平衡浓度。如图1-31所示，具有对称性。
④氢在金属中的溶解度。
a.合金元素对氢在铁合金中溶解度的影响。图1-32为合金元素的浓度对氢在铁合金中
溶解度的影响。
熔池宽度/mm
图1-31氢的平衡浓度与熔
池中的位置的关系
WMe/%
图1-32合金元素的浓度对氢在
铁合金中溶解度的影响
b.组织对氢在铁合金中溶解度的影响。氢在奥氏体中的溶解度大于在铁素体中的溶解
度，氢在珠光体中的溶解度也大于在铁素体中的溶解度。
c.变形和应力对氢在铁合金中溶解度的影响。由于变形和应力会增大钢铁材料中的晶
格畸变，因此，也会对氢在铁合金中溶解度产生影响。变形和应力增大，将提高氢在铁合金
中的溶解度。
渗氢试验中氢在金属中的溶解度，可以用下面公式表示：
Cav=ae"" (1-43)
式中a,b——常数，与金属的组织状态有关，是相应激活能的函数；
t——渗氢时间，min;
n——根据对试验数据的最佳拟合原则，当相关系数R最大时，充氢(溶解)时
n=-1,逸出时n=-1/2。
这样，变形(e,%)和应力(σ,MPa)对氢在金属中溶解和逸出量在式(1-44)中
给出。
(1-44)
d.金属热处理状态对氢在铁合金中溶解度的影响。金属热处理状态不同，其组织形态
和晶格缺陷也不相同，氢在金属中的溶解度也不一样，见式(1-45)。

---PAGE_35---
第1章焊缝025I退火Ca=(44.60+67.20e-9.64/e)e 一15.01e0.021z-¹
Ca=(38.80+49.50e-740/e)e(-8.01e-0y,-12Ra=97.32%,Rb=98.31%
Ra=99.44%,Rb=96.74%
Ⅱ正火Ca=(54.26+52.17e-6.82/e)e(-14.28e⁻0.024)-
Cav=(46.17+46.90e6.78/e)e(-8.26e°.05Ie),-1/2Ra=99.21%,Rb=98.23%
Ra=99.22%,Rb=96.51%
Ⅲ淬火Ca=(65.90+41.02e-2.31/e)e=13.54e⁻0.-31e)-
Ca=(56.73+36.32e-2.32/e)e(-8.590-0y-12Ra=99.32%,Rb=97.80%
Ra=99.27%,Rb=97.84%
(1-45)
e.溶入和逸出时的溶解度。在式(1-44)和式(1-45)中，每一种状态都有两组数据，
上面数据为氢溶解时的溶解度，下面为逸出时的溶解度。很显然，氢溶解时的溶解度比逸出
时的溶解度大一个数量级。
f.晶格缺陷的影响。钢铁中的缺陷也会增大氢在缺口根部塑性变形区的分布和聚集，
由于上述氢的溶解和扩散的特点，就造成氢在缺口根部塑性变形，其分布和聚集见图1-33。
3.0
Ep
1—0.04
2—0.03
3—0.02
4—0.01
5—0.005
6—0.003
7—0.002
8—0.001
9—0.0005
10—0.0001
6
7
Onet=992MPa10
1.0
1.0 02.0
5
Z/mm
(a)D=5×10⁻⁷cm²/s
△t=5minOnet=992MPa(在40min时断)
Z/mm
(b)
图1-33在缺口根部塑性变形的分布(a)与氢的聚集(b)
1.5.3.2氢在钢铁中的扩散
(1)氢在钢铁中的扩散系数描述元素(包括氢)在材料中的扩散能力的物理量叫作扩
散系数，即单位浓度梯度(g·cm⁻³/cm)时，单位时间内(s)通过单位截面(cm²)的扩
散物质量(g),单位为cm²/s,用D表示。
(2)影响氢在钢铁中扩散系数的因素
①温度的影响。扩散系数是温度的函数，即

---PAGE_36---
026材料焊接原理D=D₀eE/RT
式中D₀——扩散常数；
E——扩散激活能；
R——气体常数；
T——温度，K。
可见，扩散系数随着温度的升高而增大。
②组织的影响。氢在铁素体中的扩散系数大于奥氏体。
③热处理状态的影响。热处理状态的影响在式(1-47)中给出。
I退火D₄=6.256×10⁻⁵e-(12600-52.0e)/RT (cm²/s)
D₄=7.600×10⁻⁴e-23380+23.0e)/RT (cm²/s)
Ⅱ正火D₄=4.1440×10⁻⁵e-(11548-52.0e)/RT (cm²/s)
D₄=11.975×10⁻⁴e-(24495+25.6e)/RT (cm²/s)(1-46)
(1-47)
Ⅲ淬火D₄=1.692×10⁻⁵e-(9188-93.3e)/RT (cm²/s)
D₄=3.1747×10⁻⁴e-(27145+47.9e)/RT (cm²/s)
④应力和变形的影响。变形(e,%)和应力(o,MPa)对氢在金属中扩散系数的影
响在式(1-48)中给出。
(1-48)
⑤溶解过程和逸出过程的影响。氢在金属中有两种扩散，氢在金属中扩散溶入和扩散
逸出的速度是不同的，如式(1-47)和式(1-48)所示。上面数据为氢溶解时的扩散系数，
下面为逸出时的扩散系数。很显然，氢溶解时的扩散系数比逸出时的扩散系数大一个数量
级；另外，随着变形和应力的增大，氢溶解时的扩散系数增大、逸出时的扩散系数缩小。
260
220-
180-
140-
100[H]p=1.7ppm
4.22.7
图1-34氢含量不同时HT80钢的断裂曲线⑥晶格缺陷的影响。钢铁中的缺陷也会使扩
散系数增大，使得氢在缺口根部塑性变形区聚集。
1.5.3.3氢对钢铁材料焊接接头质量的影响
(1)氢脆
①氢脆现象。氢脆是氢对钢铁材料影响的最
重要的性能之一。随着扩散氢含量的增加，其断裂
应力降低(图1-34),断裂时的伸长率也降低
(图1-35)。
②氢脆断口特征。钢的氢脆断口如图1-36所
示，可以发生C₁-沿晶断裂、C₁-沿板条边界断
裂、CTL-切断板条断裂、C₁G-沿板条束界断裂。
在主断口面上，如图1-37所示，出现有与主断口垂直的二次裂纹，在二次裂纹之间还
可以看到具有平行的条纹状波形花样。这种波形花样与疲劳断口的花样不同，氢脆断口没有
发生韧窝状空洞，没有发生明显的大的滑移面，只是在断口上发生了局部滑移以及与之垂直
60-
10100100010000
延迟时间t/min

---PAGE_37---
[H]/(cm³/100g)
图1-35氢含量对低碳钢伸长率的影响
 图1-36氢脆断口走向示意图
C₁—沿晶断裂；Cn一沿板条边界断裂；
CT1.—切断板条断裂；CG一沿板条束界断裂
显微裂纹扩展方向
主裂纹扩展方向
马氏体板条宽度
二次裂纹
(a) (b)
图1-37氢脆断口示意图
(a)沿板条破坏；(b)塑性波纹花样
的滑移，于是就产生了条纹状花样。因此，氢脆断口不仅是解理断口的扩展，还伴随着塑性
变形，形成了所谓的准解理断口QCHE。这种裂纹表现为小面积的解理状，这是由于氢的聚
集使得材料脆化而诱发裂纹，形成小面积的解理状断裂；但是，在发生小面积解理断裂之
后，氢的聚集还不足以发生断裂时，材料在再一次断裂之前，还可以发生一定的塑性变形。
于是，就连续发生氢的聚集过程→塑性变形→局部解理断裂→氢的聚集过程——塑性变
形→局部解理断裂的循环过程，直至材料断裂，形成准解理断裂。
此外，氢脆断面单元比无氢断面单元小。无氢断面单元的长度与马氏体板条长度一致，
而有氢断面单元的长度没有马氏体长度板条长度长，显然马氏体板条断裂了；有氢断面单元
的宽度与马氏体板条宽度一致，而无氢断面单元的宽度是多个马氏体板条的宽度，如
图1-36和图1-37。
③氢脆的机理。关于氢脆的机理，存在多个理论。
a.压力理论。压力理论认为氢扩散至材料陷阱内并且结合为分子，随着氢在陷阱内的
聚集，就形成一种内压力，这个内压力增大到一个临界值时，就引起裂纹扩展而发生断裂。
第1章焊缝027
---PAGE_38---
b.氢吸附理论。氢吸附理论认为氢扩散至材料缺陷(微裂纹)处，氢被缺陷(微裂纹)
表面吸附，从而降低了裂纹表面能，也降低了裂纹扩展所需要的能量，以至于裂纹扩展而发
生断裂。
c.晶格脆化理论。晶格脆化理论认为钢铁受到拉应力时，在裂纹尖端塑性变形区形成
三向应力场，氢在应力场中聚集达到临界浓度时，降低了晶格原子结合力而引起材料的
断裂。
d.位错理论。Bastien和Azon根据钢铁的氢脆与变形速度和温度有关的试验结果，提
出了氢脆机制：位错及Cottrell气团运动有关的假说。这个假说认为，在合适的温度和形变
速度下，金属中的氢在形变过程中会形成Cottrell气团随着位错运动，即位错输送氢。这个
氢的Cottrell气团对位错有“钉扎”作用，阻碍位错运动，造成局部的加工硬化。要实现塑
性变形就要不断地产生位错，又不断地被氢的Cottrell气团“钉扎”。当这些位错与气团运
动到晶界或者非连续结构处，就产生位错的堆积及氢的聚集。如果应力足够大，在位错堆积
的尖端部位就会形成较大的应力集中而产生裂纹。在应力较小时，如果扩散氢含量足够高，
就会聚集更多的氢，也容易产生裂纹。而在产生裂纹之前卸载，聚集的氢就会扩散开，不会
产生裂纹。这就是氢脆的可逆性。
e.拉应力理论。氢扩散至材料陷阱内并且结合为分子，随着氢在陷阱内的聚集，就形
成一种内压力。这种内压力对缺陷周围的钢铁产生拉应力，在缺陷尖端塑性变形区形成三向
拉应力场，氢在应力场中聚集达到临界浓度时，这个拉应力超过了晶格原子结合力，就引起
材料的断裂。
氢脆与温度和变形速度有关，如图1-38所示。当变形速度为V₁时，温度低于TH,由
于氢的扩散速度太小，不可能形成Cottrell气团，因此不会发生氢脆；而当温度提高到TH
时，氢的扩散速度加快，就可能形成Cottrell气团，因此会发生氢脆；如果继续提高温度，
达到T。以上，由于氢的扩散速度很大，使得氢不能在位错附近聚集而形成Cottrell气团，
因此不会发生氢脆。所以，氢脆是发生在某一个温度阶段中，高于或者低于这个温度阶段都
不会发生氢脆，而这个温度段与扩散氢含量和材料的变形速度有关
温度T
图1-38扩散氢含量对断面收缩率与变形速度
(V)和温度的关系(V₁<V₂<V₃<V₄)随着变形速度的提高，氢的聚集也减少，
开始出现氢脆的温度也提高。
④氢脆的影响因素。
a.碳的影响。碳容易得到淬火硬脆组织，
增大脆性。
b.其它合金元素的影响。凡是能够提高钢
的淬透性的元素，都能够增大氢脆性；但是，
如果加入钙、稀土等元素，可以使得硫化物球
化，减少氢脆。
c.杂质的影响。杂质元素S、P、O等能够
形成夹杂物，它既是一个氢“陷阱”,也是一个
微裂纹，氢容易在其尖端聚集，使得金属脆化。
d.显微组织的影响。高碳马氏体的氢脆性大，铁素体的氢脆性较小。依氢脆性大小，
从大到小排列为马氏体>贝氏体>珠光体>铁素体。奥氏体没有氢脆。
e.晶粒尺寸的影响。原奥氏体晶粒(或者铁素体)越小，氢脆性越小。
028材料焊接原理

---PAGE_39---
第1章焊缝029f.焊接工艺参数的影响。焊接工艺参数的影响，主要是焊接线能量的影响。焊接线能
量对钢铁氢脆的影响比较复杂：随着焊接线能量的增大，氢的逸出增多，扩散氢含量降低，
组织硬度较低，有利于降低氢脆；但是，焊接线能量增大，组织晶粒长大，又使得氢脆性增
大。一般来说，焊接线能量增大能够降低氢脆性。
g.焊缝金属的影响。焊缝金属的影响也是很复杂的。对于低匹配焊缝金属(焊缝金属
强度低于母材强度),一方面降低焊接应力，可以降低氢脆性；另一方面，在冷却过程中，
由于可能发生γ→α相变，焊缝金属的Y→α相变要比母材热影响区早。也就是说，在焊缝金
属转变为α相之后，热影响区仍然是γ组织。由于氢在α相中的扩散系数比γ相中大，而溶
解度比γ相中小，会造成氢向热影响区的聚集。再继续冷却，热影响区转变为α(或者马氏
体)相时，就会造成热影响区的氢脆性提高。一般来说，低匹配的焊缝金属还是有利于降低
氢脆性的。
h.预热的影响。提高预热温度，有利于降低钢的氢脆性。因为预热可以使得冷却速度
降低，有利于扩散氢的逸出，降低扩散氢含量；有利于转变为较软的组织和降低焊接应力。
这些都有利于降低氢脆性。
i.紧急后热的影响。紧急后热，就是在焊接接头冷却到某一温度时，立刻进行焊后热
处理。这样可以加快扩散氢的逸出，降低扩散氢含量，所以有利于降低氢脆性。
j.多层焊的影响。多层焊时前面焊道对后面焊道有预热作用，后面焊道对前面焊道有
焊后热处理作用，可以降低氢脆性。关键的问题是要控制好层间温度。
k.奥氏体焊缝金属的影响。由于奥氏体焊缝金属氢的溶解度大，而扩散系数小，因此
可以避免氢脆性。
(2)白点碳钢或者低合金钢焊接接头的氢含量较高，在其拉伸或者弯曲试验的试件的
断面上出现银白色圆形局部脆性断裂点，叫作白点，尺寸在0.5～3mm,其周围为韧性断
口。在许多情况下，白点的中心有夹渣物或者气孔。有白点出现，塑性会大大下降。
(3)形成气孔由于焊缝金属在结晶的液-固态转变时，氢的溶解度在固相中突然大幅
度降低，造成氢气在液态金属溶解量增大，超过这时氢在液态金属中的溶解度，从而析出形
成气泡，排不出去就形成气孔。
(4)产生冷裂纹后面将详细讨论。
1.5.3.4控制氢的措施
(1)限制焊接材料中的氢含量氢气
主要来自水分和有机物。限制焊接材料中
的水分，采用高纯度的保护气体和按照规
定烘干焊条及焊剂。烘干之后立即使用，
或者放在保温桶中，随取随用。
(2)清除焊丝和焊件上的铁锈、油脂、
污物的杂质用机械或者化学的方法清除
母材和焊丝表面的铁锈和有机物。
(3)冶金处理降低气相中氢的分压
就可以降低氢的溶解度，图1-39给出了含
氢气体的分解压与温度之间的关系，可以
看到，水分和氢气在电弧温度下分解度
1.0
H₂—2H
0.8
H₂0—2H+0
OHH+0
H+F
0.2-
0L
6000 8000
T/K0.6
4000 20000.4-
图1-39含氢气体的分解压与温度之间的关系

---PAGE_40---
030材料焊接原理
(CaF₂y%
图1-40焊条药皮中氟化钙
含量与焊缝氢含量之间
的关系(直流反接)很高。
①在药皮或者焊剂中加入氟化物。在药皮或者焊剂中
常常加入氟化钙(萤石)CaF₂,可以降低焊缝金属中的氢
含量(图1-40),这时可能发生如下反应：
CaF₂+H₂OCaO+2HF (1-49)
CaF₂+2HCa+2HF (1-50)
②增大熔池中和气相中的氧化性。
a.增大焊条药皮中的氧化性。增大熔池中和气相中的
氧化性，加入碳酸钙、碳酸镁和赤铁矿等，在电弧高温
下，它们能够分解出CO₂、O₂、O,之后可以发生如下
反应：
CO₂+HCO+OH (1-51)
O+H=—OH (1-52)
O₂+H₂2OH (1-53)
就可以降低焊缝金属中的氢含量[图1-41(a),(b)]。
60
O
M
方
25
W(MgCo₃)/%
W(Fe₂O₃/%
 WT-Fe/%
(a) (b) (c)
图1-41药皮中MgCO₃含量(a)、Fe₂O₃含量(b)和钛铁含量(c)对焊缝扩散氢含量的影响
所以，含有大量大理石和萤石的碱性焊条的焊缝中氢含量较少，叫作低氢焊条。
b.减少药皮中的脱氧剂含量。药皮中减少脱氧剂可以降低扩散氢含量[图1-41(c)]。
c.在气体保护焊的气体中加入氧化性气体。图1-42给出了气体保护焊的气体对氢在铁
合金中溶解度的影响，表明保护气体中的CO₂有助于降低焊缝金属中的氢含量。
③减少焊接材料中的水分。图1-43给出了焊条烘干温度对焊缝金属中扩散氢含量的
影响。
④在焊条药皮中加入稀土元素或者稀散元素(钇、碲、硒等)。图1-44为药皮中钇含
量对焊缝扩散氢含量的影响。可以看到，钇有利于降低焊条金属中的扩散氢含量。
图1-45为药皮中碲含量对焊缝扩散氢含量的影响。可以看到，碲有利于降低焊条金属
中的扩散氢含量。碲是一种很有前途的去氢剂，但是碲有很强的毒性，其工艺性能不良。
⑤焊接工艺参数的影响。电流种类和极性对焊缝金属扩散氢含量的影响，依氢含量从
大到小的顺序为：交流→直流正接→直流反接。

---PAGE_41---
(a)
保护气
(b)
图1-42气体保护焊的气体对氢在铁合金中溶解度的影响
500
烘干温度/℃
图1-43焊条烘干温度对焊缝金属中扩散氢含量的影响1.5
1.2
?
0.3
00.20.40.60.81.01.2
Wy/%
图1-44药皮中钇含量对焊缝
扩散氢含量的影响
⑥焊后紧急加热去氢处理。焊后加热可以使得焊缝中的氢扩散外逸，图1-46给出了焊
后加热温度对低碳钢焊缝金属中氢含量的影响。
5.0
4.0-
3.0
2.0
1.0
00.10.20.30.40.5
WTe/%
图1-45药皮中碲含量对焊缝扩散氢含量的影响
10000
焊后热处理时间/h
图1-46焊后热处理对低碳钢焊缝金属中氢含量的影响
第1章焊缝031

---PAGE_42---
032材料焊接原理1.5.4氧与金属的相互作用
根据氧与金属的作用，也可以把金属分为两类：一类是在液态和固态都不能溶解氧的金
属，如镁、铝等，但在焊接时可以发生剧烈的氧化，形成的氧化物能够造成夹杂和未焊透；
另一类是能够有限溶解氧的金属，如铁、镍、铜、钛等，形成的氧化物能够溶解入金属中。
1.5.4.1氧在铁中的溶解
(1)氧在纯铁中的溶解度氧是以原子态和FeO的形态在铁中溶解的。在液态纯铁的
溶解度S。符合平方根法则：
So=Ko₂(Po₂)¹/2 (1-54)
式中Ko₂——溶解的平衡常数；
Po₂——气相中氧的分压。
如果与液态铁平衡的是纯FeO,则溶解入铁中的最大原子态氧含量[O]max与温度
有关：
lg[O]max=—(6320/T)+2.734 (1-55)
可以看到，温度升高，氧的溶解度增大(图1-47)。
氧在纯铁的结晶温度时的溶解度为质量分数的0.16%;在从δ铁转变为γ铁之后，其
溶解度降低为质量分数的0.05%以下；在转变为α铁之后几乎不溶解(溶解度小于质量分
数的0.001%)。
(2)合金元素对氧的溶解度的影响图1-48给出了一些合金元素浓度对氧在纯铁中溶
解度的影响(1600℃)。
T/℃
图1-47氧在纯铁中的溶解度与温度的关系
0.2
Mn
Cr
0.05-
0.01
0.002
Al
0.0005
Zr
10-4
0.0020.010.050.21.0C
Bsi-
TiV
%/olS
WMe/%
图1-48合金元素浓度对氧在纯铁中
溶解度的影响(1600℃)
(3)氧在钢焊缝中含量的影响因素
①焊接材料、焊接方法的影响。焊接材料和焊接方法都能够影响氧在钢中溶解，如
表1-14所示。

---PAGE_43---
表1-14低碳钢焊接时焊缝金属中的氧含量
材料及焊接方法 平均含氧量(质量分数)/% 材料及焊接方法 平均含氧量(质量分数)/%
低碳镇静钢 0.003～0.008 纤维素型焊条 0.090
低碳沸腾钢 0.010～0.020 氧化铁型焊条 0.122
H08焊丝 0.01～0.02 铁粉型焊条 0.093
H08光焊丝焊接 0.15～0.30 自动埋弧焊 0.03～0.05
低氢型焊条 0.02～0.03 电渣焊 0.01～0.02
钛铁矿型焊条 0.101 气焊 0.045～0.05
钛钙型焊条 0.05～0.07 CO₂保护焊 0.02～0.07
钛型焊条 0.065 氩弧焊 0.0017
②埋弧焊焊剂对焊缝金属化学成分的影响。在等量降低氧化锰的情况下，增加氧化铁
就相当于增加了焊缝金属中的氧含量。
③焊剂碱度的影响。提高焊剂碱度可以降低焊缝金属中氧含量。
1.5.4.2氧对焊接质量的影响
(1)降低钢的力学性能对碳钢来说，氧主要以FeO形式存在于钢中，明显降低低碳
钢的力学性能(图1-49和图1-50),图1-51是20℃时低碳钢焊缝韧性与氧含量的关系。
600
100
500抗拉冲击韧度
强度
80
400-
伸长率
300
屈服强度
200
100-
0
00.050.10.150.260
40
20
Wroj/%
图1-49氧对低碳钢力学性能的影响
温度/℃
图1-50低碳钢埋弧焊时硅酸盐夹杂物对焊缝冲击韧性的影响
(夹杂物质量分数：1—0.028%～0.030%;2—0.034%～0.053%;
3—0.104%～0.110%;4—0.196%)
(2)形成气孔形成CO气孔，将在后面讲到。
(3)形成夹渣，成为裂纹源如图1-52所示，形成氧化物夹杂，这个夹杂成为裂纹源，
既可以成为宏观裂纹的发源地，也可以成为在承受拉应力作用下的断裂源，降低焊缝金属的
力学性能。
(4)氧含量对低碳低合金钢焊缝金属的组织和性能的影响
①一些氧化物的热力学性能。对低碳低合金钢来说，一方面，焊缝金属中的氧含量较
低；另一方面，其氧化物已经不是以FeO为主，而是以合金氧化物为主。从图1-53中可以
看出，氧化亚铁(FeO)分解压比一般低碳低合金钢中常用合金元素(如锰、硅、钛、硼、
第1章焊缝033

---PAGE_44---
焊缝氧含量/%
图1-5120℃时低碳钢焊缝韧性与氧含量的关系
图1-52低合金高强钢药芯焊丝电弧焊
焊缝金属中一个夹杂物处的裂纹源
温度/℃
(a)
-28
A.
sio
MnO
-20
co-16
co₂
-12
Feo
-8
NiO
Cu₂O
-4
01600
1800 2000C₂os
B。
1000 1200
1400p₂o-24
1600℃ 1400
1200K
(b)
图1-53自由氧化物自由能
(a)和分解压的对数；(b)与温度之间的关系
铬)的氧化物分解压低，所以，在低碳低合金钢焊缝金属中氧化物中的氧化亚铁很少，主要
是合金元素的氧化物。
②氧含量对合金钢焊缝金属WM-CCT图的影响。图1-54为不同合金系焊缝金属的
WM-CCT图(焊缝金属连续冷却组织转变图，其物理意义在后面讲解),可以看到，随着焊
缝金属中氧含量的提高，WM-CCT图向左上方移动，也就是说金属的淬透性降低了
(图1-55)。
034材料焊接原理
-160
-240
2Coa
2CaC
2Mg+
2
Mgeo4/34
Zr+O₂=ZrO₂473Al+O₃=2/
-180
4/3B+O₂=2/3B₂O₃
Ti+O₂=TiO₂
Si+O₂=SiO₂
-140
2MnH+O₂=2MnO2CU
2C+O
4/3C
4/5No+O₂=2/5No₂0
—80—
/3W+
—60—
1500116001700180019002000-100-220
-200
-1203

---PAGE_45---
奥氏体化温度1350℃
8
F
PB
5
[O]浓度Ac₁Ac₃
140ppm705℃874℃
700ppm700℃877℃
20.5℃/s
510² 510³ 510⁴4
3-
2-
1510M9
67
从Ac₃的冷却时间t/s
(a)
从Ac₃的冷却时间t/s
(b)
图1-54氧含量对不同合金系焊缝金属WM-CCT图的影响
(a)硅-锰系；(b)硅-锰-钛-硼系
100
50
0
800wo=700ppm
700140ppm
600
T/℃
(a)一铁素体
---贝氏体
500 400
100
——铁素体
---贝氏体
60ppm
0
700 600 500 400w₀=400ppm
80050-
T/℃
(b)
图1-55氧含量对不同合金系焊缝金属WM-CCT图的影响
(a)硅-锰；(b)硅-锰-钛-硼系
(奥氏体化温度1350℃,冷却速度20.5℃/s)
③氧含量对合金钢焊缝金属韧性的影响。由于氧含量对焊缝金属组织有影响，自然也会
影响到焊缝金属的力学性能。图1-56为氧含量对不同合金系焊缝金属夏比冲击性能的影响。
15-
10-
5
0Si-Mn-Ti-B系
Si-Mn系
Si-Mn-Ti系
100200300400500600700
w₀/ppm
(a)20
0Si-Mn-Ti系
-20
-40
o Si-Mn系
—20—
—40—
0100200300400500600700
w₀/ppm20
Si-Mn-Ti-B系
-20
-40
—60—
-80
-100L
0
(b) (c)
图1-56氧含量对不同合金系焊缝金属夏比冲击性能的影响
(a)氧含量对不同合金系焊缝金属夏比冲击性能的影响；(b)氧含量对硅-锰系和硅-锰-钛
第1章焊缝035
100200300400500
w₀/ppm0

---PAGE_46---
036材料焊接原理可以看到，各个不同合金系的焊缝金属都有一个最佳氧含量存在，这是由于氧含量太
高，WM-CCT图左上方移，容易得到晶界铁素体和侧板状铁素体，其冲击性能较差；如果
氧含量太高，WM-CCT图右下方移，容易得到上贝氏体，其冲击性能也较差；只有氧含量
适中，得到针状铁素体，冲击性能最好。
1.6低碳钢焊接中的氧化还原反应
1.6.1低碳钢焊接中金属的氧化反应
1.6.1.1氧化性气体对金属的氧化
(1)自由氧对金属的氧化包括氧原子和氧分子对低碳钢中铁、碳、硅、锰的氧化，形
成FeO、CO、SiO₂、MnO。
[Fe]+0——FeO (1-56)
2[Fe]+O₂=—2FeO (1-57)
2[C]+O₂——2{CO} (1-58)
2[Mn]+O₂=—2(MnO) (1-59)
[Si]+O₂=(SiO₂) (1-60)
这样，产生的CO气体将逸出熔池；如果来不及逸出，就会产生气孔。
形成的SiO₂和MnO进入熔渣，降低焊缝金属中硅和锰元素的含量。为了保持焊缝金
属中这些基本合金元素的含量，需要补充这些元素，所以焊条药皮中要加入一定含量的铁合
金。CO₂气体保护焊时要采用合金焊丝(如08锰2硅)以补充硅和锰的氧化损失。
由于形成的FeO既能溶解于熔渣，又能够溶解于金属熔池，所以，产生的FeO一部分
进入熔渣，一部分溶入金属。
(2)CO₂气体对金属的氧化CO₂气体对低碳钢中的铁、硅、锰氧化而放出CO气体，
既降低了焊缝金属中合金元素硅和锰的含量，又产生了CO气体。从表1-15可以看出，在
电弧的高温下，CO₂气体几乎全部分解为CO气体和氧气，氧气的分压超过了在空气中的
含量。CO₂气体保护焊实际上不能防止氧气的氧化，只是防止空气中的氮气而已，所以，
CO₂气体保护焊不能用来焊接高合金钢，如不锈钢等。如果采用CO₂气体保护焊焊接不锈
钢，不仅会使得合金元素铬被氧化，还可以被CO₂气体分解出来的CO气体氧化而渗碳，
这是不希望的。
表1-15纯CO₂对金属的氧化
温度/K 1800 2000 2200 2500 3000 3500 4000
气相成分
(体积分数，%)CO₂
CO
O₂99.34
0.44
0.2297.74
1.51
0.7693.94
4.04
2.0281.10
12.60
6.3044.26
37.16
18.5816.69
55.54
27.775.92
62.72
31.36
气相中氧的分压po₂
/(×101.325kPa)2.2×
10⁻³7.6×
10⁻³2.02×
10⁻26.3×
10-²18.58×
10⁻²27.77×
10=²31.36×
10⁻²
饱和时FeO的分解压
po₂/(×101.325kPa)3.81×
10⁻⁹1.08×
10⁻71.35×
10⁻⁶5.3×
10-⁵一 一 一
[Fe]+{CO₂}——{CO}+FeO (1-61)
---PAGE_47---
lgK=lg(CO·FeO)/{CO₂}——(11576/T)+6.855 (1-62)
温度升高，平衡常数K增大，使得铁氧化加剧。对不锈钢焊接，将发生如下反应，使
得合金元素铬氧化损失，而且焊缝增碳。
2[Cr]+3CO——(Cr₂O₃)+3[C] (1-63)
2{CO}={CO₂}+[C] (1-64)
(3)水分对金属的氧化气相中的水蒸气不仅氧化金属使得焊缝金属增氧，还能够增
氢。也就是说水分不仅使得焊缝金属中金属(包括合金元素)被氧化，危害焊缝金属的力学
性能，还能够增大焊缝金属中的氢含量，引起氢脆，甚至产生冷裂纹。所以，水分是对钢危
害很大的气体，因此，20世纪50年代风行一时的水蒸气保护焊很快就被淘汰。
{H₂O}+[Fe]——FeO+H₂ (1-65)
其平衡常数K为
lgK=lg(H₂·FeO)/{H₂O}=—(10200/T)+5.5 (1-66)
温度升高，水蒸气的氧化性增强。
(4)混合气体对金属的氧化低碳钢的焊条电弧焊的气相不是单一的气体，而是多种气
体的混合。如果忽略气相中O、H、OH等的存在，将会发生如下反应：
{CO₂}+{H₂}=—{H₂O}+{CO} (1-67)
这个反应的平衡常数为
1gK=lg(PH₂o·Pco)/(Pco₂·PH₂)=—(1394/T)+1.359 (1-68)
