Repository: fang02272/-

# 焊接工艺专家系统 v2.8

这是一个面向焊接知识问答、工艺参数推荐和机器人焊接工艺卡片生成的本地专家系统。项目以 `saved_knowledge` 中已经学习的书籍为知识底座，优先在本地完成检索、路由和结构化回答；只有本地证据不足并且配置了 LLM 时，才调用 OpenAI 兼容接口补充答案。

## 1. 核心能力

- 多书知识库：保存 PDF 全文、章节、关键词、表格和数据点。
- Jieba 分词：注册焊接专业词，使用搜索模式多粒度分词，替代机械的中文单双字切分。
- 本地检索：关键词匹配、跨书章节检索、特征向量余弦检索和可选语义向量增强；对乱码、短文本和重复章节统一评分、过滤或降权。
- 专家知识库：把规范概念、别名、定义、应用场景和来源整理为可查询条目。
- 意图路由：区分概念、工艺参数、综合和通用问题。
- 工艺卡片：输出母材、板厚、坡口、电参数、热参数、机器人参数、质量检查及装备信息等机器可读 JSON，并标注输入完整度、待确认项和逐参数来源。
- 本地优先：高置信答案或已生成工艺卡片时不调用 LLM。
- LLM 兜底：只注入命中的薄目录和少量相关原文，默认最多生成 2000 Token。
- 答案缓存：LRU + TTL + 相似问题命中，知识源变化后自动失效。
- SSE 流式回答：LLM 内容按增量展示；完成事件仍返回完整结构化结果；请求中断时可取消，失败时可直接重试。
- 检索诊断：页面可查看 Top-5 章节的原始分、质量分、质量问题、命中关键词、可读预览和匹配解释；缺少工艺卡输入时可一键填入待补字段模板。

File: welding_book_full.txt (part 3 of 8)
表1-3低碳钢电弧焊时熔池最大存留时间
焊件厚度
/mm焊接方法焊接参数 熔池最大存在时间
/s 焊接电流/A 电弧电压/V焊接速度/(m/h)
质的因素，它不仅决定脆性温度区间及
塑性的大小，还影响脆性温度区间的变
形增长率。图1-134给出了钢中合金元
素对其结晶温度区间的影响。
①硫和磷。
a.硫和磷能够与铁形成低熔点共
晶，增大结晶温度区间。由于硫和磷与
铁及镍能够形成熔点很低的共晶体，因
 溶质质量分数/%
此结晶温度区间增大； 图1-134钢中合金元素对其结晶温度区间的影响
b.硫和磷在γ相中的溶解度大大低于在δ相中的溶解度(表1-26);
c.硫和磷很容易引起偏析，它们在钢中的偏析系数最大(表1-27),少量含量就可以形
成液态薄膜。
表1-26硫和磷在不同钢组织中的溶解度
元素最大的溶解度/%
在δ相 在γ相
硫 0.18 0.05
磷 2.8 0.25
表1-27各元素在钢中的偏析系数K
元素 S P W V Si Mo Cr Mn Ni
K 200 150 60 55 40 40 20 15 5
②碳。碳是影响钢焊缝金属结晶裂纹的主要元素，碳-铁二元合金在高温区发生包晶反
应(δ+L→Y),其含量不同，结晶温度区间不同，结晶产物不同。随着碳含量的提高，加
剧其它元素(硫和磷)的影响。这是因为碳含量的增加，包晶反应形成的Y相增多，液相中
硫和磷的含量就增多，更容易形成液态薄膜，增大其结晶裂纹敏感性。但是，碳含量不同，
对结晶裂纹倾向的影响也不同。研究表明，碳含量在质量分数0.10%以下，结晶过程不会
发生包晶反应，得到的金属只有δ相，没有γ相，因此，结晶裂纹倾向较低。
图1-135给出了碳钢中碳含量(质量分数%)对脆性温度区间的范围和塑性的影响。可
以看到，随着碳含量的提高，脆性温度区间大大向低温侧移动，脆性温度区间范围也大大加
第1章焊缝083
B

---PAGE_94---
宽，脆性温度区间的塑性也有较大降低，这就加剧了产生结晶裂纹敏感性。
③锰。锰具有脱硫作用，能够置换FeS为MnS,一方面减少FeS含量，低熔点共晶减
少；另一方面FeS以薄膜状分布，而MnS是以球状分布，因此，能够降低结晶裂纹的敏感
性。但是，锰含量对于防止产生结晶裂纹的效果与碳含量有密切的关系。随着碳含量的增
大，防止结晶裂纹的Mn/C(质量分数%)比也要增大：
C≤0.10%(质量分数)时，Mn/C(质量分数)≥22;
C=0.11%～0.125%(质量分数)时，Mn/C(质量分数)≥30;
C=0.125%～0.155%(质量分数)时，Mn/C(质量分数)≥59。
④锰-碳-硫的综合影响。图1-136为锰-碳-硫对结晶裂纹敏感性的综合影响。
温度/℃
图1-135碳钢中碳含量(质量分数)对脆性温度
区间的范围和塑性的影响
碳的质量分数/%
图1-136锰-碳-硫对结晶裂纹敏感性的综合影响
⑤其它元素的影响。其它元素对钢中产生结晶裂纹敏感性的影响，也与碳含量有关。
把其它合金元素对产生结晶裂纹的影响折合为碳的影响，以碳当量(Ceq)表述如下：
金属中的含碳量0.09%～0.14%时，
当含碳量0.15%～0.25%时，
当含碳量0.25%～0.35%时，
(1-133)
(1-134)
(1-135)
一般来说，钢中碳含量越高，越容易产生结晶裂纹。
(3)结晶初生相的影响图1-137为Cre和Nie(质量分数%)对结晶裂纹敏感性的影
响。可以看到，Cre的增大能够降低结晶裂纹敏感性，而Nie的增大会增大结晶裂纹敏感
性。这是因为Cr为铁素体形成元素，Creq增大，提高了结晶初生相的铁素体含量，因此，
084材料焊接原理

---PAGE_95---
18 20 22 24 26 28能够降低结晶裂纹敏感性；而Ni为奥氏体形成元素，Ni增大，提高了结晶初生相的奥氏
体含量，因此，能够增大结晶裂纹敏感性。
图1-138更能够说明结晶初生相对结晶裂纹敏感性的影响。可以看到，S+P对奥氏体
不锈钢结晶裂纹的影响，主要还是Crq/Nie的影响。在Creq/Nie>1.5时，S+P的含量对
结晶裂纹敏感性很小；但是，Creq/Nieq<1.5时，S+P的含量对结晶裂纹敏感性很大。这
是由于Creq/Nie≈1.48时，结晶初生相由奥氏体转变为铁素体所致。
Creq=Cr+1.37Mo+1.50Si
图1-137钢材化学成分(质量分数%)对
结晶裂纹敏感性的影响
Craq/Nieq
Crep=Cr+1.37Mo+1.5Si+2Nb+3Ti
Nieq=Ni+0.31Mn+22C+14.2N+Cu
图1-138S+P对奥氏体不锈钢结晶裂纹的影响
图1-139给出了奥氏体和双相不锈钢的WRC-1992图，此图可以用来确定焊缝金属产生
结晶裂纹敏感性。如果焊缝金属化学成分处于FA和F区，产生结晶裂纹敏感性就低；如果
Creq=Cr+Mo+0.7Nb
图1-139奥氏体和双相不锈钢的WRC-1992图
第1章焊缝085

---PAGE_96---
焊缝金属化学成分处于A和AF区，产生结晶裂纹敏感性就高。所以化学成分位于FA区的
奥氏体不锈钢和通常以铁素体为结晶初生相的双相不锈钢，即使在高杂质元素(S+P)含
量下，也有很强的抗结晶裂纹的能力。
1.13.4.2力学因素
焊缝金属在结晶过程的液-固阶段存在低熔共晶，在晶界形成液态薄膜，是产生结晶裂
纹的必要条件；还必须受到一定的力的作用，才能够形成结晶裂纹。在焊缝金属结晶的过程
中，随着温度的降低，焊接接头将收缩，产生拉伸应力，当这个拉伸应力大于焊缝金属的强
度时，就会形成裂纹。这个拉伸应力的大小，取决于焊接接头的刚度和材料的物理性能，被
焊材料的刚度越大(厚度越大、尺寸越大)、线胀系数越大，拉伸应力就越大，越容易产生
结晶裂纹。
1.13.4.3焊接热裂纹敏感性的判据
(1)材料因素的判据作为焊接热裂纹敏感性倾向的考核指标，用热裂纹敏感性指数
(HotCrackSensitivity,HCS)作为焊接热裂纹敏感性的判据。
HCS=C[S+P+(Si/25)+(Ni/100)]/(3Mn+Cr+Mo+V) (1-136)
HCS值越大，越容易产生热裂纹。HCS判据的使用范围为(质量分数%):(0.21~
0.38)C-(0.35～1.57)Mn-(0.15～1.55)Si-(0.00～0.07)S-(0.00～0.034)P-(0.12～1.90)
Ni-(0.11～12.92)Cr-(0.00～1.50)Mo-(0.00～0.54)V。 当HCS<3.6时，就不会产生热
裂纹。
这一热裂纹敏感性指数是经验公式，有一定的局限性，在工程上只能作为一个估算，最
终还是要通过试验来决定防止热裂纹的条件。
还可以用表1-28所示的焊接结晶裂纹敏感性指数(CrackingSusceptibilityFactor,
CSF)作为焊接热裂纹敏感性倾向的考核指标。
表1-28焊接结晶裂纹敏感性指数
系数 钢/焊缝类型
CSF=[P×(C+0.142Ni+0.282Mn+0.2Cr—0.14Mo-0.224V)+0.195S+
0.0216Cu]×10⁴低合金钢
CSF=42[C+20S+6P-0.25Mo-720]+19 低合金钢
CSF=184C+970S—188P—18.1Mn—(47.60S×C)一(12,400S×P)+(501P×Mn)十
(32,600C×S×P)+12.9低碳埋弧焊(SAW)
焊缝金属
CSTw₁=230C+190S+75P+45Nb-12.3Si-5.4Mn-1 未规定
(2)力学因素的判据力学因素可以用脆性温度区间内焊接接头的应变曲线的倾斜率来
表示，这个应变曲线的倾斜率越大，越容易产生结晶裂纹。“临界应变切线”(CriticalStrain
Tangent,CST)是焊接接头的应变曲线与脆性温度区间的温度-应变曲线相切的倾斜线，如
图1-140所示，CST=tanθ,θ角越大，越容易产生结晶裂纹。
1.13.5防止产生结晶裂纹的措施
根据结晶裂纹的形成机理和影响因素，也可以从冶金因素和力学因素两方面采取措施来
防止焊缝金属产生结晶裂纹。
1.13.5.1冶金措施
(1)限制焊缝金属中的杂质含量对于钢焊缝金属来说，就是限制其硫、磷杂质和碳的
086材料焊接原理
---PAGE_97---
奥氏体不锈钢：AISI304,321,347,316,&310S
BTR DTR
316(A)
310S(A)DTR
304(C)
321
347
316(A)
310S(A)BTR
1.5-
1.0
100A、12.5V、150mm/min
BTR
TL0.51450
CST=tanθ143514151400
(1450)1400 1000 900上1上43.75
2.5
TL0304(A)
—T/℃2.0-
1300 1200 11000L%/3
温度/℃
合金 BTR/℃
304(F)类型 50
321(F)类型 70
347(F)类型 75
316(A)类型 95
310(A)类型 150
图1-140奥氏体不锈钢的脆性温度区间范围
含量。如对于低碳钢和低合金钢的母材和焊丝中的硫、磷含量应当限制在质量分数0.03%~
0.04%,碳含量应当限制在质量分数0.12%以下，焊丝和焊条焊芯的碳含量限制在质量分
数0.1%以下。对于高强度合金钢和高合金钢(如不锈钢)的母材和焊丝中的硫、磷含量应
当限制在质量分数0.03%以下，碳含量也应当限制，甚至可以限制在质量分数0.03%以下。
(2)改善焊缝金属的一次结晶组织改善一次结晶组织是防止焊接接头产生结晶裂纹的
重要措施。
①细化晶粒。
a.对焊缝金属进行变质处理。在焊缝金属中加入细化晶粒的元素，如在钢焊缝金属中
加入钼、钒、铁、铌、锆、铝及稀土元素等。由于它们能够形成高于钢焊缝金属熔点的氧化
物等，能够成为焊缝金属结晶的晶核，细化晶粒，可以防止结晶裂纹的产生。
b.磁场搅拌焊接熔池。磁场搅拌焊接熔池可以细化焊缝金属晶粒。
c.摆动电弧。采用单个或者多个电弧使弧柱发生电磁振荡，或者采用机械方法摆动电
弧，可以使焊缝金属晶粒细化。
d.脉冲电弧。脉冲电弧焊接中的低电流脉冲阶段，由于热输入减小而导致液态金属过
第1章焊缝087

---PAGE_98---
冷，使得表面形核和细化晶粒。
②结晶出双相组织。如对于奥氏体不锈钢焊缝金属，得到δ+γ的双相组织，一方面，
由于硫、磷在δ相中的溶解度大于在γ相中的溶解度，从而减少液态金属中的硫、磷含量；
另一方面，δ相组织打乱了γ相的方向性(图1-141),可以防止结晶裂纹。
(a) (b)
图1-141单相Y相(a)和δ+γ双相组织(b)不锈钢焊缝
(3)增大低熔共晶在焊缝金属中的含量增大低熔共晶在焊缝金属中的含量，使得在焊
缝金属结晶过程中最低温度时，仍然存在大量液态金属(低熔共晶),不至于形成液态薄膜，
大大降低脆性温度区间，以防止结晶裂纹的产生。如采用铝-硅合金焊丝焊接铝合金，就是
增大焊缝金属中低熔共晶的方法，能够防止铝合金焊缝金属产生结晶裂纹。
1.13.5.2工艺措施
(1)接头形式如图1-142所示，对接接头焊接熔池的深宽比小时，抗结晶裂纹性能高，
因为这时的液态薄膜的方向与焊接应力平行，如图1-142(a)、(b)所示。而对接接头焊接熔
池的深宽比大，及搭接、丁字接、外角接时抗裂纹能力较差，如图1-142(c)～(f)所示。
(a) (b) (c)
(d) (e) (f)
图1-142接头形式对结晶裂纹的影响
(2)焊缝成型系数图1-143给出了焊缝成型系数[φ=B(焊缝表面宽度/H(焊缝熔
深)]对产生结晶裂纹的影响。
(3)焊接线能量焊接线能量大，焊接冷却速度慢，抗结晶裂纹性能好；焊接线能量
小，焊接冷却速度快一些，抗结晶裂纹性能好(图1-144)。
(4)合理安排焊接顺序合理安排焊接顺序，使焊接熔池尽可能在较小刚度条件下，抗
结晶裂纹性能较高。
(5)预热预热具有增大焊接线能量的效果，可以减慢焊接冷却速度，抗结晶裂纹性
能好。
088材料焊接原理

---PAGE_99---
第1章焊缝089
wc/%
图1-143成型系数对碳钢焊缝结晶裂纹的影响v/(cm/min)
(HT80钢，WMn/Ws>18,wc=0.02%～0.35%)
图1-144焊接速度与焊接热输入对焊缝
结晶裂纹的影响
思考题
1.电弧焊填充材料的加热方式有哪些?其熔滴过渡有哪几种?不同的焊接方法，其熔
滴过渡的特点是什么?熔滴有哪些特性?
2.焊条电弧焊熔池的形状和尺寸受哪些因素的影响?其温度分布有哪些特点?
3.材料焊接中为什么要进行保护?有哪几种保护?
4.分析焊条电弧焊的化学冶金反应的分区及其特点，其对焊缝金属化学成分的影响
如何?
5.焊接区的气体有哪些?来源如何?是如何与金属发生作用的?对焊接质量有何影响?
如何防止?
6.简述氢在金属中的溶解和扩散(包括液态和固态金属)。氢脆的机理如何?氢脆断口
的特征有哪些?
7.为什么说低碳钢的二氧化碳保护焊不能用H08,必须用合金钢焊丝?
8.试述焊接熔渣的分类和作用。
9.用焊接熔渣的分子理论和离子理论解释熔渣的冶金行为。
10.熔渣的性能(物理和化学)对其焊接的冶金性能和工艺性能有何影响?
11.碱性熔渣和酸性熔渣有何特点?如何影响其焊接性能?
12.分析焊接过程中的氧化和脱氧。
13.选择脱氧剂的原则是什么?
14.硫和磷的来源、对金属的影响是什么?如何防止?
15.焊缝金属合金化的目的和方式如何?选择合金剂的原则是什么?
16.综合分析熔渣的碱度对焊接冶金过程的影响。
17.焊接熔池的结晶与铸锭的结晶有什么特点?
18.何谓联生结晶?
19.何谓自发晶核和非自发晶核?非自发晶核的形成机制是什么?
20.熔池金属的结晶有哪几种形态?其影响因素是什么?
21.枝晶和胞晶间距大小意味着什么?枝晶和胞晶间距与哪些因素有关?

---PAGE_100---
22.试述焊接速度和熔池温度梯度是如何影响焊缝金属的晶粒大小、结晶方向的。
23.焊接工艺是如何影响焊缝金属的结晶形态的。
24.不锈钢焊缝金属的结晶组织类型如何?其化学成分是如何影响组织类型的?如何预
测焊缝组织类型?
25.单相焊缝金属的晶界有哪几种?在结晶过程中溶质是如何分配的?
26.认识低碳低合金钢焊缝金属二次转变组织的各种形态。影响因素是什么?结合图1-
115进行分析
27.试述气孔形成的机理。其影响因素有哪些?
28.焊缝金属中夹杂的种类和危害有哪些?如何防止?
29.简述焊缝金属产生结晶裂纹的机理、影响因素和防止措施。
30.简述结晶裂纹的断裂类型和断口形貌。
090材料焊接原理
---PAGE_101---
第
章焊接部分熔化区
2.1焊接部分熔化区的现象与形成
2.1.1焊接部分熔化区现象
焊接部分熔化区，即焊接接头加热温度在母材的液相线到固相线之间的区域(图2-1)。
熔化区
部分熔化区
400μm的金属
(a) (b)未熔化
图2-1用4145焊丝MIG焊接6061铝合金的部分熔化区的形貌，(b)为(a)中方框区域的放大
2.1.2焊接部分熔化区的形成
理论上，焊接部分熔化区包括在焊接中峰值温度达到母材的液相线和固相线之间温度的
区域，其宽度受到焊接加热温度梯度的影响。热源能流集中度大，焊接加热温度梯度大，焊
接部分熔化区就窄；热源能流集中度小，焊接加热温度梯度小，焊接部分熔化区就宽。
图2-2为2219铝合金(其成分为质量分数Al-6.3Cu)中焊接部分熔化区的形成过程示
意图。图2-2(a)为相图，图2-2(b)为热循环曲线，图2-2(c)为焊缝横截面。在焊接热
循环的作用下，化学成分为b的金属被加热到共晶温度(Te=548℃)与液相线温度(TL=
643℃)之间时，材料处于固-液状态(α+L),也就是说，加热到共晶温度与液相线温度之
间的区域的母材处于部分熔化状态。
2.2焊接部分熔化区的液化
2.2.1液化机理
存在6种液化机制。
第2章焊接部分熔化区091
---PAGE_102---
092材料焊接原理
固相线a
焊缝金属
660b
b 部分熔化区
548
α/
C
母材
θ
(Al₂Cu)
Cu/%
(a)
焊缝金属
部分熔化区
b。
TE
C●
母材时间t
(b)共晶点液相线
TL(643℃)
Te(548℃)
C₀=6.3
CsM=5.65α+0
CE=33.2 55.4α+L L+θTA
A1
TLL
Ca
(c)
图2-22219铝合金焊接部分熔化区的形成示意图
(1)析出相(ABy)与基体(a)的反应以合金C₂(2219铝合金)为例，在加热到
共晶温度(TE)以上的温度，其组织都是由α基体和金属间化合物AB,组成(图2-3)。
这时，就会发生α+A,By→LE的反应，开始液化。图2-4可以解释2219铝合金的液化机
制。图2-4上面是2219铝合金母材的扫描电镜组织图，母材中存在θ相(即AB,,这里是
Al₂Cu)。在母材与部分熔化区的边界上[图2-4(b)],加热温度达到共晶温度(Te)时，
就会发生共晶反应(a+θ→Le),Le是共晶成分CE的液相，液化开始。在冷却过程中，这
种液相就会形成共晶体[图2-4(c)]。
在共晶温度(TE)以上的区域，部分熔化区的液化程度更大，共晶相周围的晶体α相
溶解，使得液态金属体积增加[图2-4(c)],这会使得液相成分变为亚共晶成分(<CE)。
冷却过程中，亚共晶成分液相先结晶析出贫铜的α相，之后析出α相中的铜含量逐渐增多，
一直到析出富铜的共晶相CE,如图2-4下方的光镜显微组织所示，从而得到晶界共晶体，
是一个富铜带和在晶内围绕着大尺寸共晶颗粒的贫铜α相环[图2-4(f)]。
(2)共晶体的熔化如图2-3(b)所示，成分为C₂的合金，由母材基体α相固相和共
晶体液相组成。在加热到共晶温度(TE)之前，共晶一直以固相存在，到达共晶温度
(TE)时，共晶熔化，开始液化。
(3)残余AB,与基体(a)的反应这是重要的组分液化机制[图2-3(c)]。这里C₁
合金的组织在达到共晶温度(TE)之前还有残余的A,B,颗粒。对于18镍马氏体时效钢，
这里是TiS₂析出物；在因科镍718中是Ni₂Nb,镍基高温合金中的碳化物和铝合金中的金
属间化合物就是这种残余的颗粒。
当合金C₁[图2-3(a)]被缓慢加热到固相线Tv以上时，AB,颗粒就会通过固相扩

---PAGE_103---
液相线
Ti2
共晶点
LL+A、B
Tsi
α
TE
α+AB,
(a)
固溶线
AL
CEC₂
C₂>CsMT
焊缝金属
部分熔化区
(3或4)
Ts1熔合区(5)部分熔化区
(1或2)
母材母材A,B
C元素的浓度
焊缝金属固相线
C₁>CsMTv
CsMα+L
Ti2Tm
TE TETL
C₁ B
3.残余的A、B,在温度TE下，与基体
发生反应：A,B,+α→L
如果在温度TE下仍存在AB相
4.在温度TE下残余共晶的成分的
熔化，共晶(固态)→共晶(液态)
如果在温度TE下仍存在共晶相
5.在温度Ts₁下基体的熔化：
α→L
如果在温度TE下没有共晶或者AB,1.A,B,在温度TE下与基体发生
反应：A,B,+α→L
无论加热速度如何，A.B总是在
T温度下出现
2.在温度TE下共晶成分的熔化：
共晶(固态)→共晶(液态)
无论加热速度如何，共晶反应总
是会在T温度下实现
(c) (b)
图2-3铝合金焊接接头部分熔化区液化的五种机制
(a)相图；(b)合金成分超过极限固溶度时的两种液化机制；(c)合金成分在极限固溶度内的两种液化机制
散完全溶入到基体α相中，合金变为均匀的成分为C₁的α固溶体。但是在焊接过程中，由
于加热迅速，在加热到固相线Tv以上时，A,B,颗粒没有通过固相扩散完全溶入基体α相
中，仍然有A,B,颗粒存在。结果，在合金进一步加热到共晶温度(Te)时，残余的
AB,颗粒就会与周围的α基体发生反应，形成成分为CE的共晶液相。当继续加热超过共
晶温度(Te)时，残余的AB,颗粒就会继续与周围的α基体发生反应，形成成分为CE的
共晶液相。所以，即使在远低于平衡固相线Ts₁时，已经出现了局部的熔化现象。
图2-4
第2章焊接部分熔化区093

---PAGE_104---
094材料焊接原理
部分熔
化区9熔化区
无液相
更多的基体溶入共晶体中
T<TeT>Te
α.
共晶液相
亚共晶
成分液相
(b)
共晶体
低铜固溶体
α
(d) (e)α+θLe
T=Te
晶界共晶体母材2219铝合金
焊接加
热过程
焊接冷
却过程(C)共晶体(a)
(f)0α α
α
图2-42219铝合金焊接接头部分熔化区微观组织的演变过程
上图是母材的SEM照片，下图是部分熔化区的光学照片
图2-5为18镍马氏体时效钢电阻焊部分熔化区的显微组织。图片显示晶界液化的4个
阶段：第一阶段，如A点，在棒状TiS₂析出物周围开始形成液态薄膜；第二阶段，如B
点，在靠近熔化区，比A点经历了更高的峰值温度，其熔化范围更大，在残余的较小的灰
色析出物周围形成了一个椭圆形的熔化区；第三阶段，如C点，更加靠近熔化区，峰值温
度也更高了，其已经没有了固相物；第四阶段，如D点，液相已经渗透到晶界，使得晶界
发生了液化。
347不锈钢和一些镍基合金的焊接接头中也发现了液化，这些液化是由碳化物和金属间
化合物与基体发生反应引起的。图2-6显示，因科镍718焊接接头部分熔化区Laves
(Ni₂Nb)相与镍基体之间的共晶反应也引起了液化。
仅仅依靠上述这种液化还不能引起部分熔化区内的液相向晶界的渗人，还伴随着晶界的
迁移，即晶粒的长大，如图2-7所示。图中，d。为母材的原始组织，d₁和d²为焊接加热
之后晶粒的长大。图2-8为18镍马氏体时效钢和镍基高温合金690TIG焊接接头熔化区边界
的组织形态。
---PAGE_105---
图2-518镍马氏体时效钢电阻焊部分熔化区的
部分液化(上部为熔化区)
Laves
NbC
Laves
10μm
图2-6因科镍718焊接接头部分熔化区
熔池边界
焊接方向
A
有效晶粒粗化温度有效固相线-
温度A'
Tp
T₁
(a)
d₁
(b)
图2-7部分液化和晶界的迁移过程
(4)残余共晶组织的熔化如图2-3(a)所示，化学成分为C₁的合金，在被加热到共
晶温度(TE)时，其组织仍然是残余共晶α+ABy。在缓慢加热到固相线Tv以上时，
A,B,颗粒就会通过固相扩散完全溶入到基体α相中，合金变为均匀的成分为C₁的α固溶
体。但是在焊接过程中，由于加热迅速，在加热到固相线Tv以上时，A₂B,颗粒没有通过
固相扩散完全溶入基体α相中，仍然有A,B,颗粒存在。结果，在合金进一步加热到共晶温
度(Te)时，残余的AB,颗粒就会与周围的α基体发生反应，形成成分为CE的共晶液
相。在冷却过程中，共晶液相先结晶析出贫溶质的α相，当成分提高到共晶点CE时，进一
第2章焊接部分熔化区095
d₀ d₂ d₃d₀d₁d₂ d₃
距离→

---PAGE_106---
(a)
200um
热影响区
(b)
图2-818镍马氏体时效钢和镍基高温合金690TIG焊接接头熔化区边界的组织形态
图2-9Al-4.5Cu铸造铝合金MIG焊接接头
部分熔化区的显微组织形貌步冷却，就会析出富溶质的α相。图2-9为
Al-4.5Cu铸造铝合金MIG焊接接头部分熔
化区的显微组织形貌。可以看到，沿着晶界
和枝晶间原来存在的共晶处明显液化，沿着
共晶晶界出现了白亮的α相带。同样，在熔
化区边界附近的共晶颗粒周围也有白亮的α
相环。
(5)基体的熔化如图2-3(a)所示，
化学成分为C₁的合金，在被加热到共晶温
度(TE)时，这里的C₁的组织是α相，没
有AB,和共晶α+ABy。对固溶处理加
淬火的Al-4.5Cu铸造铝合金，在缓慢加热
到共晶温度(TE)时，AB,颗粒就会通过固相扩散完全溶入基体α相中。合金变为均匀
的成分为C₁的α固溶体。但是在焊接过程中，由于加热迅速，部分熔化区的范围会高于液
相线温度。图2-10为固溶处理加淬火的Al-4.5Cu铸造铝合金TIG焊接接头的部分熔化区
的显微组织形貌。可以看出，虽然母材中没有共晶相，但是在部分熔化区的晶界和晶内都出
现了共晶。
(6)偏析诱导液化某些能够降低熔点的合金元素或者杂质元素在晶界上偏析，降低了
晶界的熔点，从而导致晶界液化。也就是说，原来的偏析造成了低熔点的晶界，在焊接加热
过程中，其加热温度超过其熔点，就发生了液化。这一机制与上面提到的机制不同。
2.2.2液化金属的结晶
(1)液化金属的结晶方向部分熔化区基本上都是在晶界，冷却时的结晶方向都是指向
焊缝表面中心的，如图2-11所示。并且，先结晶的是高熔点的固溶体，最后结晶的是共
096材料焊接原理熔化区母材

---PAGE_107---
熔化区
部分熔化区
Al-4.5Cu 100μm
(a) (b)
图2-10固溶处理加淬火的Al-4.5Cu铸造铝合金TIG焊接接头的部分熔化区的显微组织形貌
晶体。
(2)偏析部分熔化区的结晶同样存在着偏析。图2-12为部分熔化区中的晶界液相结
晶过程中偏析的形成过程。以2219铝合金为例，如果C。为母材的铜的原子浓度6.3%。理
论上说，晶界共晶如果是标准的(由α+θ组成的共晶),其测试的浓度应该是共晶浓度
33%;如果是离异共晶(即共晶结晶是在已有的α基体上形核、像θ相单独存在的一种形
态),其浓度就应该是θ相，即Al₂Cu的成分55%。可是，在采用电子探针显微分析测得的
浓度Ce,一般都低于共晶成分CE。这是由于晶界太薄，小于电子探针显微分析的范围，其
测得的数据包含了贫铜的α固溶体。
个 个
焊缝
金属
轧制方向
母材
个共晶
个:凝固方向
低熔点
固溶体部分熔化区
图2-11部分熔化区晶界液相结晶的方向性
焊缝
金属
部分熔化区
母材
(a)
b
k<1Ce
低溶质固溶体α
Co
α.
bkC₀
距离z晶界共晶
反向扩散
无扩散a
a
(b) (c)
图2-12部分熔化区的晶界偏析
图2-13是2219铝合金部分熔化区的晶界偏析。可以看到，其中铜的质量分数含量从α
相凝固初期的2%～3%变化到晶界共晶时的30%。这里α相凝固初期的质量分数2%～3%
明显低于母材的6.7%,表明α相是贫铜的。但是，在α相凝固初期2%～3%的质量分数铜
含量明显高于kC。(k是铜在固-液相中的分配系数)。这表明在凝固过程中，铜通过扩散又
进入到α相中。
(3)晶界熔化体的凝固模式晶界熔化体的凝固模式有两种，沿着共晶晶界生长的带状
α相，主要是平面凝固，而不是树枝状凝固或者胞状凝固，这说明晶界液相是依平面凝固模
式生长。2219铝合金部分熔化区晶界液相的平面凝固模式的G/R(G为温度梯度，R为结
第2章焊接部分熔化区097

---PAGE_108---
距离/μm
(a) (b)
图2-132219铝合金部分熔化区的晶界偏析
(a)扫描电镜组织；(b)沿Y-Z方向的成分分布图
焊缝
金属
ab
母材
(a)
薄 平面结晶
共晶
低溶质固溶体α
α
晶界共晶
低溶质固溶体α
α部分熔化区
胞状结晶
(b) (c)厚
图2-14部分熔化区晶界液相的凝固模式晶速率)大约为105℃·s/cm²的数
量级。
虽然部分熔化区晶界液相的平面凝
固模式是以平面凝固模式为主，但是胞
状凝固模式也时有发生。这种胞状α带
有两个特点：其位置接近于熔池底部，
即部分熔化区的高温区；明显地比平面
状α带更厚(图2-14)。晶界液相越厚，
结晶速率R越快，G/R值越低，成分过
冷就越大，就更容易形成胞状凝固模式。
图2-15为2219铝合金熔化极惰性气体
保护焊部分熔化区的显微组织。
熔化区
灰暗的沉淀
强化区
2219Al
部分熔
化区溶解区bQ
(a) (b)
图2-152219铝合金焊缝部分熔化区晶界液相的凝固模式
098材料焊接原理

---PAGE_109---
部分熔化区的凝固模式受到部分熔化区厚度的影响，如果部分熔化区的厚度比较薄，就
不会发生胞状凝固模式。
2.3部分熔化区的液化裂纹
液化裂纹虽然产生于部分熔化区，但是也可能扩展到焊缝金属中(图2-16),对焊接接
头产生更大的危害。液化裂纹也可以在焊接热影响区中发生。
焊缝
熔合线
晶界
(a) (b)
图2-16萌生于部分熔化区并且向焊缝金属扩展的裂纹
(a)铸造304不锈钢；(b)铸造奥氏体不锈钢
2.3.1部分熔化区的液化裂纹的形态
液化裂纹总是沿着部分熔化区或者热影响区的晶界发生，也可能穿过部分熔化区进入焊
缝。液化裂纹为沿晶断裂，其断口表面会有熔化过痕迹。
部分熔化区中熔池
放大
晶粒
裂纹
拉伸
由于晶间液相导致的
部分熔化区熔化
(a)
图2-17铝合金部分熔化区的液化裂纹
(a)裂纹形成示意图；(b)6061铝合金部分熔化区的液化裂纹
2.3.2产生部分熔化区的液化裂纹的机理
图2-17为铝合金部分熔化区的液化裂纹示意图。由于晶界液化弱化了部分熔化区，在
第2章焊接部分熔化区099(b)
凝固的焊缝金属对部分
熔化区施加拉力熔化边界母材
---PAGE_110---
焊缝金属结晶收缩时，受到拉伸而产生裂纹。大多数铝合金对液化裂纹的敏感性比较高，这
主要是由于铝合金具有较宽的部分熔化区(铝合金的结晶温度区间较大)、高的热导率、大
的收缩能力(铝合金的固态金属密度明显大于液相金属密度),以及较大的热收缩能力(铝
合金的热胀系数较高)。铝合金结晶时收缩率高达6.6%,其热胀系数是铁的2倍。图2-17
(b)为6061铝合金的环焊缝的液化裂纹的形貌，图中晶界白亮的α带就是晶界液化的明显
特征，这就是部分熔化区。
2.3.3部分熔化区的液化裂纹的影响因素
700
L
α+L
α
Te=548℃α+θ
固溶极限铜含量5.65%
400510 20
Cu含量/%
液化裂纹 结晶裂纹
焊件
2cm焊接方向
焊件620
6002219
Al500
30
2219铝合金横向拘束环形焊缝裂纹试验
液化裂纹在2219铝合金中逐渐减少
图2-18焊缝金属的化学成分对2219铝合金
产生液化裂纹的影响(1)焊缝金属化学成分对液化裂纹
的影响图2-18为焊缝金属的化学成分
对2219铝合金产生液化裂纹的影响。
2219铝合金的铜含量为质量分数6.3%,
如果焊缝金属的化学成分与母材一样，
也是铜含量为质量分数6.3%,液化裂
纹就不会发生(图2-19中右侧环形试
样)。如果焊缝金属中铜含量的质量分数
远低于母材，如图2-18中左侧所示，液
化裂纹就会严重发生(图2-19中左侧环
形试样)。
由于焊接条件下的冷却速度很快，
凝固过程不是平衡过程，不应该采用平
衡条件下的凝固温度区间来讨论，应当
采用非平衡凝固公式，对于给定温度T
下的液相百分数fL为
凝固收缩的焊缝金属
熔池
拉力
母材
晶界液相熔化边界熔化边界
晶界
轧制方向
焊缝金属具有足够强度而
部分熔化区晶界存在液相
的情况下产生的裂纹
(a) (b)
图2-19焊缝金属对部分熔化区金属的拉伸和撕裂作用
f₁=[Co(-m)/(Tm-T)][1/(1-k)] (2-1)
式中m——(<0),相图中液相线的斜率；
100材料焊接原理

---PAGE_111---
Co——合金中溶质的质量分数，%;
Tm——纯铝的熔点；
k——平衡状态的分配系数。
这样，在任何温度下，合金中溶质含量Co越小，则液相百分数fu也越小，固相百分
数就越高，这里的固-液相混合体的强度就越高。对于图2-19中左侧的横向拘束环形焊缝，
其中焊缝金属的溶质含量为(质量分数%)铝—0.95铜，远低于部分熔化区的溶质含量
(质量分数%)铝—6.3铜。因此可以认为，在任何温度下，焊缝金属的强度显著高于部分
熔化区的强度，从而容易产生液化裂纹。相对于图2-19中右侧为横向拘束环形焊缝，其中
焊缝金属的溶质含量与部分熔化区的溶质含量相同，都是(质量分数%)铝—6.3铜。因此
可以认为，在任何温度下，焊缝金属的强度与部分熔化区的强度相当，因而不容易产生液化
裂纹。
(2)部分熔化区的受力状态图2-19(a)为铝合金MIG焊缝金属产生液化裂纹的示意
图。图中指状熔深是MIG焊接射流所特有的形态，指状熔深中焊缝金属的凝固速度很快，
金属组织非常细小。熔池金属的凝固收缩对被晶界液相弱化了的部分熔化区金属受到拉力的
作用，从而为液化裂纹的产生提供了拉应力。
图2-19(b)为采用1100纯铝焊丝MIG
焊接7075铝合金的焊缝金属靠近焊缝底部的
横截面照片。可以看到，凝固的焊缝金属对于
指状熔深焊缝指尖处的部分熔化区有拉伸和撕
裂作用。
(3)部分熔化区的弱化和脆化图2-20是
2219铝合金在垂直于轧制方向上MIG焊接接
头的拉伸试验结果。从图2-20能够看到，无论
是最大载荷还是伸长率都低于母材。断裂发生
在共晶的晶界或者发生在晶内的大尺寸共晶颗
粒内部。
4000
轧制方向
母材试样
2000-
1000
焊接试样
2
位移/mm3 43000
0
图2-202219铝合金MIG焊接接头的
拉伸试验结果
2.3.4产生液化裂纹的判据
研究表明，可以采用焊缝金属的固相线温度Tws和母材的固相线温度TBs来判断产生
液化裂纹的敏感度。如果Tws<TBs,则母材的部分熔化区金属先于焊缝金属凝固，从而能
够承受焊缝金属凝固收缩所产生的拉伸应变作用，就不会产生液化裂纹。
2.3.5对部分熔化区的液化裂纹的评价
采用高温延性试验可以用来评价材料的部分熔化区的液化裂纹的敏感性。图2-21为
两种不同Cabot214镍基合金的高温延性试验结果。试验是在Gleeble热模拟机上进行的，
测定试样在加热中的塑性随着加热温度逐渐达到峰值温度的变化曲线OH,和从峰值温度
逐渐冷却下来的塑性随着冷却温度变化的曲线OC。如果在峰值温度之下塑性能够很快得
到恢复[图2-21(a)],则认为高温延性好，就不容易产生部分熔化区的液化裂纹；相反，
如果在峰值温度之下塑性很难得到恢复，需要冷却到较低温度才得到恢复[图2-21(b)],
则认为高温延性不好，就容易产生部分熔化区的液化裂纹。可以用温度差的大小评价材料部
第2章焊接部分熔化区101

---PAGE_112---
分熔化区的液化裂纹的敏感性。图2-21(a)材料的抗液化裂纹的敏感性就优于图2-21(b)
的材料。
温度/°F
201020192370
100
1
doT
60
OC
40
峰值温度
(1345℃)
0
11001200130020OH2550 16501830
1000 1400 90080
温度/℃
(a)温度/°F
10016501830
OHO
80
60
OC
40
20
0
90010001100201923702550
峰值温度
(1345℃)
d
b0
13001400 1200
温度/℃2010
(b)
图2-21两种不同Cabot214镍基合金的峰值温度1345℃时高温延性试验结果
2.3.6防止液化裂纹的措施
液化裂纹也是一种结晶裂纹，其防止措施与焊缝金属中的结晶裂纹基本相似。
(1)焊接材料的影响研究表明，焊缝金属的化学成分对于部分熔化区液化裂纹的产生
有非常明显的影响。在采用铝-镁合金焊丝焊接6061铝合金时，如果稀释率比较高的情况
下，容易产生液化裂纹；而采用铝-硅焊丝焊接6061铝合金就不会产生液化裂纹。
根据上述，采用满足Tws<TBs的焊接材料，就可以防止部分熔化区产生液化裂纹。
(2)母材的影响
①母材组织的影响。单相奥氏体组织对液化裂纹比较敏感，加入铁素体可以降低液化
裂纹敏感性。
②母材中杂质的影响。液化裂纹实际上也是一种结晶裂纹，部分熔化区的结晶温度区
间对液化裂纹的产生也有重大影响。
对于钢铁来说，其杂质硫、磷等的存在，可以大大增大其结晶温度区间，从而大大提高
产生液化裂纹的敏感性。
③晶粒尺寸的影响。晶粒尺寸越大，晶界越
少，晶界出现杂质集中，就更容易形成低熔点物
质(图2-22),容易形成部分熔化区，从而容易形
成液化裂纹(图2-23和图2-24)。
④晶粒的方向的影响。焊接方向垂直于轧制
方向时，焊接接头的部分熔化区的液化裂纹的敏
感性明显高于平行于轧制方向。这是由于焊接方
向垂直于轧制方向时，晶粒沿着轧制方向延长，
部分熔化区的长度增大。
(a) (b)⑤母材状态。铸造材料的部分熔化区的液化
图2-22晶粒尺寸对晶界液相含量的影响裂纹敏感度明显高于轧制材料，这是因为，铸造
102材料焊接原理晶界上的液相含量少 晶界上的液相含量多
小的晶界面积 大的晶界面积粗晶粒 细晶粒

---PAGE_113---
材料的晶界集中了更多的杂质，其熔点更低，增大
了材料的结晶温度区间。
(3)焊接工艺参数的影响焊接工艺参数主要
对焊接热输入量产生影响。焊接热输入量增大，会
增大部分熔化区尺寸，从而增大产生液化裂纹的危
险性(图2-25)。采用5356焊丝也可能产生液化裂
纹，这是因为6061铝合金的Al-Mg2Si-Si三元共晶
(559℃)造成的部分熔化区的液化造成的。
2.3.7液化裂纹的断口形貌
由于液化裂纹多是由于共晶反应形成的共晶液
相而形成，因此，其断口表面就主要是低熔点的共
晶组织。图2-2310
平均晶粒尺寸d/mm
晶粒尺寸对66061铝合金MIG
液化裂纹的影响
熔化区
100μm
熔化区
200μm部分熔化区
(b)
部分熔化区
图2-24母材晶粒尺寸对铝-4.5铜合金MIG
焊接接头的液化裂纹
6.0
外加应变ε/%
图2-25采用5356铝合金焊丝焊接6061铝合金时
焊接热输入对可调拘束试验液化裂纹的影响
(a)细晶；(b)粗晶
图2-26HY-0钢中焊接接头部分
熔化区的氢致冷裂纹2.4冷裂纹
如图2-26所示，在部分熔化区也可能产生氢致
冷裂。这是因为，在部分熔化区出现的液态铁金属薄
膜，为焊缝金属中氢的扩散聚集提供了空间，造成氢
在这里聚集。当这个部分熔化区凝固时，就存在过饱
和氢，而且这个部分熔化区凝固得到的组织，由于溶
第2章焊接部分熔化区103

---PAGE_114---
质的偏析而弱化和脆化，从而导致产生氢致冷裂纹。
关于冷裂纹的问题将在第3章中详细讨论。
2.5异种材料焊接的部分熔化区
2.5.1异种材料焊接的部分熔化区的特点
在采用奥氏体填充材料焊接珠光体钢的异种材料焊接中，在液态焊缝金属与固态母材的
交界处，由于母材晶粒化学成分的不均匀性，固液相之间化学成分的不均匀性，温度梯度的存
在，以及固液相共存时溶质浓度的差异，导致这个交界区处于液固交错的状态而存在一定的宽
度，这就是部分熔化区(也叫作熔合线，或者熔合区)的形成原因(图2-27)。异种材料焊接
的部分熔化区在化学成分和组织上是十分复杂的，它是焊接接头过渡层的重要组成部分。
10
15.0
Cr
过渡层
12.5
Ni
10.0
7.5
5.0
2.5
3 5 7 9 11
距熔合线的相对距离 距熔合线的相对距离
(a) (b)
图2-27珠光体钢一侧奥氏体焊缝金属中的过渡层示意图
(a)母材比例的变化；(b)合金元素浓度的变化
实际上，基体金属对焊缝金属熔池的稀释程度并非是完全均匀的。众所周知，在焊缝金
属边缘的部分熔化区，金属在液态持续时间最短，温度也较熔池中部低，熔池的搅拌作用比
较微弱，液体金属流动性较差，熔化了的母材金属与填充金属的混合不足，形成了所谓的未
完全混合区。在采用奥氏体不锈钢焊接材料焊接珠光体钢的焊接接头中，由于珠光体钢与奥
氏体不锈钢焊接材料的化学成分相差悬殊，在珠光体钢母材一侧熔池边缘，熔化的母材金属
和填充金属不能充分地混合，在此侧的焊缝金属中珠光体钢所占份额增大，且越靠近未熔化
的珠光体钢母材稀释程度就增大。而在焊缝金属熔池中心，其稀释程度就小。这样，在珠光
体钢与奥氏体不锈钢焊接时，毗邻珠光体一侧部分熔化区的焊缝金属存在一个成分梯度很大
的过渡层，宽度为0.2～0.6mm。在过渡层中存在一层马氏体组织，这是硬度很高的脆性
层，有可能成为焊接接头的薄弱带，对焊接质量造成不利影响。
过渡层的厚度与焊接材料的Ni(或Nie)含量有关。随Ni(或Nieq)含量增加，过渡
层的厚度降低；随Ni(或Nieg)含量降低，过渡层的厚度增加。用Ni基合金作填充材料，
这种过渡层就会很薄。从图2-28中可以看出，脆性层宽度B与焊缝中含镍量成反比。过渡
104材料焊接原理

---PAGE_115---
层的形成与焊接线能量关系不是很大。比如，当
选用大的焊接线能量进行焊接时，焊接电流很
大，焊接速度慢，焊缝金属熔池边缘高温停留时
间延长。增加熔池边缘高温停留时间，有助于增
加熔池边缘液态金属的流动性和拌搅作用，使过
渡层的宽度减小。但是，另一方面，由于焊接线
能量的增大，降低了焊接区的温度梯度，又使部
分熔化区加宽。同时，马氏体脆性层与过渡层里
含镍量有关，当过渡层中wn;低于5%～6%时，
将产生马氏体组织，如图2-28所示。
2.5.2部分熔化区边界的组织形态
2.5.2.1不同的边界组织形态
在异种钢的焊缝金属(奥氏体)与铁素体
母材的部分熔化区边界的组织形态和焊缝与母
材具有相同组织的部分熔化区边界的组织形态
距熔合线的距离
图2-28奥氏体焊缝金属中镍含量对
脆性层宽度的影响
I一珠光体钢母材；Ⅱ—奥氏体焊缝金属；Ⅲ—脆性层
有所不同，前者为Ⅱ型边界，后者为I型边界，图2-29为示意图，图2-30为采用309L焊
接A508钢(美国钢号，珠光体钢)的熔合区Ⅱ型边界的组织图。
焊接熔池
21007
正常熔合边界
异种金属熔合边界
I型边界
Ⅱ型边界
图2-29奥氏体焊缝与铁素体母材的
Ⅱ型边界示意图309L型熔
敷金属
A508钢
图2-30采用309L焊接A508钢的熔合区
Ⅱ型边界的组织图
2.5.2.2Ⅱ型边界的形成及作用
(1)Ⅱ型边界的形成机理Ⅱ型边界是由于焊缝金属结晶组织与母材晶粒组织不同而引
起的，只有当焊缝金属结晶为奥氏体(形成FCC结构),母材以铁素体组织存在时才能够形
成Ⅱ型边界。因为如果焊缝金属结晶组织与母材晶粒组织相同，焊缝金属的结晶就以没有熔
化的母材晶粒作为晶核外延生长，即所谓“联生结晶”;但是，异种钢的焊缝金属(奥氏体)
结晶组织与母材(铁素体)晶粒组织不同，晶格不同，就不能够以母材晶粒作为晶核外延生
长，不能形成“联生结晶”。于是，就在熔池内部自发成核，形成平行于部分熔化线的组织，
之后才能在这种晶粒上进行“联生结晶”。如图2-31所示。
第2章焊接部分熔化区105

---PAGE_116---
106材料焊接原理
图2-31Ⅱ型边界形成机理
焊缝金属 亚晶界
Ⅱ型边界
马氏体
纯铁HAZ
20μm蒙乃尔
合金
图2-32纯铁上堆焊蒙乃尔合金的
Ⅱ型边界形成的马氏体带(2)Ⅱ型边界的作用Ⅱ型边界的特点
之一是在这里容易形成一个马氏体带，马氏
体可以生长到Ⅱ型边界，也可以停止在它下
面(图2-32)。
另外，Ⅱ型边界是一种平行于熔合线只
有几微米、穿过几个晶粒的边界，由于这里
处于FCC晶格与BCC晶格的交汇处，FCC
晶格与BCC晶格的线胀系数不匹配，在这
里会产生较大的内应力，这个内应力的方向
正好与Ⅱ型边界平行，而Ⅱ型边界又是一个
近似平面的界面，就成为优先开裂的位置。
如果再有氢气的进入，就可能成为裂纹和剥离产生的处所。
2.5.3部分熔化区中的马氏体带
在奥氏体不锈钢与珠光体钢焊接接头的过渡层会形成一个马氏体带，这个马氏体带的宽度
与接头材料组合和焊接工艺有关，马氏体带的组织与其
化学成分(铁素体形成元素/奥氏体形成元素的比例)
及冷却速度(焊接工艺参数)有关。
图2-33为奥氏体不锈钢与珠光体钢焊接接头的过
渡区的化学成分分布图。从图中可以看到，在这个过
渡区中Cr和Ni的含量从0逐渐达到焊缝金属的含量，
而Si和Mn的含量没有明显变化。当然，它还会含有元素含量w/%
C。这个区域的组织取决于化学成分，在能够形成马氏
体的区域内，其形成马氏体的动力学也取决于化学成
分。但是必须是在焊接高温下形成奥氏体，然后发生
马氏体相变，这是γ→M的相变过程。马氏体的形成
取决于γ相的稳定性及马氏体相变温度。实际上，马
氏体带的组织为马氏体+残余奥氏体+碳化物所组成。离开熔合线距离/μm
图2-33奥氏体不锈钢与珠光体钢焊接
接头的过渡区的化学成分分布图
图2-34为采用2209钢焊接2205双相不锈钢与碳钢在熔合区边界形成马氏体带的显微组织，
图中箭头所指即为马氏体带。
---PAGE_117---
(a) (b)
图2-34熔合区边界形成马氏体带的显微组织
(a)焊缝顶部；(b)焊缝底部
2.5.4熔合区的热应力
焊态的接头通常都存在很大的残余应力，焊缝及其附近的金属处于拉应力状态，其余部
分的金属受到压应力的作用。在异种钢接头中，由于奥氏体不锈钢的线胀系数比珠光体钢
大，从而导致焊接接头残余应力增大。这样，异种钢接头在高温下长时间运行，更突出的表
现在运行温度波动(特别是开、停车)时，焊接接头处于热疲劳状态。
如果采用Ni基合金作填充材料，由于Ni基合金的热胀系数与珠光体钢相近，在珠光体
钢母材一侧，焊接残余应力就可能减小。
从以上分析可见，以奥氏体不锈钢为填充金属焊接珠光体钢异种材料焊接时，成分不均
匀所导致的脆性过渡层、碳扩散问题以及膨胀系数差异所导致的温差应力和变温疲劳问题均
发生在珠光体钢一侧焊缝金属的熔合区，因而成为矛盾的焦点。
关于脆性过渡层问题，在前面已经提出了解决方向。为了提高高温下工作的焊接接头的
服役寿命，一个可供选择的办法是选用一个膨胀系数同珠光体钢相近的奥氏体焊缝金属的化
学成分。这样，碳的扩散问题仍出现在珠光体钢熔合区，而温差应力和变温疲劳损伤则转移
到焊缝金属的另一边，即奥氏体不锈钢焊缝金属熔合区一边。后者不存在特别显著的组织过
渡层，更不存在脆性碳化物或纯铁素体层，其塑性良好，因此，焊接接头的高温寿命可大大
延长。目前采用的wn;为60%的填充合金(焊丝或焊条),其线胀系数就比较接近珠光体
钢，而同18-8型不锈钢相差较大。看来这正是镍基焊接材料的优良性能所在。
2.6异种钢焊接部分熔化区碳的扩散和剥离裂纹
2.6.1异种钢焊接部分熔化区的碳扩散
2.6.1.1不锈钢焊缝与珠光体钢母材之间发生的碳迁移
奥氏体不锈钢与珠光体钢焊成的异种钢焊接接头，在焊后热处理或高温运行中，其熔合
区附近会发生碳由碳化物形成元素含量低的珠光体钢向碳化物形成元素含量高的奥氏体焊缝
第2章焊接部分熔化区107

---PAGE_118---
金属的扩散。于是珠光体钢一侧产生脱碳层，在奥氏体不锈钢焊缝一侧则产生增碳层。碳从
浓度高的一侧向浓度低的一侧扩散。珠光体钢母材含碳量越高，奥氏体不锈钢焊缝含碳量越
低，碳的扩散迁移越严重；珠光体钢母材的碳化物形成元素(比如Cr)含量越低，奥氏体
不锈钢焊缝碳化物形成元素(比如Cr)含量越高，碳的扩散迁移也加剧。当然，碳的扩散
迁移也与碳对碳化物形成合金元素的亲和力有关，碳总是从亲和力小的一侧向亲和力大的一
侧扩散。碳扩散速率或最终的浓度分布还取决于温度和时间。在500℃左右，保温一定时
间，扩散层就开始明显地发展起来，到600～800℃时最为强烈，800℃时达到最大值；随着
加热时间大大延长，扩散层就变得更宽。
如不锈钢焊缝与珠光体钢母材之间就会发生碳从珠光体钢母材向不锈钢焊缝的扩散，在
近焊缝区的珠光体母材中形成脱碳层，强度下降；在近母材的不锈钢焊缝的区域，就会形成
碳化物(如碳化铬)的增碳层，这个增碳层硬而脆，可能在这里产生剥离裂纹。这种增碳和
脱碳还会发生在焊接接头高温运行中。
这样，元素在熔合区的浓度分布为
(2-2)
(2-3)
式中f(t)=T(K)——它是时间t的函数；
C,C₀——碳的瞬时浓度和脱碳层的初始浓度，%;
x——碳在增碳层上与熔合线的扩散距离(>0)及碳在脱碳层上与熔合
线的扩散距离，μm;
D₀——常数；
D——扩散系数。
图2-35中曲线I和Ⅱ就是根据式(2-2)和式(2-3)得到的，由浓度梯度决定的只是考
虑液相扩散(曲线I)及高温(≥900℃)固相扩散(曲线Ⅱ)的熔合线碳分布曲线。曲线
x/μm
图2-35熔合区碳的理论分布和实测结果的比较
I—液相扩散理论曲线；Ⅱ—考虑900℃以上固相扩散理论曲线；Ⅲ—实测曲线；△I—液相扩散的碳迁移量；
△Ⅱ—考虑900℃以上固相扩散的碳迁移量；△Ⅲ—900℃以下的碳迁移量；△N—活度引起的碳迁移量
108材料焊接原理

---PAGE_119---
Ⅲ为45钢与Cr18Ni13钢焊接熔合区的碳分布的实测结果。这是由于曲线I和Ⅱ没有考虑活
度扩散的缘故。
图2-36给出了这种脱碳层和增碳层的厚度的示意图。H₁为在光镜下看到的奥氏体焊缝
中的视在增碳层厚度，H₂和H₃分别为真实增碳层厚度和真实脱碳层厚度。
2.6.1.2焊后热处理的碳迁移
焊后热处理的碳迁移与回火参数P=T(logt+10) 有关(T—温度，K;t—时间),根
据Fick第二定律，可以在一定温度下对增碳层、脱碳层厚度与保温时间的关系进行数值化
分析，依最佳拟合原则(相关系数R最大),得出下列数学模型：
H₁(H₂,H₃)=ae”" (2-4)
式中a,b——常数，与温度有关。
得出其数学表达式在表2-1中给出。图2-37为真实增碳层厚度与回火参数P之间的关系。
表2-1增碳层、脱碳层厚度与温度保温时间之间的关系
Regressiveexpression R。 R₆
H₁=e290+8,5×10⁻⁴7),e-2.67×10-521-10×10°r⁻¹,0.5(1um) 99.9999%
99.9999%99.9999%
99.9995% m)
H₃=e-0.1+9.02×10⁻4+7,。-7.51×10-52.10×1⁻¹,-0.5(mm) 99.9997% 99.9989%
焊缝(A) 熔合线 母材(P+F)
图2-36脱碳层和增碳层的示意图
P=[logt+10]·10⁻³
图2-37真实增碳层厚度与回火参数P之间的关系
2.6.1.3碳迁移对焊接接头力学性能的影响
碳迁移对焊接接头力学性能的影响如图2-38所示。可以看到，随着保温时间的增加，
时间t/y
图2-38焊后490℃加热对异种钢接头力学性能的影响
第2章焊接部分熔化区109

---PAGE_120---
110材料焊接原理增碳层厚度增加，力学性能降低，逐渐趋于稳定。这种碳迁移，形成了增碳层和脱碳层。在
增碳层和脱碳层会产生力学性能及热胀系数的变化，发生较大的应力变形，在氢环境下，还
会引起氢在其中的溶解度和扩散系数的不同，在合适的条件下，会产生剥离裂纹，在部分熔
化区裂开。
2.6.2剥离裂纹
碳扩散的结果，熔合区的珠光体组织由于碳的含量降低转变为铁素体组织导致软化，且
在高温的长时间作用下，铁素体晶粒还会显著长大；同时，增碳层的碳化物也变得粗大，硬
度非常高。焊接接头这种软硬交接层的抗蠕变性能大大降低，在高温下长时间服役，交界处
会出现蠕变孔洞并逐渐发展成为显微裂纹，最后导致焊接接头断裂失效。
此外，若提高奥氏体不锈钢与珠光体钢焊缝金属中的Ni含量，就可以减轻碳从珠光体
钢母材向奥氏体不锈钢焊缝金属中的扩散迁移。若采用Ni基合金作填充材料，这种碳的扩
散迁移就难以发生。
由于异种钢焊接接头的碳迁移引起的接头性能的降低，严重时可以引起剥离裂纹。
2.6.2.1剥离裂纹的特征
(1)剥离裂纹发生的部位剥离裂纹发生的部位有两个(图2-39):沿奥氏体不锈钢一
侧平行成长的粗大奥氏体晶界的I型(IGy)及位于碳化物层(增碳层)的Ⅱ型(IGc)。
(2)剥离裂纹的断口形貌剥离裂纹的低倍断口是平坦的，扫描电镜下为沿晶断口
形貌。
(3)剥离裂纹发生的区域剥离裂纹发生在部分熔化区，即碳迁移的区域。
(4)环境条件剥离裂纹一般都在高温高压氢环境下工作，冷却到室温之下发生。图
2-40给出了发生剥离裂纹的临界氢分压和温度曲线。
500-
475-
450-
裂
425
400不裂
375
350l
50100150200250300350400
PH₂/(0.098MPa)
图2-39典型的剥离裂纹形态 图2-40发生剥离裂纹的临界氢分压和温度曲线
2.6.2.2产生剥离裂纹的机理
剥离裂纹既然也是一种氢致延迟断裂，剥离裂纹的产生与氢在接头中的行为、接头的组
织以及结构运行后氢的分布和应力状态有关。
(1)部分熔化区附近氢的行为
①氢在钢中的溶解。氢在不同钢组织中的溶解度是不同的。在500～1400℃范围内，氢

---PAGE_121---
分压为一个大气压时，氢在α相和γ相中的溶解度分别为C。和Cγ。这个溶解度与温度有
关，分别为
logC。=-1418T+1.677 (2-5)
logC,=-1182T+1.67 (2-6)
可以看出，氢在钢中的溶解度，随着温度的提高而提高，而且，在α-Fe中的溶解度比
在Y-Fe中的溶解度小。
②氢在钢中的扩散。氢在不同钢组织中的扩散系数也是不同的，氢在α相和γ相中的
扩散系数分别为D。和Dγ。这个扩散系数与温度有关，分别为：
logD。=—637T—2.663(2-7)
logDy=-2174T—1.971(2-8)
可以看出，氢在钢中的扩散系数，随
着温度的提高而提高；另外，在α-Fe中扩
散系数比在γ-Fe中的溶解度大。
③部分熔化区附近氢的扩散。
a.稳定条件下氢的浓度分布。图2-41
为稳定条件下，奥氏体不锈钢堆焊珠光体
钢(2.25Cr-1Mo)时，氢从不锈钢一个方
向溶解时氢的浓度分布(这也是实际生产
中的情况，因为不锈钢总是面对含氢物质
的)。这时，氢在两种材料中的溶解度和
扩散系数与上述在纯铁中的不同，变化
如下：
C₁
C₄
图2-41氢从不锈钢一个方向溶解的浓度分布
C。=23.4e3257/T(2.25Cr-1Mo钢) (2-9)
Cγ=7.6e630/T(SUS309,SUS347钢) (2-10)
D。=2.4×10⁻³e-3132/T(2.25Cr-1Mo钢) (2-11)
Dγ=7.1×10⁻⁴e-455/T(SUS309,SUS347钢) (2-12)
δ/mm
图2-42冷却后氢的浓度分布由式(2-9)～式(2-12)可见，氢在奥氏体中的溶
解度大大高于在2.25Cr-1Mo(珠光体)钢中的溶解
度，而氢在奥氏体中的扩散系数大大低于在2.25Cr-
1Mo(珠光体)钢中的扩散系数。
b.介稳状态下氢的浓度分布。图2-42为冷却时或
者冷却之后瞬间介稳状态下氢的浓度分布，这是在
500℃、14.7MPa氢分压下，从不锈钢一侧溶解氢之
后，以120℃/h速度冷却到室温时瞬时氢浓度分布的
测定值和计算值。可以看到，部分熔化区附近的氢浓
度与冷却前的变化很大。在部分熔化区不锈钢一侧，
氢浓度急剧升高，而珠光体钢一侧急剧降低，Cy/Ca=
2190,而扩散系数Da/Dγ=11485,这样，就在熔合
线奥氏体一侧聚集了大量氢。图2-43为在厚度38mm
的2.25Cr-1Mo表面堆焊厚度7mmSUS347的接头中，
第2章焊接部分熔化区111

---PAGE_122---
在不锈钢堆焊层表面渗氢24h后，以
200℃/h的速度冷却到15℃时，产生剥离
裂纹时的氢浓度为220ppm(百万分之
一)。这种情况下，产生剥离裂纹的临界
氢浓度是固定的，与渗氢条件无关。
(2)部分熔化区的组织部分熔化区
的组织也是决定能否产生剥离裂纹的重要
因素之一。当在不锈钢堆焊层的部分熔化
区出现与其平行的奥氏体晶粒时，产生剥
离裂纹的敏感性最大；如果在不锈钢堆焊
层的部分熔化区出现粗大的奥氏体晶粒
时，产生剥离裂纹的敏感性就降低；不锈
钢堆焊层的部分熔化区出现γ+4%δ时，
300
Cacx=2200ppm
200-
100
●剥离
o不剥离
●部分剥离
1.61.7 1.41.550古
1.3
图2-43在38mm厚2.25Cr-1Mo表面堆焊7mmSUS347
的接头中，在不锈钢堆焊层产生剥离裂纹的条件
就不会产生剥离裂纹。图2-44给出了测算δ相的方法。
0 10 15 25
WCreq(=wcr+WM+1.5ws₁+0.5Wnb)×100
图2-44δ相的测算法
2.6.2.3产生剥离裂纹的影响因素及防治措施
从上面分析可知，产生剥离裂纹的前提条件是对焊接接头的再加热。因为在加热过程
中，会发生碳从珠光体-铁素体一侧向部分熔化区奥氏体一侧扩散，在粗大奥氏体晶界形成
脆硬的铬的碳化物，冷却后形成α'马氏体。由于降温后，如图2-42那样氢会在交界区奥氏
体一侧聚集，以及熔合区存在的应力，就会产生剥离裂纹。归纳起来，产生剥离裂纹的影响
因素如下。
(1)焊接方法和焊接条件由于奥氏体焊缝金属的晶粒度对剥离裂纹的影响很大，因
此，焊接方法和焊接条件对产生剥离裂纹的影响就很大。一般来说，焊接接头在焊接过程中
高温停留时间越长，碳迁移就严重，就容易产生剥离裂纹。
(2)焊缝金属化学成分和组织的影响奥氏体晶界有碳化物形成，就会出现贫铬层和
a'马氏体，容易形成剥离裂纹。α'马氏体的形成与奥氏体的稳定性有关，当镍当量在20.6%~
28%时，就不会产生剥离裂纹。这可以通过合理地选用焊接材料和焊接条件，以得到合适的
112材料焊接原理

---PAGE_123---
熔合比做到。
从化学成分和组织上来说，当焊缝组织为A+M或者A+M+F时比A或者A+F的抗
剥离裂纹好[图2-45(a)]。
WCreq(=wc+1.5wsi+WMo+0.5wNb)×100
(a)
60
焊接速度vw/(cm·min-)
(b)
图2-45焊缝奥氏体组织及熔合比对剥离裂纹的影响(309的焊缝680℃×16h炉冷)
(a)焊缝成分和组织的影响(○不裂，▲轻裂，●裂);(b)熔合比和焊接速度的影响
(3)熔合比和焊接速度的影响熔合比和焊接速度的影响如图2-45(b)所示。熔合比
大，焊缝中马氏体多，产生剥离裂纹的敏感性下降。这是因为：焊缝金属中有马氏体，其与
马氏体热影响区的膨胀系数差比奥氏体焊缝要小，应力变形要小；另外，焊缝金属中聚集的
氢也少；也容易满足镍当量<20.6%的剥离裂纹敏感性低的要求。
(4)焊后热处理的影响图2-46给出了焊后热处理对产生剥离裂纹的影响。焊后热处
理可以有效地降低焊接接头的氢含量，也可以在正常的焊后热处理之后进行短期的热处理，
就可以避免剥离裂纹的发生。
SAW+ESW
309L
300-
200
150-
100不裂
60-
40-
AW19.5
P[=T(20+log]/(10³℃.h)
(a)21.01200
1100
不裂
裂
700
500
510 50100
保温时间t₁/h
(b)
图2-46焊后热处理对产生剥离裂纹的影响
(a)焊后热处理条件的影响；(b)产生剥离裂纹的焊后热处理条件域
第2章焊接部分熔化区11320.020.5
 0.5900
裂
0.1
---PAGE_124---
(5)操作过程的影响在设备正常工作之后，要停机之前，在工作温度下进行除氢处
理，也可以避免产生剥离裂纹。
思考题
1.焊接部分熔化区是如何形成的?液化机理如何?
2.液化金属的结晶如何?
3.简述焊接部分熔化区的液化裂纹的形态、产生的机理、影响因素和防止措施。
4.液化金属的结晶方向、偏析和凝固模式如何?
5.液化裂纹的形态、产生的机理和影响因素如何?如何防止?
6.产生液化裂纹的判据是什么?
7.在采用奥氏体填充材料焊接珠光体钢的异种材料焊接中，在液态焊缝金属与固态母
材的交界处(即部分熔化区)有什么特点?
8.什么是I型边界和Ⅱ型边界?其组织形态有何不同?
9.Ⅱ型边界形成的机理和作用如何?部分熔化区的马氏体带是如何形成的?
10.异种钢焊接部分熔化区的碳扩散是怎样形成的?对接头组织和性能有什么影响?
11.加热温度和保温时间如何影响异种钢焊接部分熔化区两侧增碳层和脱碳层的厚度变
化及焊接接头力学性能的?
12.简述异种钢焊接部分熔化区产生剥离裂纹的特征、机理、影响和防治措施。
114材料焊接原理
---PAGE_125---
第
章焊接热影响区
不同金属材料在经过熔化焊接中，会发生不同的过程，这样可以把材料分为两类：没有
同素异构转变的材料，如铝合金、奥氏体不锈钢等；有同素异构转变的材料，如铁-碳合金
(钢铁)、钛合金等。这里主要讨论铁-碳合金。
焊接热影响区是指母材被加热到发生组织和性能变化的区域。它是根据与焊缝的不同距
离经过焊接加热，经历不同的加热速度、不同的最高加热温度、不同的冷却速度，即不同的
热循环的组织和性能变化的区域。
3.1焊接热循环
3.1.1焊接热循环的主要参数
焊接热循环的主要参数为加热速度、最高加热温度、特定的高温停留时间和冷却速度
(一般用某一个温度区间的冷却时间替代),如图3-1所示。与焊接部分熔合区不同距离的热
循环曲线如图3-2所示。这些参数，根据母材的热物理性能、材料厚度、接头形式、坡口形
式，焊接方法以及焊接热输入不同而不同。不同焊接方法的热循环曲线如图3-3所示。
t/s
图3-1焊接热循环示意图及参数
1400
1200
3.3
1030
1980
3
46
200
-100102030405060708020Mn
δ=20mm
150mm/min
170A,25V序号温度
距离/
/
2
3
41
2
3
54321o
p1000
400600800O-
54
5
tc/s
图3-2与焊接部分熔合区不同距离的热循环曲线
(1)加热速度(wH)对钢铁的焊接来说，加热速度影响到奥氏体的均匀化以及碳化物
的溶解过程和均匀化。加热速度提高，使得这些过程的温度提高。
(2)最高加热温度(Tm)又叫作峰值温度。它是热循环的主要参数之一，对焊接热影
响区的晶粒长大、碳氮化物的溶解和均匀化，以及加热相变和冷却相变都有重要影响。对于
第3章焊接热影响区115

---PAGE_126---
1400-
1200
1000
Ac₃
800
Ac₁
600
3
2
1
0400
2004
t/s
图3-3不同焊接方法的热循环曲线
1—CO₂气体保护焊(板厚1.5mm);
2—埋弧焊(板厚8mm);3—埋弧焊(板厚15mm);
4—电渣焊(板厚100mm)钢铁的焊接来说，热影响区最高加热温度
为1300～1350℃。
(3)高温停留时间(tH)高温停留
时间对于奥氏体和化学成分的均匀化、晶
粒长大和冷却过程的组织转变有很大的影
响。高温停留时间越长，越有利于奥氏体
和化学成分的均匀化，晶粒长大，使得冷
却转变向高温转变。
(4)冷却速度(wc)和冷却时间(t8/5、
t8/3、t100)冷却速度(wc)是影响焊接
接头质量的重要参数，它直接影响氢气的
扩散和逸出、气孔和各种焊接裂纹的形
成，以及焊接热影响区的组织和性能，以
至于影响整个焊接接头的性能。
由于冷却速度的测定比较困难，因此
以冷却时间(t8/5、t8/3、t100)来代替。其中，t8/5为800～500℃的冷却时间，适用于不易
淬火钢，它反映了冷却相变组织的类型；t8/3为800～300℃的冷却时间，适用于易淬火钢，
它反映了冷却相变组织马氏体的数量和类型；t100为最高加热温度～100℃的冷却时间，它
反映了冷裂纹产生的可能性。
3.1.2焊接热循环的测定
利用热电偶来测定焊接热循环，采用的方法如图3-4所示。将热电偶的一根热电极参考
端插在冰点容器中的玻璃试管的底部，并与底部有少量清洁水的水银相接触，水银上面应存
放少量蒸馏水(或变压器油),最好用石蜡封结，以防止水银蒸气逸出，影响人体健康。插
入水银的参考端由铜导线引出接往x-y记录仪(或其它温度记录仪)。温度记录仪可看作铜
导线，而且铜导线和热电偶的热电极相接的两接点温度均为0℃。采用这样的测试系统测得
的温度曲线不需要修正。
图3-4利用热电偶测定焊接热循环的示意图
1—焊接试样；2—热电偶；3一记录仪；4—盖；5—试管；6—水；7—水银；8—冰水混合物9—0℃补偿器
还有一种比较简单的方法，就是直接把热电偶插入焊接熔池中，这样测得的焊接热循环
的参数比焊接热影响区过热区参数高一些；但是，这种方法偏于安全。
116材料焊接原理

---PAGE_127---
第一层 第二层 第三层
3.1.3多层焊接热循环
多层焊接有两种情况：一种是板厚较厚，一次难以焊透；另一种是焊接工艺措施，为改
善焊接热循环。
(1)长段多层焊焊接热循环长段焊接热循环是在前道焊道冷却到较低温度(100~
200℃以下)再焊接下一道，前层焊道对后层焊道没有预热作用，而后层焊道对前层焊道也
没有后热作用。它只适合焊接不易淬火的钢种。其焊接热循环如图3-5所示。
(a) 退火焊道
(b)
图3-5长段多层焊焊接热循环示意图
(a)焊接各层时，焊接热影响区各点的热循环；(b)各层焊缝断面示意图
(2)短段多层焊焊接热循环短段多层焊接是改善焊接接头性能的有效措施，是因为前
层焊道对后层焊道有预热作用，而后层焊道对前层焊道有后热作用；还可以加强氢的逸出。
它适合焊接易淬火的钢种，对提高焊接质量有积极的作用。其焊接热循环如图3-6所示。
1 23 4 12 5
t/s t/s
(a) (b)
图3-6短段多层焊焊接热循环示意图
(a)第一道1点焊接热循环；(b)最后一道4点热循环tʙ-从Ac3冷却到Ms的时间
第3章焊接热影响区117

---PAGE_128---
从图3-6可以看出，短段多层焊焊接热循环的特点是高温停留时间短，延长了Ms以上
的停留时间，达到高温停留时间短，降低了晶粒长大的可能性，又延长Ms的时间，降低了
淬硬倾向，达到了理想的热循环。
3.2焊接热、力模拟技术
3.2.1焊接热、力模拟技术原理
焊接热模拟试验方法是利用特定的装置在试样上造成与实际焊接时相同或近似的热循
环，一般通过控制加热速度(wH)或加热时间(t′)、最高温度(Tm)、高温停留时间
(tH)、冷却速度(wc)或冷却时间(如t8/5)实现，使得试样的金相组织与所需研究的热影
响区特定部位的组织相同或近似，但这一组织区域大小比实际焊接接头热影响区要放大很多
倍。也就是说，在模拟试样上有一个相当大的范围获得这一特定部位的均匀组织，从而可以
制备足够尺寸的试样，对其进行各种性能的定量测试。先进的焊接热模拟试验方法除了在试
样上施加焊接热循环以外，还可在试样上模拟焊接时的应力或应变，研究热影响区中某一特
定焊接热循环下的应变和力学性能。
图3-7为Gleeble-1500热、力模拟试验机原理框图，由加热系统、加力系统和控制系统
三部分组成。
力学程序器热程序器
逻辑电路及计算机指令
真空槽
反馈选择器
移动夹头
力学闭
合回路
卡块固定夹头
驱动
加热
变压器
力学伺服液压
传动
装置热闭合
回路应力
应变
固态
接触液压动力热伺服
驱动位移力
图3-7Gleeble-1500热、力模拟试验机原理框图
卡块与主机夹头接触面
试样
均温区
自由跨度
试样长度卡块与试样
电与热的接触楔形卡块热电偶
图3-8Gleeble-1500热、力模拟试验机的加持装配示意图图3-8为Gleeble-1500热、力模
拟试验机的加持装配示意图，其加热
过程是模拟某一个需要研究的特定加
热曲线，冷却过程是通过接触传导冷
却和喷水、喷气来实现。模拟试验并
不能使整个试样都达到所要求的加热
冷却曲线，而只有中间均温区才能够
近似地接近于曲线，因此试样需要一
定的长度。
118材料焊接原理
---PAGE_129---
3.2.2焊接热、力模拟技术的应用
①研究材料在特定的焊接热循环条件下的相变行为；
②研究材料模拟焊接热影响区连续冷却组织转变图(CCT图);
③研究焊接热影响区某一个特定热循环条件下的组织性能模拟；
④研究各种裂纹(冷裂纹、焊缝热裂纹、再热裂纹、层状撕裂、液化裂纹)等的形成
条件和机理；
⑤模拟应力-应变对转变和组织裂纹形成的影响规律。
3.3焊接热循环条件下铁碳合金发生的组织转变
3.3.1焊接热循环条件下的组织转变特点
与热处理相比，焊接的热循环有如下特点：
①加热温度高。在热处理条件下，加热最高温度一般为950～1050℃(Ac3以上100~
200℃),而焊接时熔合线附近的加热温度通常接近于金属的熔点。焊接低碳钢和低合金钢
时，一般都在1350℃左右。所以，焊接与热处理的加热温度相差很多。
②加热速度快。热处理时为了保证加热均匀和减少热应力，对加热速度做了较严格的
限制，一般为0.1～1℃/s。由于焊接采用的热源强烈集中，故加热速度比热处理要快得多，
往往超过几十倍甚至几百倍。
③高温停留时间短。热处理时的保温时间可以根据需要确定，而焊接时由于热循环的
特点，在Ac3以上的停留时间很短，一般焊条电弧焊为4～20s,埋弧焊为30～100s。
④自然条件下连续冷却。热处理时可以根据需要来控制冷却速度或在冷却过程的不同
阶段进行保温。而焊接时，一般都是在自然条件下连续冷却，冷却速度较快，个别情况下才
进行焊后保温或焊后热处理。
⑤局部加热。热处理时工件是在炉中整体加热，而焊接属于局部集中加热，温度分布
不均匀，且随热源移动，局部加热区域也在不断地向前移动，这势必在焊接区造成一个复杂
的应力-应变场，而焊接热影响区就是在这样一个复杂的应力-应变状态下进行着不均匀的组
织转变。
综上所述，由于焊接热过程的上述特点，使热影响区的组织转变与热处理有着不同的规
律，不能照搬热处理的理论来研究焊接热影响区的问题。
3.3.2焊接加热的组织转变
由于快速加热时，相变温度是一个温度区间，在这个温度区间内的不同温度，其相变产
物也不尽相同。对于wc=0.3%的碳钢来说，其快速加热时，珠光体→奥氏体的转变产物，
大体上有如下几个阶段：
在温度稍微高于Acis的温度，γ相开始成核；温度提高，部分珠光体转变为奥氏体，
但是，碳在奥氏体中的含量较高，快冷得到的是索氏体；温度再提高，在Acir的温度，珠
光体→奥氏体的转变已经完成，但是碳的扩散还不充分，分布不均匀。快冷后，高碳部分淬
火成为马氏体。这种马氏体很小，不是针状，叫作无针状马氏体。由于其碳含量很高，因此
第3章焊接热影响区119
---PAGE_130---
很脆。往往会有残余奥氏体，叫作M-A组织。其中低碳部分的γ相冷却后转变为铁素体组
织，所以，可以得到马氏体和铁素体的混合组织，或者M-A组织和铁素体的混合组织。
如果温度进一步提高，碳得到进一步扩散，高碳部分消失。冷却后，就不能得到马氏
体，而得到比加热前珠光体更小的珠光体，还会有部分铁素体。它是在加热前的珠光体
区域。
加热速度对渗碳体分解和碳扩散也有影响；加热速度对渗碳体开始分解的温度几乎没有
影响，但是，对渗碳体分解终了的温度有影响。在加热速度大于200℃/s以后，就几乎没有
影响了。不过加热速度对完成奥氏体化温度影响较大，随着加热速度的提高，完成奥氏体化
的温度一直在提高。
焊接方法不同，加热速度也不同(表3-1)。加热速度不仅对Ac1和Ac3温度有影响
(图3-9和表3-2),而且对奥氏体转变开始温度As及终了温度A也有影响，随着加热速度
的提高，As和A也增大。
表3-1不同焊接方法的加热速度
焊接方法 板厚/mm 加热速度w日/℃/s)
焊条电弧焊(包括TIG焊) 5～1 200～1000
单层自动埋弧焊 25～10 60～200
电渣焊 200～50 3～20
t/s t/s
(a) (b)
图3-9焊接加热速度对Ac₁和Ac₃温度及晶粒长大的影响
(a)45钢(wH:1—1400℃/s,2—270℃/s,3—35℃/s,4—7.5℃/s);
(b)40Cr钢(wH:1—1600℃/s,2—300℃/s,3—150℃/s,4—42℃/s,5—7.2℃/s)
d—晶粒的平均直径；A—奥氏体；P—珠光体；F—铁素体；K—碳化物
表3-2加热速度对Ac1和Ac3温度的影响
钢种 相变点平衡温度
/℃加热速度w日/(℃/s) Ac与Ac3的温差/℃
6～840～50250～3001400～170040～50250～3001400～1700
45钢Ac₁ 730770775790840 45 60 110
Ac₃ 770820835860950 65 90 180
120材料焊接原理
1400
=0.20mm
1300
415mm
10mm
1200-
05mm
1100-
234
1000
900-
A
800
F+P
700-
46△
246100 124610F+AAc3
Ac110
---PAGE_131---
续表
钢种 相变点平衡温度
/℃加热速度w日/(℃/s) Ac与Ac3的温差/℃
6～8 40～50 250～3001400～170040～50 250～3001400～1700
40CrAc
Ac3740
780735
775750
800770
850840
94015
2535
75105
165
23MnAc
Acs735
830750
810770
850785
890830
94035
4050
8095
130
30CrMnSiAc
Ac3740
820740
790775
835825
890920
98035
4585
100180
190
18Cr2WVAc1
Ac3710
810800
860860
930930
10201000
112060
70130
160200
260
3.3.3焊接加热过程的再结晶
对被焊材料来说，都会有再结晶发生。
对于没有同素异构转变的材料，其焊接热
影响区的再结晶，相对于有同素异构转变
的材料，过程比较简单，但是更加重要。
影响再结晶的因素主要有温度、先期变形
量和材料的纯度。
焊接热影响区材料的再结晶过程，也
有一个成核和晶核长大的过程，图3-10为
再结晶温度、先期变形量和原始晶粒尺寸
对纯铁再结晶晶粒尺寸的影响。可以看到
较小的变形量和较高的温度，可以获得较
大的晶粒长大。
变形量/%
图3-10再结晶温度、先期变形量和原始晶粒
尺寸对纯铁再结晶晶粒尺寸的影响
3.3.4快速加热冷却中的相变
在有同素异构转变的材料(如钢铁)中，其相变温度与加热、冷却速度有关，加热冷却
速度越快，相变温度提高，偏离相图上的温度越远，相变产物及其性能将发生变化。
快速加热和冷却，不仅可以改变相变温度，还可以使得在平衡状态下在一个固定温度下
发生的转变，变化为一个温度区间。如珠光体→奥氏体转变的Ac₁有一个开始相变温度
Acis和终了相变温度Ac1;铁素体→奥氏体转变的Ac3有一个开始相变温度Ac3s和终了
相变温度Ac3。加热速度越快，这些相变温度越高，Ac3f可达1100℃;冷却速度越快，相
变温度越低，开始相变温度与终了相变温度之差越大。
3.3.5焊接热影响区的晶粒长大与细化
3.3.5.1碳化物和氮化物溶解和奥氏体的均匀化
刚刚转变为奥氏体的化学成分是不均匀的，在原渗碳体区域的碳含量较高，原铁素体区
域的碳含量较低；另外，其它合金元素也存在分布不均匀的问题。由于加热速度较快，碳和
这些合金元素还来不及扩散达到均匀化。图3-11为加热温度和保温时间对奥氏体中不同碳
化物完全溶解的影响。
第3章焊接热影响区121

---PAGE_132---
图3-12为S35C钢(日本牌号，相当于我国35碳钢)在热循环过程中的加热温度与晶
粒直径之间的关系。可以看到，实测值与计算值高度一致。
98765432
100-
10
10⁻¹
10-2
11001200130014001500160017001800
温度/K10000.2
S35C钢
0.15
9
Dy=0.025mm
Dy=0mm
0.05
0O
10009
o
加热
12001400
T/℃0
◎
计算曲线
实测值
冷却
12001000800
图3-11加热温度和保温时间对奥氏体中不同碳
化物完全溶解的影响
1—钛的氮化物(溶解26%);2—铌的碳氮化物；
3—铝的氮化物；4—铌的碳化物；5—钒的氮化物；
6—钼的碳化物；7—钛的碳化物；
8—钒的碳化物；9—铬的碳化物图3-12焊接热循环中S35C钢加热温度与奥氏
体晶粒直径D,之间的关系
3.3.5.2恒温加热及热循环中的晶粒长大
(1)恒温加热过程中的晶粒长大恒温加热过程中的晶粒长大与加热温度和保温时间
有关
(3-1)
式中D——加热长大了的晶粒直径，mm;
D₀——加热前的晶粒直径，mm;
t——保温时间，s;
T——加热温度，K;
a——常数；
K₀——与温度无关的常数；
E——激活能，J/mol;
R——气体常数。
(2)热循环过程中的晶粒长大把热循环曲线分为若干小段，认为每一个小段为恒温加
热，然后积分之。
(3-2)
式中D;——第j个加热阶段终了的晶粒直径，mm;
t;——第i个加热阶段的加热时间，s;
122材料焊接原理
0-
p
0.1-
800

---PAGE_133---
T;——第i个加热阶段的加热温度，K;
D₀——加热前的晶粒直径，mm;
K。——常数；
E——激活能，J/mol;
R——常数。
3.3.5.3焊接热影响区晶粒长大的特点
从式(3-1)和式(3-2)可以知道，晶粒长大的尺寸，与加热温度、保温时间和原始晶
粒尺寸D。有关。
实践证明，只有加热温度超过1100℃之后奥氏体晶粒才开始明显长大[图3-13(a)],
其主要是在最高加热温度附近长大。
0.20HT80TIG6.3kJ/cm
1=0.3mm
.15I=0.5mm
_1=0.9mm
1=1.2mm
0.05-
0
80090010001100120013000.10
T/℃
(a)
HT80TIG
0.206.3kJ/cm
1350℃
0.15-
0.10
1280℃
0.05-
1100℃
0l
80010001200峰值1380℃
1220℃
1400
T/℃
(b)
图3-13HT80钢钨极氩弧焊时在焊接热循环中奥氏体晶粒长大(l—至熔合线的距离)
(a)与熔合线不同距离的晶粒长大过程；(b)不同峰值温度下晶粒长大速度
图3-13(b)为HT80钢钨极氩弧焊时，在焊接热循环中奥氏体晶粒长大速度的变化与
峰值加热温度的关系。
影响晶粒长大的因素：
(1)焊接线能量的影响焊接线能量对晶粒长大有明显的影响，如下式所示：
(3-3)
式中E′——单位板厚的焊接线能量，J/cm;
y'——至熔合线的距离，mm;
η'——换算系数。
η′相当于热效率值，对HT80钢的钨极氩弧焊来说，η'为0.65,埋弧焊为0.85,电子
束焊为0.80。在熔合线上，D₀=0,可以得到焊接热影响区最大奥氏体晶粒直径为
Dm=1.487×10⁻³(η′E')¹/2 (3-4)
图3-14给出了焊接线能量对HT80钢焊接热影响区奥氏体晶粒尺寸的影响。对HT100
钢来说，奥氏体晶粒尺寸小于0.05mm可以改善韧性。
第3章焊接热影响区123

---PAGE_134---
124材料焊接原理
y'/mm
图3-14焊接热输入对HT80钢焊接热影响区奥氏体
晶粒尺寸的影响(2)焊接热循环的影响
①最高加热温度的影响。最高加
热温度(Tm)越高，晶粒长大越剧烈，
在最高加热温度超过1000℃时碳钢的
晶粒长大就明显了；而碳化物形成元素
含量比较高的合金钢，其晶粒明显长大
的温度为1100℃,这是由于碳化物阻
碍了晶粒长大的进程，因为只有碳化物
分解之后晶粒才能够长大。
②高温停留时间(tH)的影响。
高温停留时间主要受到焊接方法的影
响，归根结底还是焊接热输入的影响。不同焊接方法和不同热输入量，其高温停留时间是不
同的。高温停留时间越长，晶粒长大越剧烈。
图3-15显示了最高加热温度和保温时间对奥氏体晶粒尺寸的影响。最高加热温度对奥
氏体晶粒尺寸的影响是很敏感的。最高加热温度越高，保温时间的影响越大。
③加热速度(wH)的影响。随着加热速度的提高，使得碳化物和氮化物的溶解温度，
以及奥氏体均匀化温度提高，从而使得晶粒长大的倾向降低。
④冷却速度(wc)的影响。奥氏体晶粒的长大，不仅在加热过程中发生，在冷却过程
中也同样发生。在冷却到1100℃以前，晶粒都在长大。冷却速度的提高，将使得铁-碳相图
发生如图3-16那样的变化，即共晶温度降低，共晶成分不再是原来的一个数据，而是一个
区间，晶粒长大的倾向降低。
900k
A.₃Ac
800系
700大
600
500
we(℃/s)
400-
300-
Bs
200
·Ms
100
0.40.81.21.62.02.4
wc/%
图3-16冷却速度wc对铁-碳相图的影响
A₁一共析转变温度；Bs一贝氏体开始转变温度；
Ms一马氏体开始转变温度；Ws一魏氏组织开始形成温度共析成分1.1
2764
1254:
0
⑤多次热循环的影响。多次热循环时，如果各次热循环相同，晶粒尺寸将随着热循环
次数的增多而稍有增大，但随着次数的增多，其晶粒长大的速度降低。
最高加热温度
1400℃
1350℃
30-
1300℃
20-加热循环
1200℃
1100℃
10-
1015 0 540-
t/s
图3-15最高加热温度和保温时间对奥氏体
晶粒尺寸的影响

---PAGE_135---
(3)原始晶粒尺寸的影响图3-17为原始晶粒尺寸对奥氏体晶粒长大的影响。可以看
到，原始晶粒尺寸对热影响区的奥氏体晶粒尺寸有明显的影响，但是，对靠近部分熔化区的
过热区几乎没有影响。
r'/mm
图3-17原始晶粒尺寸对奥氏体晶粒长大的影响
(4)析出物的影响钛和铌的析出物NbC、AIN及TiN,其析出物的数量，特别是颗
粒尺寸对奥氏体晶粒长大有明显的影响。
R=K(r/φv) (3-5)
式中R——奥氏体晶粒半径，μm;
K——常数，对NbC、AIN为1.7,对TiN为1.5;
r=(ab)¹/2/2,a 为析出物长度；b为析出物宽度，μm;
φv——析出物体积分数，%。
r=C(D/T)¹/3t1/3 (3-6)
式中C——与时间、温度无关的常数；
D——扩散系数；
T——加热温度；
t——保温时间。
(5)溶质元素的影响
对任何合金来说，式(3-1)中的常数a及E大体上都是一样的，但是K。却取决于溶
质元素(合金元素)的种类及数量，即
logK。=n-Plog(r'-r)³c (3-7)
式中n,P——常数；
r'——溶质的原子半径，mm;
r——溶剂的原子半径，mm;
c——溶质的浓度，L/mol。
在经过一定的热循环之后，式(3-6)表示的晶粒尺寸为
logD=A-Bc(r'-r)³ (3-8)
式中A,B——与热循环有关的常数。
第3章焊接热影响区125

---PAGE_136---
126材料焊接原理3.3.5.4晶粒的细化
由上所述，对给定的材料来说，最高加热温度和高温停留时间是决定晶粒尺寸的主要因
素。如下式所示：
N=K。-K₁log(△Tt) (3-9)
式中N——晶粒数；
K。——常数；
K₁——常数；
△T——最高加热温度与Ac₁之差；
t——Ac₁以上停留时间。
3.3.6焊接冷却过程组织转变
在相同的冷却速度下，由于焊接加热温度比热处理加热温度高，它们的冷却转变组织也
是不同的，如图3-18所示，共析成分已经不是一个点，而是一个范围，而且随着冷却速度
的提高，其共析温度降低。焊接的连续冷却转变向低温方向移动。
3.3.6.1低碳低合金钢焊接热影响区连续冷却组织转变特点
(1)相图的改变随着冷却速度的提高，相图向左下方移动，各个相变点也会发生
变化。
(2)与热处理的区别与热处理相比，在冷却条件完全相同的条件下(图3-18),焊接
热影响区冷却组织转变比热处理更容易得到淬火组织，即焊接热影响区冷却组织转变图
(SH-CCT图)比热处理向左下方移动(图3-19),淬透性增大。
840℃(40Cr)
1050℃(45)
1
B=180(45)
480(40Cr)1300～1350℃
(焊接)
23
1
tm=120(45)
180(40Cr)(热处理)
3
2
t/sTM
Tm
A₃
t"=30～50
t'=6
图3-18焊接和热处理加热及冷却过程示意图
TM一金属熔点；Tm一焊接加热最高温度；tB—热处理保温时间
焊接和热处理的差别在于碳化物(氮化物)的存在形态，碳化物(氮化物)只有充分溶
解到奥氏体中，才能增大奥氏体的稳定性(即增大淬透倾向)。可以想象，在热处理的条件
下，碳化物(氮化物)可以有充分的时间溶入奥氏体中，因此增大淬透倾向；而在焊接的条
件下，由于加热速度快，高温停留时间短，碳化物(氮化物)没有充分的时间溶入奥氏体
中，因此，淬透倾向较低。
3.3.6.2影响奥氏体连续冷却转变的因素
(1)化学成分的影响除钴之外，几乎所有能够固溶于奥氏体的合金元素都能够使奥氏

---PAGE_137---
体的稳定性增大，使得CCT图向左下方移动，降低马氏体相变点Ms。
(2)加热温度的影响图3-19为加热温度对连续冷却组织转变的影响。加热温度越高，
碳化物(氮化物)溶解越完全，奥氏体晶粒越大，奥氏体稳定性越大，SH-CCT图向右下
方移动。
(3)加热速度的影响加热速度提高，将使碳化物(氮化物)没有充分的时间溶入奥氏
体中，因此，淬透倾向较低，CCT图向左上方移动(图3-20)。
(Wc=0.17%,WMn=1.34%)
800
Aci=679℃
600
P
B
M
Tmax,℃
--900
1300
0
10³
t/s t/s
图3-19加热温度对连续冷却组织转变的影响 图3-20加热速度对连续冷却组织转变的影响
(45钢，最高加热温度1350℃)400Ms
200Ac₃=796℃
10²E
10 1
(4)保温时间(高温停留时间)的影响保温时间与加热温度对连续冷却组织转变的影
响相似。保温时间增长与加热温度提高的作用相似，保温时间越长，碳化物(氮化物)溶解
越完全，奥氏体晶粒越大，奥氏体稳定性越大，SH-CCT图向右下方移动(图3-21)。
Ac3=790℃
Aci=749℃
节
一
B
4C/s
14
709640465
10²24610³246810⁴800=
600
A
400.Mst
M
200-
oL
0.124681.02765HV
46810246FF
二
@c=5022
从A₃的冷却时间/s
图3-2140Cr钢的SH-CCT图
实线-焊接(峰值温度1350℃,A₁₃以上停留时间4.5s);虚线-热处理加热温度840℃,保温时间8min
(5)冷却速度的影响冷却速度增大，奥氏体转变将放缓，更容易得到淬透性更强的组
第3章焊接热影响区127

---PAGE_138---
织，但是，却使得M,提高。这是由于快速冷却会引起较大的内应力，为马氏体转变提供能
量，促进马氏体转变(图3-22)。
(6)应力应变的影响拉应力及拉伸变形对连续冷却组织转变图也有影响。拉应力及拉
伸变形将对相变提供能量，能够促进组织转变的发生，因此，可以使得SH-CCT图左移
(图3-23)。
Wc/℃/s)
图3-22冷却速度对Ms的影响
1—Fe-0.5%C;2—Fe-0.5%C-2%Ni800
700-
1
500-
5710203050100
t/s
图3-23拉应力对连续冷却转变图的影响
1—有拉应力；2—无拉应力
(材料：GCr15奥氏体化温度930℃,
负荷温度850℃,负荷拉应力92MPa)
3.3.6.3连续冷却组织转变图(SH-CCT图)的应用
连续冷却组织转变图(SH-CCT图)为我们提供了如下信息(图3-24和图3-25):
热循环峰值温度：1300℃ 原始状态：热轧
1000
900Ac3850
800
700A 2340
348
037
0
06
6
40
040Ac1,719
60010
85603011510
5008
56
0B
Ms430 3
400100A10M0AA10097
300
200
HV47542
803
48.
5454
04405
305246
07
218
5910
2052001951686
0
0.51 10 时间/s10² 10³
(a)No9
100-
10⁴
128材料焊接原理
600
o23

---PAGE_139---
s65=69s,B3M97
100
(b)
500
400-
300-
200
100-
1 10 81s/s10² 10³
(c)
图3-24Q345钢(16Mn:0.16C-0.36Si-1.53Mn-0.015S-0.014P) 的连续冷却
组织转变图(SH-CCT)及显微组织
(a)SH-CCT图；(b)t8/5与组织的关系；(c)t8/5
8₅=4.5S,M100
I815=34s,F10P5B85与硬度的关系
I8₅=19.6s,F5B86M9
母材，FP
图3-25Q345钢(16Mn:0.16C-0.36Si-1.53Mn-0.015S-0.014P) 的
不同冷却条件下焊缝金属及母材的显微组织形态图
第3章焊接热影响区129
t₈15=1260s,F60P40

---PAGE_140---
130材料焊接原理图3-26焊接热影响区的划分
(1)冷却转变温度可以看到连续冷却转变温度Ac1、Ac3、Ms(马氏体转变开始温
度)等。
(2)连续冷却转变组织温度范围如不同冷却曲线都对应一个不同的铁素体、珠光体、
贝氏体、马氏体等的转变温度范围。
(3)在给定冷却曲线时的组织和硬度如其中第6条冷却曲线中，其得到的组织为铁素
体5%、贝氏体86%、马氏体9%;硬度305HV。
图3-24是Q345钢(16Mn:0.16C-0.36Si-1.53Mn-0.015S-0.014P)的连续冷却组织转
变图(SH-CCT)及显微组织，图3-25为不同冷却条件下焊缝金属及母材的显微组织形
态图。
3.4低碳低合金钢焊接热影响区的组织性能
3.4.1焊接热影响区的组织分布
3.4.1.1不易淬火钢退火状态母材焊接热影响区的组织分布
这种钢在正常的焊后冷却条件下，不容
易得到马氏体组织。如图3-26所示。
(1)部分熔化区这是紧邻焊缝的部分
熔化区(图3-26中的区域1),即包括母材被
加热到液相线到固相线的区域。这个区域范
围很小，只有几个晶粒宽。但是，这个区域
存在严重的化学成分和组织的不均匀性，对
接头的力学性能影响很大，容易产生裂纹等
缺陷。
(2)过热区包括加热到固相线以下到
晶粒开始急剧长大的温度(对钢铁为大约固相
线约1100℃,一般将固相线认定为1350℃,
图3-26中的区域2)的范围。由于这里加热
温度高，晶粒粗大，与部分熔化区一起构成
焊接接头的脆性区，韧性很低。这个区域容
易产生裂纹。
(3)相变重结晶区(正火区)这个区域
1—部分熔化区；2—过热区；3—正火区；
的加热温度在晶粒开始急剧长大的温度(对
4—不完全重结晶区；5—母材；6—完全淬火区；
7—不完全淬火区；8—回火区 钢铁为大约1100℃)到Ac3之间的温度范围
(图3-26中的区域3)。在这个温度范围，焊
接热循环的加热过程中，虽然完成了奥氏体转变，但是碳化物(氮化物)还没有来得及完全
溶解和均匀化，晶粒也还没有明显长大。在冷却过程中，可能仍然存在着非自发晶核，使得
再结晶晶粒进一步细化，得到细化的组织，相当于热处理的正火组织。所以这个区域的综合
力学性能较好，是焊接热影响区的组织性能最好的区域。
(4)不完全重结晶区这个区域的加热温度在Ac₃~Ac1之间(图3-26中的区域4)。
---PAGE_141---
原来母材的珠光体完全转变为细小奥氏体，而铁素体仅有部分转变为奥氏体，剩余的铁素体
会长大。冷却时，奥氏体进一步转变为更小的铁素体和珠光体。因此，这个区域的组织不均
匀，大小不一，力学性能也不均匀。
以上4个区是低碳钢和低碳低合金钢焊接热影响区的主要组织特征。如果是经过加工硬
化的材料(如冷轧钢板),其焊后的热影响区，在再结晶温度以上的区域，还存在一个软化
区，表现为强度的降低。
对于低碳钢按照热影响区经历的焊接热循环，对照铁-碳二元相图，其相应区段的组织
性能在图3-27和表3-3中给出。
Tm
TG
Ac3
Aci-焊缝金属 T/℃
熔合区 H
1400
粗晶粒区(过热区)
1200
细晶粒区(相变重结晶区)
2 1000G
不完全重结晶区800
时效脆化区P
6004
400
母材200
00.20.5
wc/%
(b)加热最高温度
05101520 2530
(tc
s
熔合线
焊缝热影响区母材
(a)
图3-27低碳钢焊接热影响区各区段的划分与相图的对应关系
表3-3低碳钢焊接热影响区各区段的组织特征和性能
部位加热温度范围
/℃组织特征及性能特点在图3-26
上的位置
焊缝 >1500 铸造组织柱状树枝晶一
熔合区及过热区1400～1250晶粒粗大，可能出现魏氏体组织，硬化后易产生裂纹，塑
性不好 1
1250～1100 粗晶与细晶交替混合，塑性差
相变重结晶区 1100～900 细小的铁素体和珠光体，力学性能较好 2
不完全重结晶区 900～730粗大铁素体和细小的珠光体、铁素体，力学性能不均匀，
在急冷的条件下可能出现高碳马氏体3
时效脆化区 730～300由于热应力及脆化物析出，经时效而产生脆化现象，在
显微镜下观察不到组织上的变化4
母材 300～室温 没有受到热影响的母材部分 5
3.4.1.2易淬火钢退火状态母材焊接热影响区的组织分布
这种钢包括低碳调质钢、中碳调质高强度钢、中碳钢等，在正常的焊后冷却条件下，容
易得到马氏体组织。这些钢的焊接热影响区的组织性能与母材的焊前状态有关。如果母材处
于正火或者退火状态，其热影响区只有完全淬火区和不完全淬火区；如果母材焊前处于淬
火+回火状态，其焊接热影响区的组织性能除有完全淬火区和不完全淬火区之外，还存在一
个回火软化区。
(1)完全淬火区这个区域在固相线和Ac3之间，即图3-26中的区域6(包括不易淬
第3章焊接热影响区1311
2
3
S
4
5
---PAGE_142---
132材料焊接原理火钢的1、2、3区)。由于这类钢的淬硬倾向较大，冷却之后容易得到马氏体。在焊接热影
响区的过热区，由于晶粒粗大而容易得到粗大的马氏体组织；而相对于不易淬火钢焊接热影
响区的正火区的部位，则得到细小的马氏体组织。根据钢种和冷却速度的不同，很可能出现
马氏体和贝氏体的混合组织。
(2)不完全淬火区这个区域在Ac₃~Ac之间(图3-26的区域7)。这个区域在加热
过程中的原珠光体(或者贝氏体)会全部转变为奥氏体，而铁素体将根据其最高加热温度的
不同，不能完全转变为奥氏体。冷却之后，奥氏体会转变为马氏体；而没有转变的铁素体仍
然保留了下来，不过，这些铁素体会有不同程度的长大，形成马氏体和铁素体的晶粒度不同
的混合组织，所以也叫作不完全淬火区。
(3)回火软化区这个区域出现在淬火+回火的母材的热影响区，其发生软化的区域依
赖于母材回火的温度。如果母材的回火温度为T,那么,在焊接中加热温度达到T～Ac1的
部位，其组织性能将发生变化，出现软化(图3-26的区域8)。
3.4.2焊接热影响区的力学性能
3.4.2.1焊接热影响区的硬度
(1)组织和硬度不同的组织有不同的硬度，相同的组织，其化学成分(特别是碳含
量)不同，硬度也不相同。其硬度受到碳含量的影响很大，随着碳含量的增大，硬度明显增
大。即使相同的组织，由于其内部显微结构和形态的不同，其硬度也不相同。如上贝氏体和
下贝氏体、板条马氏体和孪晶马氏体的硬度就不同。焊接接头的组织不可能是单一的组织，
而是多种组织的混合组织。不同组织不同比例的混合，也具有不同的硬度，表3-4为低合金
钢各个单一组织的显微硬度范围以及不同比例混合组织的最高宏观硬度。
表3-4低合金钢各个单一组织的显微硬度范围以及不同比例混合组织的最高宏观硬度
显微硬度HV 金相组织百分比/(体积分数)%最高宏观
硬度HV F P B M F PB M
202～246 232～249 240～285 一 10 7830 212
216～258 一 273～336 245～383 1 07029 298
一 一 293～323 446～470 0 01981 384
一 一 一454～508 0 00100 393
