Repository: fang02272/-

# 焊接工艺专家系统 v2.8

这是一个面向焊接知识问答、工艺参数推荐和机器人焊接工艺卡片生成的本地专家系统。项目以 `saved_knowledge` 中已经学习的书籍为知识底座，优先在本地完成检索、路由和结构化回答；只有本地证据不足并且配置了 LLM 时，才调用 OpenAI 兼容接口补充答案。

## 1. 核心能力

- 多书知识库：保存 PDF 全文、章节、关键词、表格和数据点。
- Jieba 分词：注册焊接专业词，使用搜索模式多粒度分词，替代机械的中文单双字切分。
- 本地检索：关键词匹配、跨书章节检索、特征向量余弦检索和可选语义向量增强；对乱码、短文本和重复章节统一评分、过滤或降权。
- 专家知识库：把规范概念、别名、定义、应用场景和来源整理为可查询条目。
- 意图路由：区分概念、工艺参数、综合和通用问题。
- 工艺卡片：输出母材、板厚、坡口、电参数、热参数、机器人参数、质量检查及装备信息等机器可读 JSON，并标注输入完整度、待确认项和逐参数来源。
- 本地优先：高置信答案或已生成工艺卡片时不调用 LLM。
- LLM 兜底：只注入命中的薄目录和少量相关原文，默认最多生成 2000 Token。
- 答案缓存：LRU + TTL + 相似问题命中，知识源变化后自动失效。
- SSE 流式回答：LLM 内容按增量展示；完成事件仍返回完整结构化结果；请求中断时可取消，失败时可直接重试。
- 检索诊断：页面可查看 Top-5 章节的原始分、质量分、质量问题、命中关键词、可读预览和匹配解释；缺少工艺卡输入时可一键填入待补字段模板。

File: welding_book_full.txt (part 4 of 8)
表1-3低碳钢电弧焊时熔池最大存留时间
焊件厚度
/mm焊接方法焊接参数 熔池最大存在时间
/s 焊接电流/A 电弧电压/V焊接速度/(m/h)
(2)化学成分与硬度之间的关系之所以相同的组织，硬度不同，主要是其化学成分不
同引起的。碳是钢铁中最重要、不可或缺的、对硬度影响最大的元素。为了便于估算和判断
热影响区的硬度，通过试验的方法研究碳和各合金元素对硬度的影响，把各个合金元素对硬
度的影响换算为碳的影响，得出一个叫作“碳当量”的参数，来建立“碳当量”与硬度的数
值关系，用于估算和判断具体的化学成分的焊接热影响区的硬度，就是用一个能够估算和判
断低合金钢焊接热影响区最高硬度Hmax与碳当量Pcm和CE(国际焊接学会IIW)关系，
如图3-28所示，可以看到，呈直线关系，回归的数学表达式：
Hmax=1274Pcm+45 (3-10)
其中，
Pcm=C+Si/30+(Mn+Cu+Cr)/20+Ni/60+Mo/15+V/10+5B (3-11)
这个数学表达式适用于含碳量≤0.18%的低合金钢
Hmax=559CE+100 (3-12)
---PAGE_143---
8
8
●HT80▲HT100
+
8
++
Y
200-Y
0.20
图3-28Hmax与OOQo
o+8
0.250.300.35
Hma(HV10)+o
400-
°+o⁸
888
Y+
Y
0.20.30.4
9
0.50.60.7
Pcm/% CE(ITW)/%
(a) (b)
Pcm(a)和CE(b)之间的关系(板厚15～50mm,E=17kJ/cm,t8/5=6.5s)0.8
其中，
CE=C+Mn/6+(Cu+Ni)15+(Cr+Mo+V)/5 (3-13)
这个数学表达式适用于含碳量>0.18%的低合金钢。
日本专家用Y型坡口对200多个低合金钢进行抗冷裂纹试验建立了Pcm的经验公式：
Pcm=C+Si/30+(Mn+Cu+Cr)/20+Ni/60+Mo/15+V/10+5B (3-14)
式(3-14)主要适合wc≤017%,抗拉强度400～900MPa的低合金高强度钢。
Pcm与CE之间的关系为
Pcm=(2C+CE)/3+0.005 (3-15)
可以看到，碳和合金元素增加，硬度也增加。
(3)焊接工艺参数与焊接热影响区硬度之间的关系t₈/5与焊接工艺参数有关，t8/5与
焊接热影响区硬度之间的关系(钢种固定，如质量分数0.12%C-1.4%Mn-0.48%Si-0.15%
Cu)如图3-29所示，图3-30给出了Hmax与t₈/5及Pem之间的关系。Hmax(HV10)500
△
450
土△
400
350-
300
250-
200-
150-
12●—电弧焊时的Hmax
o—埋弧焊时的Hmax
△—CO₂气体保护焊时的Hmax
+—Tm=1400℃时的平均硬度
×—Tm=1300℃时的平均硬度
+
d 爻k
×
 ×
468102040608010020040080020004000
815/s
图3-29Hmax与t8/5及Pcm之间的关系(1)
(板厚20mm,化学成分wc=0.12%,wMn=1.4%,
wsi=0.48%,wcu=0.15%)8/5/s
4
8
12
16
300-
200l
0.35
Pcm/%
图3-30Hmax与t8/5及Pcm之间的关系(2)
(钢种：18MnMoNb、14MnMoNb、
10WMoVNB12CrNi3MoV,板厚：16～36m)
第3章焊接热影响区133
。车
+400-
0.15300-
400500
A
0.25 0.30
6001000200-300-0●
O
o▲HT80
HT100
---PAGE_144---
(4)焊接接头的硬度分布图3-31给出了相当于20Mn钢焊接接头的硬度分布。可以
看到焊接热影响区过热区的硬度最高，这个最高硬度可以作为评价钢的焊接性的一个指标，
表3-5给出了不同级别的低碳低合金钢允许的最高硬度。
距离焊缝中心距离/mm
图3-31焊接接头的硬度分布(质量分数0.20%C-1.38%Mn-0.23%Si,
150A、25V、150mm/min,20mm)
表3-5不同级别的低碳低合金钢允许的最高硬度
钢种 相当于国产钢屈服强度
/MPa抗拉强度
/MPaHma(HV10) Pc CE
非调质调质非调质调质非调质调质
HW36 Q345 353520～637390 0.2485 0.4150
HW40 Q390 392559～676400 0.2413 0.3993
HW45 Q420 441588～706410380
(正火)0.3091 0.4943
HW50 14MnMoV 490608～725420390
(正火)0.285 0.5117
HW56 18MnMoNb 549668～804420
(正火)0.3356 0.5782
HW63 12Ni3CrMoV 617706～843 435 0.2787 0.6693
HW70 14MnMoNbB 686784～931 450 0.2658 0.4593
HW8014Ni2CrMoMnVCuB 784862～1030 470 0.3346 0.6794
HW9014Ni2CrMoMnVCuN 882961～1127 480 0.3246 0.6794
注：CE、Pem见式(3-13)、式(3-14)。
3.4.2.2焊接热影响区各区的力学性能
图3-31为对热轧正火钢(Q235)采用焊接热模拟方法得到的焊接热影响区各区域的硬
度分布。可以看到，在峰值温度超过Ac₁之后，随着加热温度的提高，硬度和强度提高，
而塑性降低。但是，在不完全重结晶区的屈服强度反而降低，这是由于其晶粒大小不均匀的
缘故。而在温度达到1300℃以上，由于晶粒过分粗大，其塑性、强度都下降。
134材料焊接原理

---PAGE_145---
随着冷却速度的提高，其硬度、强度提高，而塑性下降。而且低碳低合金钢(Q235)
的变化比低碳钢的变化更大。
3.5高强钢的焊接延迟裂纹
3.5.1焊接延迟裂纹的一般特征
①产生的温度比较低。一般在高碳钢、中碳钢、低和中合金高强钢冷却到室温以后的
一个温度区间才能够发生。
②存在一个产生延迟裂纹的延迟时间，即潜伏时间。这个时间与应力有关(图3-32)。
③存在一个产生延迟裂纹的敏感温度区间。高于这个温度区间，由于氢的扩散系数较
大，扩散氢快速逸出，就不会产生延迟裂纹；低于这个温度区间，由于氢的扩散系数较小，
扩散氢难以聚集，也不会产生延迟裂纹(图3-33)。
150
100
o0
0
十×
裂纹区
Oode△×××
-50
o/
9
0-0
潜伏期(-50℃
10
t/min
图3-33HT80钢产生焊道下裂纹的温度区间和潜伏期
(焊条E4319,焊接电流160A,焊接速度100mm/min,
扩散氢含量22mL/100g)
○一不裂；△—微裂；×—裂10² 10³00△××× 50
0
-100
10⁴O
④具有延迟性。因为氢的扩散聚集是需要时间的，根据焊缝金属扩散氢含量的多少，
延迟裂纹的产生可以在焊后几分钟至几天之后才能够发生。
⑤具有沿晶或者穿晶的特征。
3.5.2高强钢焊接延迟裂纹的形态
钢焊接接头延迟裂纹的形态有如下3种：
①焊趾裂纹。起源于焊缝表面和母材的交界处，向母材延伸。
②焊道下裂纹。一般产生于焊道下过热区，与熔合线平行。
③根部裂纹。与焊趾裂纹相似，只不过它是起源于焊缝根部和母材的交界处，一般向
焊缝发展。
3.5.3高强钢产生焊接延迟裂纹的机理
3.5.3.1钢的淬硬倾向
淬硬倾向是钢产生延迟裂纹的根本原因。钢的淬硬倾向取决于其化学成分及冷却速度
第3章焊接热影响区135
可
Ouc
裂缝发生曲线
潜伏期
o断裂曲线
裂纹传播CLa
1
图3-32延迟断裂时间与应力之间的关系

---PAGE_146---
136材料焊接原理
(焊接工艺、冷却条件及接头结构)等。淬硬倾向越大，延迟裂纹倾向越大。钢的组织对延
迟裂纹的敏感性的影响按下列顺序增大：铁素体(珠光体)→下贝氏体→条状马氏体→上贝
氏体→粒状贝氏体→岛状马氏体(M-A组织)→片状马氏体(孪晶马氏体)。
在焊接部分熔化区附近的过热区，加热温度高达1350～1400℃,使得奥氏体晶粒严重
长大。快速冷却时，粗大的奥氏体将转变为粗大的马氏体，组织硬化。
另外，由于快速冷却，会产生大量的晶格缺陷，形成大量空位和位错。在应力和热力不
平衡作用下，空位和位错会发生移动和聚集，达到一定程度，就会形成微裂纹，成为裂纹
源，进而可能发展成为宏观裂纹。
马氏体的化学成分和形态不同，对裂纹的敏感性也不相同。马氏体的形态受到转变温
度、碳和合金元素含量的很大影响。碳和合金元素含量较低，马氏体转变温度较高，容易得
到板条状马氏体，转变后有自回火作用，其韧性较好，抗裂性较好。而碳和合金元素含量较
高，马氏体转变温度较低，容易得到片状马氏体，转变后没有自回火作用，其韧性较差，抗
裂性较差。
3.5.3.2氢的作用
(1)焊缝金属结晶过程中氢(扩散氢)在热影响区的聚集在焊接的高温下溶解的氢，
在焊缝金属结晶之后，其溶解度大大
下降，扩散能力也大大降低。组织不
同，其溶解度和扩散系数也不一样。
与铁素体相比，氢在奥氏体中的溶解
度大，而扩散系数较小。在焊缝金属
结晶过程中，如图3-34所示，焊缝金
属的结晶组织为奥氏体，奥氏体组织
中就溶解了较多的氢。之后，随着焊
缝金属的冷却，焊缝金属将转变为铁
素体+珠光体，转变后的组织氢的溶
解度低，扩散系数大。对高强度钢来
说，焊缝金属一般碳含量较低，转变温度较高。在焊缝金属已经转变为铁素体+珠光体时，
处于热影响区过热区的组织仍然为奥氏体，焊缝金属中的氢就向热影响区过热区的奥氏体扩
散、聚集，于是在这个区域就聚集了较多的氢。随着温度的降低，高强度钢的热影响区过热
区发生奥氏体向马氏体的转变，氢的溶解度降低，扩散系数更小，氢就过饱和地溶解在焊接
热影响区过热区的马氏体中，聚集在马氏体的晶格缺陷及应力集中处。有些氢原子在这里就
复合为分子，失去扩散能力，造成应力增大，使得马氏体进一步脆化。
当氢浓度较高时，就首先在这个处于焊道下的热影响区过热区产生裂纹，即焊道下裂
纹；如果氢浓度较低时，就只能在应力集中处才能够产生裂纹，这就是焊趾裂纹或者根部
裂纹。
(2)氢对延迟裂纹的延迟作用金属内部的缺陷(夹杂、微裂纹、位错等)提供了裂纹
源。在这些缺陷的前沿(裂纹源尖端)形成了三向应力区，诱使氢向这里聚集，使得应力提
高。氢浓度的提高，一方面会使这里的应力提高，另一方面会阻碍位错的移动，使得材料变
脆。当氢浓度达到临界值之后，裂纹就会扩展。裂纹扩展到一定程度之后，氢浓度降低，裂
纹扩展中止。之后，氢又在扩展后形成的裂纹尖端聚集，应力提高，又形成新一轮的裂纹扩图3-34氢在焊缝金属结晶过程中向过热区的聚集TAFA
0
A
母材焊缝
裂纹bHHH焊接方向
热影响区F+P
TAMM
---PAGE_147---
展(图3-35)。在氢向裂纹尖端扩展的同时，氢还会从
金属中扩散逸出，降低金属中的氢含量。因此，随着时
间的推移，金属中氢含量会逐渐降低，其向裂纹尖端的
聚集也逐渐缓和，直到氢在裂纹尖端的聚集量不足以使
裂纹再扩展为止，于是冷裂纹就发生了延迟现象。
3.5.3.3焊接接头的拘束应力
结构的刚度、焊缝位置、焊接顺序、构件的自重、
负载情况，以及其它受热部位冷却过程中的收缩等均会
使焊接接头承受不同的应力。这些应力不仅是产生冷裂
纹的直接原因，而且又通过影响氢的分布，加剧了氢的
不利影响。图3-35氢的扩散聚集引起
高强度钢焊接接头产生延迟裂纹，还取决于焊接接 裂纹的扩展
头产生的应力状态，包括热应力、相变应力和结构所处
的拘束(结构的体量和焊接顺序)产生的应力。前两种为内拘束应力，后者为外拘束应力。
1
图3-36两端刚性固定的对接接头
度的大小，我们把它叫作“拘束度”,用R两块被焊接的钢板，如果两端不固定，可以
自由变形，它将加热膨胀，冷却收缩，不会产生
应力。如果两端固定(图3-36),受到完全的拘
束，在焊接接头冷却的过程中就会产生拉伸应
力。焊接接头产生拉伸应力的大小，决定拘束程
表示。
拘束度的数学表达式为
R=Eδ/l (3-16)
式中R——拘束度，N/(mm·mm);
E——弹性模量，MPa;
δ——板厚，mm;
l——拘束长度，mm。
拘束度R的定义是：单位长度焊缝的根部间隙产生单位长度的弹性位移所需要的力。
可以看到，拘束长度，即母材的宽度越小，母材的厚度越大，拘束度R就越大，即拘束应
力越大，越容易产生裂纹。这就存在一个产生裂纹的临界拘束应力σc,对应一个临界拘束
度Rer。根据RRC试验，得到拘束度与拘束应力之间的关系如下式所示：
σ=mR (3-17)
式中m——拘束系数，与材料的强度、热物理性能(热胀系数、熔点、比热容)以及接头
坡口形式有关。高强钢焊条电弧焊m≈(3～5)×10⁻²。
在同种拘束度，即同种母材宽度和厚度条件下，接头形式对拘束应力的影响依下列顺序
降低：半V型→V型→K型→斜Y型→X型→Y型→I型。
应当强调指出，产生延迟裂纹的三要素缺一不可，它们是相互促进、相互制约的。
3.5.3.4三大因素的综合影响
实际上，在钢的电弧焊接头中，上述三个因素是同时存在的。人们研究了三大因素的综
合影响，建立了产生冷裂纹的临界应力的概念，综合了上述三大因素产生冷裂纹敏感性的
影响。
第3章焊接热影响区137

---PAGE_148---
138材料焊接原理ocr={86.3-211Pem-28.21g([H]p+1)+2.73tg/5+9.7×10⁻³t100}×9.8 (3-18)
式中σcr——插销试验的临界断裂应力，MPa;
Pcm——合金元素的裂纹敏感系数，%;
Pcm=C+Si/30+(Mn+Cu+Cr)/20+Ni/60+Mo/15+V/10+5B; (3-19)
[H]p——根据日本甘油法测定的扩散氢含量，mL/100g;
t8/5——从800℃冷却到500℃的时间，s;
t100——从最高加热温度1350℃冷却到100℃的时间，s。
如果拘束应力σ小于σc就不会产生冷裂纹。
3.5.3.5对珠光体耐热钢焊接接头产生冷裂纹的评价
(1)碳当量(CE)碳当量直接影响焊接热影响区的硬化倾向，一定程度上反映了钢材
的焊接性。因此，许多国家把碳当量作为衡量钢材焊接性的重要指标之一。在使用碳当量公
式时，特别要注意其适用范围。碳当量公式很多，碳当量计算是以实验为基础的，由于实验
条件和实验材料的不同，提出了多种不同形式的碳当量计算式。这里列举两种较常用的碳当
量计算式。
国际焊接学会推荐的碳当量公式为
CE=C+Mn/6+(Cr+Mo+V)/5+(Ni+Cu)/15 (3-20)
日本JIS和WES标准规定的碳当量公式为
CE=C+Mn/6+Si/24+Ni/40+Cr/6+Mo/4+V/14 (3-21)
在计算碳当量时，合金含量都取其标准成分范围的上限。碳当量越高，钢材淬硬性越
大，热影响区的冷裂纹倾向也越大。
(2)焊接接头的最高硬度焊接热影响区的强度、塑性、裂纹敏感性与该区的硬度有密
切的关系。硬度测定又比较方便，因此，测定热影响区硬度的方法常常作为初步判断钢材焊
接性好坏以及选择合适的焊接参数的方法之一。
550-
Hmax=666CE+40
H/×98N
450-
h=20mm
170A,28V,
150mm/min
φ4mm
300
250-
200
0.60.70.81500.10.20.30.40.5Hmax=(666CE+40)±40400
350500-
CE/%
图3-37低碳钢和低合金钢焊接热影响区最高硬度
与碳当量的关系
CE=C+Mn/6+Si/24+Cr/5+Mo/4+V/14+Ni/40最高硬度(Hmax)与钢材的成分有
关，随着碳含量和合金元素含量的增加而
增高。图3-37所示为低碳钢和低合金钢焊
接热影响区最高硬度与碳当量之间的关系。
其数学表达式为
Hmax=(666CE+40)±40(3-22)
(3)冷裂纹敏感性指数世界各国对
低合金钢的冷裂纹试验做得比较多。下面
讨论的所有对低合金钢焊接性的判据也可
作为珠光体耐热钢判据的参考。
日本研究人员用Y形坡口裂纹试验，
进行了HT50至HT100级钢的根部裂纹敏
感性的研究，研究了钢的化学成分、试板
厚度(h)或结构的拘束度(R)、扩散氢
含量(Hp)与焊缝根部冷裂纹敏感性的
关系，得到根部裂纹指数P。和Pw。
P.=Pcm+Hp/60+h/600(3-23)

---PAGE_149---
Pw=Pcm+Hp/60+R/40000 (3-24)
由式(3-23)、式(3-24)可见，根部裂纹指数把产生冷裂纹的三个因素，即热影响区的淬
硬组织、扩散氢含量和拘束度(板厚)用一定数学表达式结合了起来。
Hp和h一定时，Pᴄ,Pw与根部裂纹的敏感性(Pcm)呈线性关系。
3.5.4高强钢防治延迟裂纹的措施
防治延迟裂纹的措施应该从产生延迟裂纹的原因上着手，可以分为两个方面。
3.5.4.1冶金方面
(1)降低高强钢的淬硬倾向降低高强钢的淬硬倾向是防止其产生延迟裂纹的根本措
施，高强钢的淬硬倾向主要取决于其化学成分。降低碳当量是防止产生延迟裂纹的根本
措施。
(2)降低焊缝金属中的氢含量采用低氢焊接材料和低氢焊接方法是在无法改变母材化
学成分条件下，防止延迟裂纹的有效措施。如采用低氢焊条，严格烘干焊条、焊剂，彻底清
理焊丝和坡口处的水分、油污等。采用惰性气体保护焊、真空焊等焊接方法。
(3)采用奥氏体焊缝金属一方面由于奥氏体的氢的溶解度大和扩散系数小，减少氢向
焊接热影响区过热区的扩散聚集；另一方面由于奥氏体的屈服强度较低，可以降低过热区的
拘束应力。
(4)在焊缝金属中加入微量合金元素提高其塑性、韧性如加入钛、硼、铝、钒、铌、
硒、碲和稀土元素等，可以细化晶粒，提高焊缝金属的塑性和韧性，减轻对过热区的拘束应
力，以防止产生延迟裂纹。
3.5.4.2工艺方面
(1)增大焊接热输入增大焊接热输入，可以降低冷却速度，避免产生马氏体相变，还
有利于氢的逸出，降低产生延迟裂纹的敏感性。但是，
增大焊接热输入，会引起过热区的晶粒长大。
(2)焊前预热焊前预热是防止产生延迟裂纹的有
效措施。焊前预热，可以降低低温区的冷却速度，防止
马氏体的产生。预热温度与碳当量有关，如图3-38所
示，也受到焊缝金属氢含量和焊接接头拘束度的影响：
T₀=1600Pw-408 (3-25)
其中，
Pw=Pcm+0.075log[H]+R/40000 (3-26)
式中[H]——甘油法测定的扩散氢含量(mL/100g)。
(3)焊后紧急后热焊后在焊接接头冷却到室温之
前，也就是在延迟裂纹的潜伏期内，在产生延迟裂纹之
前就进行后热，比如在冷却到100℃之前后热，可以加速
扩散氢的逸出，能够防止延迟裂纹的形成。一般来说，
1.4
CE
图3-38碳当量对预热温度的影响
对于高强钢，后热温度为300～350℃,保温1h,就能够
防止延迟裂纹的产生。为防止裂纹的产生，后热温度应当与保温时间有一定的配合：后热温
度高，保温时间就可以短一些；后热温度低，保温时间就应该长一些，如图3-39所示。
(4)采用多层焊接采用小焊接线能量配合多层焊可以使得焊接热循环接近理想的热循
第3章焊接热影响区139
---PAGE_150---
环(高温停留时间短，低温冷却速度慢)。采用一定的预热温度和层间温度，最后焊一道退
火层，多层焊就具有预热和后热的双重作用，能够降低接头的应力状态和降低扩散氢的不利
作用，从而有利于防止延迟裂纹的产生。多层焊的预热温度除与高强钢的碳含量有关之外，
还受到焊接层数的影响。同样的碳含量的钢，随着焊接层数的增加，预热温度可以降低，如
图3-40所示。
后热时间/s
图3-39避免产生裂纹所需要的后热温度
和保温时间250-
n=1
200
n=4
150
100-
50-
0.30 0.35
Pw/%
图3-40多层焊时为防止裂纹所需要的预热温度
和层数之间的关系(层间温度150℃)
(5)降低拘束应力和应力集中在钢的化学成分、焊接材料和焊接工艺参数确定之后，
也就是说，在碳当量、焊接接头的最高硬度及焊缝金属中扩散氢含量确定之后，就是要设法
降低接头的拘束应力和应力集中。这就要从接头设计和焊接工艺上进行优化。比如，尽量减
少焊缝的密集和交叉；合理地选择坡口形式，避免单边V形及K形坡口等；采用合理的焊
接顺序，尽量降低焊接应力；以及采用预热和后热等。
3.5.5延迟裂纹的断口形貌
延迟裂纹的断口比较复杂。由于延迟裂纹是分阶段扩展进行的，其扩展的不同阶段、不
同部位的裂纹尖端曲率半径、应力状态、氢的聚集程度不同；另外，材料的化学成分、组织
状态、强度性能、拘束条件的不同，都会影响到断口形态的不同。裂纹的扩展途径有穿晶、
沿晶及穿晶和沿晶两者的混合态。低合金高强钢延迟裂纹的断口形貌主要有解理、准解理
(QC)、沿晶(IG)和韧窝(DR)等形态，还会有混合形态。每种形态还会因为其面积的不
同，其应力状态不同而有所区别。图3-41为插销试验时，低合金高强钢焊接延迟裂纹扩展
过程中断口形貌的变化。其横坐标为插销试样缺口根部到试样中心的距离r,纵坐标为随着
裂纹的扩展K₁值的变化。
(3-27)
D——圆柱外径，mm;
d——裂纹所在截面的直径，mm;
F——载荷，N。
焊缝金属中扩散氢含量[H]对断口形貌也有影响，如图3-42所示。
140材料焊接原理
0.40 0.45n=2n=3
---PAGE_151---
6000
目QC
QC+IG4000
山IG
DR(较粗而
均匀)
DR
DR(粗而不均)
1000
1
r/mm
启裂区扩展区快速断裂区
图3-41延迟裂纹扩展时的形貌
A—Q345(16Mn)[H]=0.94mL/100g,σ=550N/mm
B—14MnMoNbB[H]=0.84mL/100g,σ=380N/mm
C—Q390(15MnV)[H]=0.94mL/100g,σ=250N/mmDR(细而
均匀)
2 3 4A/
B
200030005000
C
0
3.6再热裂纹
再热裂纹是某些高强钢在焊后进行消除应力退火处理过程中产生的裂纹，所以又叫作
“消除应力退火处理裂纹”,另外还有在高温工作中产生的裂纹，这两种都叫作再热裂纹。
3.6.1发生再热裂纹的焊接接头
再热裂纹一般是发生在有沉淀强化材料的焊接接头热影响区中，焊后进行去除应力退火
过程中发生，也可以在多层多道焊被后道焊道加热到敏感温度的前道焊接热影响区的过热区
发生(图3-43)。可以在低合金高强钢中发生，也可以在含有稳定化元素和含碳量较高的不
锈钢(如321、347、304H和316H等)和可热处理的镍基合金(如800H)的固溶十时效
时，在热影响区过热区的粗晶区发生。其母材、焊缝和热影响区细晶区不会发生再热裂纹。
再热裂纹具有明显的晶间性质，其走向为沿着熔合线附近的粗晶区晶界扩展，遇到细晶组
织，裂纹扩展终止，如图3-44所示。由于裂纹产生于高温，而且暴露在大气中，所以，一
般裂纹表面都有氧化色。
还有一种“松弛裂纹”,发生在比敏感温度(800～1000℃)较低的高温(550～750℃)
服役期间的不锈钢中，它也是一种再热裂纹，不过它需要较长的时间才能发生。
3.6.2再热裂纹产生的条件
(1)能够产生沉淀强化的金属材料再热裂纹一般容易产生于具有沉淀强化的金属材料
中，如含有钒、铌、钛、钼等的高强钢、耐热钢，含有铝、钛的可热处理镍基合金，含有铌的
奥氏体不锈钢。高强度合金钢的再热裂纹敏感性与合金元素之间的关系如下(质量分数%):
第3章焊接热影响区141
Pcm/(质量分数)%
图3-42Pem和[H]对延迟裂纹扩展区
断口形貌的影响

---PAGE_152---
粗晶热影响区
1
Ac3
AcI
二
(b)
一焊接顺序
图3-43复合层下再热裂纹发生的位置
(a)断面图；(b)平面图
图3-44再热裂纹发生的部位及形态
对于高强钢，再热裂纹敏感性指数△G为
△G=Cr+3.3Mo+8.1V-2 (3-28)
△G越大，越容易产生再热裂纹。△G≤0,就不会产生再热裂纹。
对于铬-钼耐热钢，再热裂纹敏感性指数PsR为
PsR=Cr+Cu+2Mo+10V+7Nb+5Ti2 (3-29)
其成分范围为(质量分数%):Cr≤1.5、Cu≤1.0、Mo≤2.0、V≤0.15、Nb≤0.15、
Ti≤0.15、C=0.10～0.15。PsR越大，再热裂纹敏感性越大，PsR≤0时，再热裂纹不
敏感。
应该指出，并不是铬含量越大再热裂纹越敏感，当铬含量超过质量分数的1.5%时，即
使加入钒，也不一定会产生再热裂纹。因此，高铬-钼钢的再热裂纹敏感性不高，几乎不会
产生再热裂纹。这也是耐热钢多为铬-钼钢的原因。
上述再热裂纹敏感性指数有一定局限性，因为它没有考虑硫、磷等杂质的有害影响。
(2)材料的塑性当材料变形速度为0.5mm/min时的断面收缩率大于20%之后，就不
会产生再热裂纹。材料的断面收缩率可以作为判断其再热裂纹敏感性的一个指标：断面收缩
率大于20%时，再热裂纹不敏感；断面收缩率小于10%,再热裂纹部分敏感；断面收缩率
小于5%,再热裂纹敏感。
(3)存在较高的残余应力和应力集中再热裂纹一般产生于厚板和拘束度大的接头中，
多起源于应力集中处，如焊趾处、角接头、焊接接头缺口等处。打磨焊缝加强高等去除应力
集中，可以降低再热裂纹的产生。
(4)产生再热裂纹的敏感温度和保温时间产生再热裂纹的敏感温度和保温时间呈现为
C形曲线状态，如图3-45所示。C形曲线包围的加热温度和保温时间就会产生再热裂纹，
在C形曲线之外的加热温度和保温时间不会产生再热裂纹。对于低合金高强钢，其产生再
142材料焊接原理
裂纹的位置
(a)32
---PAGE_153---
热裂纹的敏感温度为500～700℃,在600℃时最为敏感；而对可热处理的镍基合金及含有稳
定化元素和含碳量较高的不锈钢的敏感温度为800～1000℃,900℃时最为敏感。
t;/min
(a)
镍金合金
1000-
曲线右移，裂纹减少
800
无裂纹
700-
110¹10²10³10⁴合金718
10⁵10⁶900-
1/Din
图3-45再热裂纹发生的温度与断裂时间之间的关系
(a)低合金钢；(b)镍基合金
1—22Cr2NiMo;2—25CrNi3MoV;3—25NiMoV;4—20CrNiMoVNbB;5—25Cr2NiMoMnV
3.6.3产生再热裂纹的机理
能发生沉淀硬化材料的焊接接头在焊后热处理中，粗晶区将发生两个过程：晶内沉淀强
化和高温下的应力松弛，应力松弛是通过蠕变变形实现的。由于晶内沉淀强化，使得蠕变变
形不能在晶内发生，于是就发生在晶界。晶界承受变形的能力较小，蠕变变形产生的变形量
超过晶界能够承受的变形能力时，就在晶界发生了断裂，这就是再热裂纹。
再热裂纹发生的机理虽然相同，但是其过程是有区别的。
(1)沉淀强化高强钢含有能够形成碳化物和氮化物的沉淀强化元素铬、钼、铌、钒、
钛等的高强钢和耐热钢，在加热到过热区的温度时，碳化物和氮化物将分解溶入奥氏体晶粒
中；冷却时，由于冷却速度太快这些沉淀强化相来不及析出，而过饱和存在于晶粒中。在焊
后二次加热进行去除应力退火时，这些过饱和的晶粒中，就会析出这种沉淀强化相，从而使
得晶粒内部强化，因此晶界相对弱化。这样，高温下应力的释放要通过材料的蠕变变形(塑
性变形)来实现，由于晶内的强化，使得这种蠕变变形就发生在晶界，而晶界的变形能力较
小，不敌应力释放应当产生的变形，于是只有在晶界发生断裂，以补偿其变形的不足，就形
成了裂纹。
这种晶界的弱化，一方面是由于合金元素含量不足，导致固溶强化不足，弱化了晶界；
另一方面，硫、磷、锡、锑等杂质元素在晶界的偏析，也弱化了晶界。但是，如果材料中合
金元素足够高，晶内沉淀强化相析出之后，晶界仍然具有足够的固溶强化，其蠕变变形也能
够在晶内发生，就不会产生再热裂纹。这就是铬含量高时，不会发生再热裂纹的原因(如
2.25Cr-1Mo钢的再热裂纹敏感性就不高)。
(2)可热处理镍基合金可热处理镍基合金的焊接接头，往往需要在焊后进行“固溶+
时效”的热处理。由于时效温度低于固溶温度，在加热到固溶温度之前，经过时效温度时，
就会发生时效，导致晶内强化和晶界弱化，从而发生裂纹。这个裂纹发生在固溶处理的加热
尚未达到固溶温度，而处于时效温度的过程中。这种再热裂纹也可以叫作“应变时效开裂”。
图3-46给出了可热处理镍基合金再热裂纹(应变时效开裂)的发展过程。沉淀析出的
第3章焊接热影响区143

---PAGE_154---
温度范围是T₁~T₂[图3-46(a)],为了消除焊接残余应力，焊接接头应该加热到固溶温
度(即沉淀析出温度)以上[图3-46(b)],所以在固溶处理中，加热温度会通过沉淀析出
温度区间。这样，在固溶过程之前，就会先发生沉淀析出，这时就可能在固溶没有发生之前
先发生了裂纹，如图3-46(c)所示。只有当加热速度足够高，使得加热过程中，其沉淀析
出温度区间来不及发生裂纹就进入固溶过程。如图3-46(c)所示，加热曲线不与C形曲线
相交，才能不发生裂纹。
t t2t3
□口
□
□□
□□□
残余应力+时效
→开裂
固溶
3
2
时效_
Ti-
沉淀析出
温度范围
热
Co1/
T2
时间t(b)1
T3 4时间t
(c)焊缝aB
残余应力
加基体
沉淀析出□可
□□
(e)
冷却加热(d)
Tt4
□口口
□□□
浓度C
(a)沉淀析出C曲线□可
□□
焊接
T-
Y+Y'2TA
7Y
4
图3-46可热处理镍基合金产生的再热裂纹
(a)相图；(b)焊接和热处理中的热循环；(c)沉淀析出等温冷却转变曲线；
(d)焊接接头截面；(e)组织的变化
(3)松弛裂纹能够产生再热裂纹的不锈钢(如321、347、304H和316H等)和镍基合
金(如800H)在长期550～750℃温度下服役时就能够产生松弛裂纹，它是另一种再热裂纹。
图3-47给出了800H镍基合金焊接接头在服役过程中的析出示意图。焊后状态在晶界
就有微小的碳化物存在，在服役过程中在晶界就析出较大的碳化物层。在服役期间，随着碳
化物在晶界的析出，其硬度也逐渐提高，如图3-48所示。对800H镍基合金来说，产生松
弛裂纹的敏感温度为550～650℃。
600℃服役后
碳化物的区域
(b)
图3-47800H镍基合金焊接接头在600℃服役过程中的析出示意图
(a)焊后；(b)服役6000h后
144材料焊接原理
焊态
(a)

---PAGE_155---
3.6.4再热裂纹的影响因素
(1)母材的化学成分足够含量的硬化合金元素的存在，是产生再热裂纹的根本原因。
母材的化学成分决定了C形曲线的位置，即决定了产生再热裂纹的温度范围及其潜伏时间。
潜伏时间越长，越不容易产生再热裂纹。从图3-49可以看到，铬、钼、钒对再热裂纹敏感
性的影响还是很大的；从图3-50来看，碳含量对再热裂纹的影响有决定性的作用，碳含量
低于质量分数的0.05%就不会产生再热裂纹，因为，毕竟析出的是碳化物。所以，从这里
来看，上述再热裂纹敏感性指数有一定的局限性。
300
275
在600℃服役
6000h后
225=
200-焊态175
150
125
热影响区
5 1015
距离/mm母材
2025焊缝
金属250
1000
图3-48在600℃服役后800H镍基合金的硬度变化
铬的质量分数/%
图3-49铬含量对再热裂纹的影响
(2)焊接接头的残余应力焊接接头的残余应力是产生再热裂纹的力学条件。焊接接头
的残余应力决定了焊后加热产生的蠕变变形量，只有这个蠕变变形超过了接头的变形能力，
才能够产生再热裂纹。
(3)焊后加热温度再热裂纹的产生有一个敏感温度区间，在这个温度区间之外加热，
是不会发生再热裂纹的。图3-51给出了焊后热处理温度与形成再热裂纹之间的关系，可以
看到，500～700℃是形成再热裂纹的敏感温度，600℃时最为敏感。
100
75-
50
25
0Lo◆
RT 500600700
温度(保温2h)/℃
图3-51焊后热处理与形成再热裂纹之间的关系
(钢的化学成分/质量分数%:0.16C-0.99Cr-0.46Mo-
0.60Mn-0.30SiY型坡口小铁研试验)◆0.08V
◎0.06Nb
●0.07Ti
基本成分
第3章焊接热影响区145
碳的质量分数/%
图3-50碳含量对再热裂纹的影响
1—1Cr-0.5Mo-(0.08·0.09)V;
2—1Cr-0.5Mo-(0.04·0.05)V

---PAGE_156---
700
0.5Cr-Mo-V0.5Mo-B
1Cr-0.5Mo
600-
C-15M
2.25Cr-1Mo
500-
0.1 10 1001000C钢
断裂时间/min
图3-52后热温度和断裂时间之间的关系(4)焊后加热的加热速度如果加热
速度足够快，加热曲线不与C形曲线相交，
就不会产生再热裂纹，如图3-52所示。
(5)再热裂纹的判据再热裂纹的判
据，就是再热裂纹敏感性指数△G[式
(3-28)]和PcR[式(3-29)]。
3.6.5防止再热裂纹的措施
3.6.5.1冶金措施
选用低再热裂纹敏感性的母材，即选用C形曲线向右的母材。如图3-52所示，碳钢、
1Cr-0.5Mo、5Cr-0.5Mo、9Cr-1Mo等钢就不容易产生再热裂纹，而如下的钢种的再热裂纹
敏感性依如下顺序递减：0.5Cr-1Mo-V→0.5Mo-B→2.25Cr-1Mo。
3.6.5.2工艺措施
(1)采用合适的焊接热输入增大焊接热输入，可以减小过热区的硬度和降低焊接残余
应力，有利于降低再热裂纹的敏感性。但是，增大焊接热输入，促使过热区的晶粒粗大，又
提高其再热裂纹敏感性，因此，要综合考虑选用焊接热输入。
(2)预热预热也是防止再热裂纹的有效措施，预热可以减少焊接热输入，从而减少高
温停留时间，有利于降低焊接残余应力、过热区晶粒粗大和硬化。防止再热裂纹的预热温度
应当高于防止延迟裂纹的预热温度。
(3)后热焊后加热可以降低焊接残余应力。
(4)采用低匹配的焊接材料采用低匹配焊接材料，可以降低焊缝金属强度，能够降低
焊接残余应力。
(5)采用多层焊多层焊时，采用一定的层间温度，有预热、后热的功效。
(6)改进接头设计和焊接工艺改进接头坡口设计，以减小焊接残余应力和应力集中。
改进焊接工艺，如焊接顺序，以降低焊接残余应力。
(7)焊后热处理快速加热焊后热处理时，快速加热，以使加热曲线不与C形曲线
相交。
(8)堆焊过渡焊道在基体上采用小焊接热输入，堆焊一层具有抗再热裂纹能力的焊缝
金属，随后进行去除应力热处理，然后再进行焊接。这样，热影响区过热区就处于过渡焊道
内，就不会产生再热裂纹。这种措施十分有效，不过，增加了一个焊接程序，增加了加工
成本。
3.7钢结构焊接接头的层状撕裂
大型厚壁的丁字形焊接结构，往往在厚度方向上存在较大焊接残余应力，在热影响区发
生与钢材轧制方向平行的阶梯状的裂纹，叫作“层状撕裂”。由于它深埋在结构内部，难以
发现，也不能修复，因此，具有非常大的危害性。
3.7.1层状撕裂的特征
(1)发生的温度层状撕裂发生于高于延迟裂纹发生的温度(400℃以下)。
146材料焊接原理

---PAGE_157---
(2)发生部位只发生在丁字形焊接接头的焊接热影响区，焊缝金属不会发生。
(3)裂纹形态层状撕裂是由平行于钢材轧制方向的平台和大体与平台垂直的剪切壁组
成，呈阶梯状，如图3-53和图3-54所示。
图3-53层状撕裂产生的部位
(a)
(b)
图3-54层状撕裂产生的示意图
(a)宏观图；(b)局部放大图
3.7.2层状撕裂的形成机理
钢内存在非金属夹杂物(如硫化物及硅酸盐等),在轧制过程中形成与轧制方向平行的
片状夹杂物，成为钢材的薄弱面，降低了材料在厚度方向上的塑性变形能力。在厚板结构的
丁字形焊接时，会在接头中形成与板厚方向垂直的拉应力(图3-54),当这个应力产生的应
变超过母材沿着厚度方向的塑性变形能力时，裂纹就会在最薄弱的片状夹杂物处产生。由于
这种夹杂物是断续状的，所以，这种裂纹可能同时发生于不同平台，在不同平台之间形成剪
切应力，造成剪切断裂，形成剪切壁，于是就形成了阶梯状裂纹。
3.7.3影响因素和防止措施
(1)冶金因素钢材中存在非金属夹杂物是产生层状撕裂的根本原因。由于这些非金属
夹杂物被轧制为片状，它与金属基体结合力就弱；而非金属夹杂物与金属基体的线胀系数也
不相同，冷却之后，就在非金属夹杂物与金属基体之间形成空隙，成为裂纹发生的起源地。
母材中的硫极易形成MnS,母材中硫含量越多，MnS就越多，层状撕裂的倾向就越大。
母材厚度方向(Z向)的断面收缩率ψz越大，发生层状撕裂的概率就越小。因此，母材厚
度方向(Z向)的断面收缩率ψz可以作为评判层状撕裂敏感性的一个标准。一般来说，ψz≥
25%就不容易产生层状撕裂。
另外，母材金属的晶粒度也会影响到产生层状撕裂的敏感性，因为晶粒细化也会割裂非
金属夹杂物，非金属夹杂物变小，轧制之后的片状夹杂物也会变小，就降低了产生层状撕裂
的敏感性。因此，细化母材晶粒，有利于防止层状撕裂的发生。
(2)力学因素焊接接头在Z方向的残余应力是产生层状撕裂的力学条件。Z向残余
应力越大，越容易产生层状撕裂。而接头形式和焊接工艺可以影响Z方向的残余应力和应
力集中的大小。要尽量不要让焊缝边界与板面平行，如图3-55所示。
(3)氢的作用非金属夹杂物的存在，为氢的扩散聚集形成了一个良好的条件。非金属
夹杂物片状形态的尖端，就会是氢扩散聚集之处所，在这里聚集的氢，就会加剧层状撕裂的
第3章焊接热影响区147
---PAGE_158---
(a) (b)
使用低强度焊接
材料预先堆焊
(c) (d)
图3-55改变接头形式和焊接工艺以降低层状撕裂的危险性
发生，成为层状撕裂的裂纹源。因此，降低焊缝金属的扩散氢含量，可以降低层状撕裂敏感
性。采取预热及后热也是防止层状撕裂的方法。
思考题
1.焊接热循环的主要参数是什么?多层焊接热循环的优点是什么?
2.焊接热和力模拟的原理是什么?这种模拟有什么作用?
3.焊接热循环的组织转变条件有什么特点?
4.焊接热影响区晶粒长大的特点是什么?影响因素怎样?如何细化?
5.焊接冷却组织转变的特点是什么?影响因素怎样?
6.认识并且能够熟练应用焊接热影响区连续冷却组织转变图(SH-CCT图)。
7.简述低碳低合金钢焊接热影响区的组织和性能。
8.简述高强钢产生焊接延迟裂纹的特征和形态。
9.简述高强钢产生焊接延迟裂纹的机理、影响因素和防止措施。
10.简述延迟裂纹的断口形貌。
11.简述产生再热裂纹的条件、机理、影响因素和防止措施。
12.简述层状撕裂的特征、形成机理、影响因素和防止措施。
148材料焊接原理
---PAGE_159---
第
章钢焊接接头的强韧性
结构的脆性破坏给人类造成巨大的伤害，压力容器、舰船、航空器(如飞机)、航天器
等大型器具的脆性破坏，往往是灾难性的。这些大型器具绝大部分都是焊接结构，都是由焊
接加工制造的。而结构材料经过焊接加工，特别是熔化焊之后，由于焊接加工是经过了不均
匀的高温局部加热和快速冷却过程，材料本身经历了这个过程，组织也发生了不均匀的变
化，还会存在不均匀的应力，这些因素都会影响到焊接接头的强韧性。
4.1金属材料的断裂特征及其试验方法
4.1.1金属材料断裂的类型
金属材料断裂的类型很多，很复杂，因此，其断口形态也很复杂，如图4-1所示。
断裂形式一穿晶断裂(晶内)
沿晶断裂(晶间)
图4-1等轴韧窝
剪切韧窝(长形)
撕裂韧窝(长形)
蛇形滑移
波形滑移
平直滑移(延伸区)
解理台阶、河流花样
解理舌状
脆性断裂
河流花样(山谷状)
撕裂棱、二次裂纹
疲劳断裂—疲劳纹(平行条纹)
塑性断裂—显微空穴聚集成韧窝状的晶间断裂
脆性断裂—平坦型、冰糖状晶间断口
疲劳断裂—疲劳花纹(颗粒状)断口
金属材料的断裂类型
(1)穿晶断裂和晶间断裂断裂的发生，是经过了裂纹的起裂和扩展而导致材料(结
构)断裂的过程。裂纹的扩展可以沿着晶界发生；也可以穿过晶粒发生；也可以既沿着晶界
发生，又穿过晶粒发生混合型断裂。
(2)延性断裂和脆性断裂延性断裂是在材料(结构)断裂前在断裂面发生了比较明显
的塑性变形，而脆性断裂则是在材料(结构)断裂前在断裂面没有发生比较明显的塑性变
形。延性断裂的断口有与受力方向呈45°角的部分断面，脆性断裂表现为断口与受力方向垂
第4章钢焊接接头的强韧性149解理断裂
准解理断裂滑移断裂韧窝断裂
塑性断裂
---PAGE_160---
直的断面。
(3)解理断裂和剪切断裂就材料断裂的断口而言，又分为解理断裂和剪切断裂。解理
断裂的断口是平面的，有明亮的金属光泽，剪切断裂的断口是灰暗的。
4.1.2金属材料断口形貌
4.1.2.1金属材料断口的宏观形貌
研究金属材料的断口形貌，有利于判断断裂的性质。典型的宏观断口可以分为三个区，
如图4-2和图4-3所示。
(a) (b)
图4-2圆形试样拉伸断口形貌示意图
(a)光滑试样；(b)环状缺口试样
(a)
(b)
S
(c) (d)
图4-3矩形试样断口形貌示意图
(a)断面带缺口静拉伸试样宏观断口；(b)断面不带缺口静拉伸
试样宏观断口；(c)带缺口冲击试样宏观断口；(d)带缺口冲击
试样有二次撕裂的宏观断口(比图(c)的韧性好)(1)纤维区纤维区为起裂区，呈
粗糙的纤维状，以“F”表示。
(2)放射区紧靠起裂区，是裂纹
快速失稳扩展区，具有放射花样。放射
方向就是裂纹扩展方向，而垂直于裂纹
前沿轮廓线，并且逆指裂纹源。它是剪
切型低能量撕裂的一种标志。以“R”
表示。
(3)剪切唇它是断裂的最后阶
段，紧靠放射区。断裂表面粗糙，与主
应力呈45°角，是典型的剪切型断裂，
也是裂纹快速失稳扩展的结果。以“S”
表示。
图4-2(a)为光滑圆形拉伸试样，
纤维区位于断口中央，剪切唇在外围。
图4-2(b)为带缺口圆形试样。由于缺
口处有应力集中，因此，裂纹在缺口或
者其附近起裂，所以，纤维区在缺口附
近。裂纹向内部扩展，产生放射区，看
不到剪切唇。最后断裂处很粗糙，以
“F”表示。
图4-3(a)为带缺口的矩形静拉伸
150材料焊接原理
起
裂
点
---PAGE_161---
试样宏观断口形貌。缺口是裂源，为椭圆形的纤维区，放射区为人字花样，其尖端指向裂源。
图4-3(b)为不带缺口的矩形静拉伸试样宏观断口形貌。裂源为椭圆形的纤维区，裂
纹向试样内部扩展，放射区为人字花样，其尖端指向裂源。周边为最后断裂区，呈剪切
唇状。
图4-3(c)和(d)为冲击试样断口。但是，图4-3(d)出现两个纤维区F₁和F₂。这
是由于缺口一侧受拉，另外一侧受压。在受拉应力的放射区进入受压应力区时，放射区可能
终止，而出现第二个纤维区F₂。如果金属材料韧性很好，放射区可能消失。受拉区的纤维
区和受压区的纤维区常常不在一个平面上，而是有一个高度差。
4.1.2.2金属材料断口的微观形貌
(1)延性断口延性断口呈现韧窝状形貌。它是在外力作用下，随着塑性变形的产生，
形成了显微空穴；或者在析出物、夹杂物的显微颗粒处形成的微孔，由于应力的增大，微孔
长大，以至于断裂，在断裂表面出现许多显微小坑。根据受力状态和材料变形方式的不同，
韧窝可以分为等轴韧窝、剪切韧窝和撕裂韧窝三种类型[图4-4(a)]。
(a) (b)
(c) (d)
图4-4ASTM4130钢(美国)的典型断口微观形貌
(a)延性断口(韧窝形貌);(b)解理断口形貌；(c)准解理断口形貌；(d)沿晶断口形貌
(2)解理断口它是金属在正应力作用下造成的穿晶断裂。它只在体心立方晶格(如钢
的α相)和密排六方晶格的金属材料中发生，而面心立方晶格(如钢的γ相)中不会发生。
其断口特征为存在河流花样和解理台阶，还可能存在舌状花样。由于实际晶体总是有晶体缺
陷，不可能只是沿着一个解理面(晶面)解理，而是沿着平行的、具有不同高度的解理面解
理，不同的解理面就存在台阶。众多的解理台阶的汇合，就形成了河流花样[图4-4(b)]。
第4章钢焊接接头的强韧性151
---PAGE_162---
152材料焊接原理
(a) (b) (c)
图4-5撕裂棱的形成过程
(a)微裂纹形成；(b)裂纹长大；(c)撕裂棱的形成(3)准解理断口准解理断口为
不连续的断裂过程，先在局部地区形
成解理裂纹，然后这些局部解理裂纹
再连接起来，导致金属材料的断裂。
在解理裂纹连接的过程中发生了剧烈
的塑性变形，形成大量密而短的撕裂
棱，甚至可能形成韧窝。由于它是由
撕裂棱包围的小断面的解理面组成，
所以难以看到河流花样[图4-4(c)]。
撕裂棱的形成过程如图4-5所示。
(4)沿晶断口沿晶断口为晶间断裂所形成。沿晶断裂一般为脆性断裂，其形貌有两
种：一类为冰糖状[图4-4(d)],它很脆；另一类为韧窝状，它是以晶界上的夹杂物、析
出相形成的。
应该指出，金属材料的断口并不是由某一种形貌所形成的。一个断口，往往会出现多种
形貌混合的断口。金属材料的微观断口必须借助电子显微镜才能够观察到。
4.1.3金属材料脆性断裂的特点
(1)河流花样和山形花样
①河流花样。微观上它是典型的解理断口，不同的解理面沿着裂纹扩展方向趋于一致
(图4-6)。
②山形花样。如图4-7所示，山形尖端就是起裂点。
河流顺流方向
图4-6河流花样
山形花样
图4-7山形花样
(2)断裂应力和裂纹传播速度
①断裂应力低。金属材料的脆性断裂的特征之一就是低应力，断裂应力大大低于其平
均拉应力，甚至低于其屈服应力的1/3。
②传播速度快。从能量观点来说，脆性破坏的发生是裂纹的扩展所消耗的能量等于或
者低于裂纹扩展所释放的弹性能。于是，裂纹的扩展不需要外加能量，只有裂纹扩展释放的
弹性能，就足以维持裂纹的扩展。裂纹的扩展可以自动进行，因此，脆性断裂裂纹的扩展速
度非常快，甚至可以达到2000m/s。
(3)缺口脆性和低温脆性有缺口的金属材料和处于低温的金属材料容易发生脆性断
裂，两者具有互相促进的关系。也就是说，既有缺口，又处于低温，就容易发生脆性破坏。
所以，脆性(韧性)试验都是采用缺口试样。
(4)转变温度从延性破坏到脆性破坏一般有一个相对温度，高于这个温度，主要发生
延性断裂，而低于这个温度主要发生脆性断裂(图4-8)。
裂纹扩展方向
---PAGE_163---
这个温度往往是过渡性的，因此，一般取上下两个平台之间的平均温度为脆性转变温
度。这个脆性转变温度受到很多因素的影响，如材料力学性能试验方法、试样形状和尺
寸等。
E
延断
脆断
O转变温度
T T
图4-8脆性转变温度 图4-9缺口尖端的塑性应力分布
4.1.4影响金属材料脆性的因素
4.1.4.1温度的影响
钢的屈服应力与温度之间的关系为
os=AeS/T (4-1)
式中A,S——材料常数(>0);
T——开氏温度。
4.1.4.2应力因素的影响
(1)缺口的影响在缺口尖端附近存在塑性应力集中现象(图4-9),最大应力在裂纹
长度的中央表面附近，表面的应力为0。
(2)变形速度的影响变形速度与屈服应力之间的关系
σs=B(de/dt)” (4-2)
式中de/dt——变形速度；
B和n——材料常数(>0)。
(3)试样尺寸的影响
一般来说，即使缺口尺寸一样，试样尺寸越大，脆性转变温度越高。这种影响叫作脆性
断裂的尺寸因素。
4.1.4.3冶金因素的影响
主要包括化学成分(合金元素)、晶粒尺寸和组织形态的影响等。
4.2低碳低合金钢焊缝金属的组织和韧性
4.2.1金属的韧性和韧化
4.2.1.1金属的韧性
金属的韧性是一种力学性能，它是金属在断裂前吸收变形能量的能力，也是在给定外界
第4章钢焊接接头的强韧性153

---PAGE_164---
条件下所表现的一种力学行为，又是表现金属行为和性能的一种变化。金属的韧性受到外因
和内因的很大影响。
(1)外因外因就是金属受力的外部条件，如介质、温度、压力以及受力性质和加载速
度等。这些外部条件发生变化，金属的韧性数据也发生
变化。
(2)内因主要是指金属自身的化学成分和组织结构。
化学成分不同的材料具有不同的韧性；化学成分相同的材
料，具有不同的组织形态时，也表现出不同的韧性。
在数值上，金属的韧性就是用力学试验中应力-应变曲
线所包围的面积(图4-10)。这个面积就表示了金属发生塑
性变形及断裂全过程所吸收的能量，是材料强度和塑性的
综合体现。 图4-10拉伸试验吸
4.2.1.2金属的韧化 收功的计算方法
金属的韧性定义为金属发生塑性变形及断裂全过程所
吸收的能量，因此，从根本上来说，要提高金属的韧性，就是要尽量提高这个能量。这与金
属本身的化学成分和组织有极为密切的关系。金属的结构，基本上可以看作由基体(基本
相)和第二相所组成的多相合金。所以，金属的基体和第二相的性能以及它们之间的联系就
是影响金属韧性的基本因素。
(1)金属的基体金属的塑性变形和裂纹的扩展延伸主要是在基体中进行，因此，基体
的力学行为及其组织结构特征，显然会影响金属的变形能力及裂纹扩展延伸的路径。
发生延性断裂时，随着应变硬化指数η及断裂应变e的提高，吸收的能量增大，韧性
提高。体心立方晶格(如钢中的α相)的硬化指数η比面心立方晶格(如钢中的γ相)小，
因此，铁素体的韧性比奥氏体小。不仅如此，还由于奥氏体不稳定，在应变中容易发生无扩
散的马氏体相变，出现切变相变的体心立方晶格的a'马氏体或者密排六方晶格的ε马氏体，
可以使得奥氏体进一步硬化。由于这种相变需要消耗能量，松弛了应力，使得裂纹传播困
难，因此，可以进一步提高韧性。所以，奥氏体钢的韧性比铁素体钢的韧性高。
奥氏体转变产物对钢的韧性(断裂韧度)影响很大。对于低碳低合金钢来说，低碳马氏
体比珠光体的韧性高；回火马氏体的韧性远远高于回火珠光体。
随着奥氏体化学成分和冷却速度的不同，奥氏体的相变产物的顺序是：先共析铁素体或
者先共析碳化物→珠光体→上贝氏体→下贝氏体→马氏体。先共析铁素体和珠光体是高温相
变产物，马氏体是低温相变产物，而贝氏体则是中温相变产物。组织对韧性的影响以下列的
顺序降低：低碳马氏体→下贝氏体→上贝氏体→珠光体+铁素体。因此，提高钢的韧性的主
导思想是：保持钢的淬透性，并且使其在中低温区发生相变。这就要求钢中含有足够的合金
元素，减少碳含量。
金属组织晶粒的大小对韧性也有较大影响，晶粒越小韧性越高。
对于低碳低合金钢来说，细化奥氏体晶粒，避免先共析铁素体和珠光体的形成，可以提
高其韧性。
(2)第二相第二相可以是比基体组织脆的所谓脆性相，如夹杂物、金属间化合物等，
它们都比基体(铁素体及奥氏体)脆性大；第二相也可以是比基体韧性好的所谓韧性相，如
钢中的残余奥氏体。
154材料焊接原理
---PAGE_165---
①脆性相。脆性相的几何学特性(大小、形状、分布)、力学性能(强度和塑性)、物
理性能(热膨胀)、化学性能(与基体之间的结合力)及晶体学特性(作为奥氏体分解的相
变晶核)等，对金属的韧性都有重要影响。
a.几何学因素的影响。几何学因素包括脆性相厚度、脆性相颗粒的平均直径、脆性相
颗粒的平均间距、脆性相的体积分数、单位面积上的脆性相颗粒数、单位体积上的脆性相颗
粒数等，这些几何学因素等对材料的强度和塑性都有影响。
脆性相厚度的影响。比如脆性相的厚度C。对断裂应力σ的影响可以近似地用下式
表示：
o≥4EEs/Lπ(1—v²)C。] (4-3)
式中E——脆性相的杨氏模量；
Es——形成裂纹的比表面能；
v——泊松比。
由此可知，脆性相厚度增大，断裂应力降低，韧性下降。
脆性相颗粒的影响。如果脆性相是颗粒状，其断裂韧度指标K1c可以粗略地估计为
K1c=d(2Eos)¹/²=N¹/6(2Eos)¹/²=Ns¹/4(2Eos)¹/2 (4-4)
式中dT——脆性相颗粒的平均间距；
Nv——单位体积上的脆性相颗粒数；
Ns——单位面积上的脆性相颗粒数。
可以看到，dT增大，Nv或者Ns减小，韧性提高。
脆性相形状的影响。图4-11为硬度相当条件下球状及片状渗碳体对共析钢性能的影响，
表面球状可以显著改善韧性。实践证明，采用Zr、稀土等球化碳化物元素来改善塑性和韧
性，得到了广泛的注意和应用。
——球状碳化物；
-----片状碳化物
HRC
图4-11碳化物形状对共析钢性能的影响
脆性相颗粒尺寸的影响。脆性相颗粒尺寸对韧性有很大的影响。晶粒直径越大，韧性降
低得越严重。
脆性相颗粒间距的影响。脆性相颗粒间距dT的影响比较复杂。一般来说，脆性相颗粒
间距增大，韧性提高；但是，解理断裂时，脆性相颗粒间距增大，韧性会降低。
b.物理因素的影响。一个重要的物理因素是脆性相的热胀系数(αT),如果脆性相的
第4章钢焊接接头的强韧性155
35

---PAGE_166---
156材料焊接原理热胀系数大，冷却时，脆性相收缩大，可以在脆性相与基体之间形成空隙，不存在残余
应力，韧性会提高；如果脆性相的热胀系数小，冷却时，脆性相收缩小，脆性相受到基
体的压迫，形成残余应力，韧性会下降。但是，如果脆性相的热胀系数大，冷却时，脆
性相收缩大，可以在脆性相与基体之间形成空隙，降低了脆性相与基体的联系。另外，
形成的空隙不仅降低了承载面积，这个空隙还是一个裂纹源，会造成应力集中，危害
韧性。
c.化学因素。与基体结合弱的脆性相。如非金属夹杂物，由于与基体结合比较弱，些
许的应变，就会使得其界面形成空洞，降低材料的韧性。
与基体结合强的脆性相。如焊接和热处理析出的金属间化合物、碳化物、氮化物等。这
种第二相，由于与基体结合比较强，对韧性的影响是有利的。但是，在这里又容易在微观上
形成应力集中，对韧性又不利。
与基体结合强的韧性相。如钢中少量的残余奥氏体、β钛合金中的α相，可以提高材料
的韧性。
d.晶体学因素。这种脆性相的影响也是比较复杂
的，如果这种非金属夹杂物比较细小，又可以作为结晶
核心，改变相变温度和晶体形态，细化组织，可以提高
韧性。如一定的焊缝金属的氧含量，能够促进针状铁素
体的形成，就能够提高韧性。
②韧性相。如果在金属中引入与基体结合强的韧
性相，如钢中少量的残余奥氏体、β钛合金中的α相，
就可以提高材料的韧性。这是由于如下的作用：裂纹扩
展遇到韧性相，因为韧性相不易发生解理断裂，而且韧
性相发生塑性变形还要消耗较大能量，因此，可能使得
裂纹停止扩展而提高韧性；韧性相还可能使得扩展中的
裂纹受到阻碍而被迫改变方向，绕道前进，从而松弛，
提高韧性。图4-12为铁素体含量对不锈钢脆性转变温
度的影响。
同样，珠光体钢中增加铁素体，也可以提高韧性。200
100
0-
-100
—200—
-300
-400
0
铁素体百分含量×100
图4-12铁素体含量对不锈
钢脆性转变温度的影响
4.2.2焊缝金属的连续冷却组织转变图(WM-CCT图)
焊缝金属的连续冷却组织转变图有如下两个特点。
(1)WM-CCT图的铁素体区分为两个区现在我们有了三个CCT图：一个是热处理的
CCT图；一个是焊接热影响区的SH-CCT图；再一个就是焊缝金属的WM-CCT图。与前
面两个CCT图不同的是焊缝金属的WM-CCT图，铁素体区分为两个区(图4-13),即晶界
铁素体(GBF)和侧板状铁素体(FCP)。但是，由于这些不同形态的铁素体是连续形成的，
所以，在WM-CCT图上，要把它们正确分开是很困难的。
(2)在WM-CCT图的贝氏体区的高温区存在一个针状铁素体区针状铁素体的本质是
贝氏体化铁素体，它与被叫作贝氏体化铁素体的B铁素体不同。BI铁素体的板条呈平行
状，而针状铁素体则是以夹杂物为中心的放射状。
20406080100
---PAGE_167---
4.2.3氧对焊缝金属组织和韧性的影响
(1)氧含量对焊缝金属夏比冲击性能的影
响见1.5.4节。
(2)氧含量对WM-CCT图的影响见
1.5.4节。
(3)氧含量对奥氏体晶粒尺寸的影响晶
粒尺寸也是影响淬透性的因素之一。由于氧含
量的增加，降低了钢的淬透性。但是，实践证
明，氧含量对奥氏体晶粒尺寸的影响不大。如
焊缝金属氧含量从110ppm增加到700ppm,
奥氏体晶粒尺寸并没有明显变化。kGBF
GBFE.一-FSPSP
AF
B
FSP
18/5
图4-13WM-CCT图
(4)氧含量对韧性影响的机理从氧含量
对WM-CCT图的影响上看，随着焊缝金属中氧含量的提高，WM-CCT图向左上方移动，
即γ→α相变温度提高，相变时间提前；使得韧性较低的高温相变组织(如晶界铁素体和侧
板状铁素体)增多，韧性较好的中、低温组织(下贝氏体和低碳马氏体)减少，所以韧性降
低。而氧对WM-CCT图的影响，从本质上来看，是随着焊缝金属中氧含量的提高，氧化物
增多，作为γ→α相变核心增多，于是导致γ→α相变温度提高，相变时间提前。
但是，氧的影响又是复杂的。作为γ→α相变核心来说，各种氧化物的成核能力是不同
的，这与氧化物与α-Fe的结晶不匹配度有关，与αa-Fe的结晶不匹配度越小，成核能力越
强。TiO与α-Fe的结晶不匹配度最小(3%),所以它的成核能力最强，含钛的焊缝金属对
韧性的影响比不含钛的焊缝金属对韧性的影响大。
4.2.4焊接热循环对焊缝金属组织和韧性的影响
金属的韧性与金属组织对裂纹的产生和扩展的难易程度有关，一般来说，下面两点是很
重要的：裂纹扩展前进所必须消耗的能量和裂纹前进遇到的阻力，裂纹扩展前进所必须消耗
的能量和裂纹前进遇到的阻力越大，韧性就越高。
4.2.4.1焊缝金属组织与韧性的关系
(1)焊缝金属组织形态与韧性的关系低碳低合金钢焊缝金属的组织主要是晶界铁素体
和侧板状铁素体、针状铁素体、上贝氏体等，马氏体较少。
尽管影响焊缝金属韧性的因素很复杂，但是，起决定作用的还是组织。影响焊缝金属组
织的因素也很多，但是归纳起来就是材料和焊接工艺参数两个方面。焊接材料决定了WM-
CCT图的特征，而焊接工艺参数则决定了冷却条件t12/8和t₈/5。t12/8也对WM-CCT图有
影响。t12/8对奥氏体晶粒尺寸有影响，t12/8越大，表明处于高温的时间长，奥氏体长大的
时间长，奥氏体晶粒尺寸大，淬透性就强，WM-CCT图右移。而t₈/5则决定了所得到的组
织，也决定了韧性(图4-14)。
从图4-14可以看出，晶界铁素体和侧板状铁素体含量增多，脆性转变温度提高，金属
韧性降低；而针状铁素体含量增多，脆性转变温度降低，金属韧性提高。
(2)焊缝金属组织的强屈比的影响同为铁素体组织的晶界铁素体和侧板状铁素体与针
状铁素体的强屈比不同，晶界铁素体和侧板状铁素体的强屈比大多在0.8以下，针状铁素体
第4章钢焊接接头的强韧性157
E-
---PAGE_168---
—40—
—60—
—80—
0 20 40
AF百分比×100 GBF百分比×100
(a) (b)
图4-14不同铁素体形态与vT的关系
在0.8以上，上贝氏体都在0.7以下，因此还是针状铁素体的塑性好。如果晶界铁素体和侧
板状铁素体多，针状铁素体少，由于晶界铁素体和侧板状铁素体强度低，形变主要集中在这
里，加之它们多沿着原奥氏体晶界分布，塑性低；而针状铁素体，晶粒细小而均匀，强度又
高，形变均匀，塑性好，韧性就高了。
4.2.4.2焊缝金属结晶初次相的影响
实践证明，在有包晶反应时，焊缝金属的韧性明显降低，这是因为硫发生偏析的结果。
由于硫在α-Fe中的溶解度为0.18%,而在γ-Fe中的溶解度为0.05%,因此，包晶反应中
降低了硫在固相中的溶解度，提高了硫在液相中的溶解度，使之偏析于晶界，从而使晶界弱
化，韧性降低。
此外，硫的偏析，还严重受到碳含量的影响。当焊缝金属中碳含量低于质量分数的
0.08%时，不会出现硫的偏析；当焊缝金属中碳含量达到质量分数的0.1%时，硫的偏析可
以达到18倍；当焊缝金属中碳含量达到质量分数的0.12%时，硫的偏析可以达到50倍；
当焊缝金属中碳含量达到质量分数的0.2%时，硫的偏析可以达到56倍。所以，钢的焊接
填充材料的碳含量一般都限制在质量分数的0.08%以下。
另外，焊缝金属镍含量对硫的偏析也有很大影响，因为镍也能促进发生包晶反应，促使
硫的偏析加重，韧性降低；同时，镍还能够降低发生包晶反应的碳含量。所以，对于含有镍
的合金钢(镍基合金和不锈钢),焊接时填充材料的碳含量和硫含量要更加降低。
结晶速度也影响包晶反应。结晶速度增大(亦即冷却速度增大)时，结晶的不平衡加
剧，硫的偏析加剧。一般来说，低结晶速度焊缝金属的韧性比高结晶速度焊缝金属的韧
性高。
4.2.4.3奥氏体化过程对焊缝金属组织和韧性的影响
在低碳低合金钢焊缝金属结晶完成之后，一般为δ-Fe。在冷却过程中，会发生δ→Y相
变，这个过程叫作奥氏体化过程。这个过程一般发生在1200～800℃的温度区间，这个过程
对焊缝金属的组织和韧性有影响。
这个奥氏体化过程的条件(连续冷却时间t12/8)对焊缝金属奥氏体晶粒尺寸有明显的
影响(图4-15)。
表4-1给出了奥氏体化过程的条件(连续冷却时间t12/8)对焊缝金属组织和性能的影
响。从FE3、M3、P13组试样相比较，它们的连续冷却时间t₈/5接近，但是，连续冷却时
158材料焊接原理

---PAGE_169---
间t12/8却依次增大，其奥氏体晶粒直径却分别
为80μm、160μm和220μm。其连续冷却组织
也有很大不同，晶界铁素体和侧板状铁素体依次
减少，针状铁素体依次增多，M-A组织也依次
增多，粒状贝氏体变化不大。这说明t12/8增大，
材料的淬透性增大，有降低t₈5的功效。其韧性
依次降低(210J/cm²、130J/cm²、115J/cm²),
硬度略有提高。按理说，连续冷却时间t12/8增
大，晶界铁素体和侧板状铁素体减少，针状铁
素体增多，韧性应当提高。但是，恰恰相反，
韧性在下降，这说明M-A组织对韧性的破坏作
焊缝化学成分
WMnWsiWp
X100X100X100
0.940.520.015
250-
200-
150-
100-
50-
4567 9Wc
X100
0.066xi8o
0.013350-
300-
23 01 10
112/8/s
图4-15t12/8与奥氏体晶粒直径之间的关系
用。因此连续冷却时间t12/8对韧性的影响就是晶粒长大对金属淬透性的影响。
表4-1奥氏体化过程和奥氏体分解过程对焊缝金属组织和性能的影响
试样
编号12/818/5组织成分比例/% 韧性(V形缺口)
HV 硝酸酒精腐蚀 苦味酸腐蚀 z(J·
cm⁻²)vT,50
/℃④vT
/℃ GBFFSP①BaAFF②M-AC9
FE10.51.526.07.524.043.081.518.30.2140-54-38250
FE20.610.526.00.566.57.088.05.86.2210-32-23195
FE30.7521.064.01.030.05.090.23.66.2210-22-12185
M12.55.114.54.016.065.580.019.01.0110-54-48230
M23.111.025.03.023.548.581.017.02.0130-38-23195
M34.018.334.02.531.032.581.67.710.7130-30-20188
P17.419.024.02.523.550.084.015.50.5115-20-16196
P29.639.024.02.044.030.085.211.03.8135-20-10180
P310.179.027.0061.511.086.75.18.21350+8 168
①层状组织即FSP;②包括贝氏体化铁素体；③碳化物；④冲击韧度为50J/cm²的转变温度——编者注。
4.2.4.4奥氏体分解过程对焊缝金属组织和韧性的影响
表4-1中3组试样都是在连续冷却时间t12/8大体相近的条件下，较大幅度地改变了
t8/5。可以看出，随着冷却速度的降低(t8/5提高),晶界铁素体和侧板状铁素体增多，针状
铁素体减少，M-A组织减少，碳化物增多，硬度降低，而韧性也降低。在这里，硬度的降
低，并不带来韧性的提高，这说明组织的软化并不总是能够提高韧性的。比较FE2和P3,
其组织成分很接近，而后者较软，其韧性却比前者差得多。很显然，后者的晶粒尺寸比较粗
大(从60μm增大到250μm),其冷却转变组织必然也粗大，由此可以看出晶粒尺寸对韧性
的重大影响。由于P3比FE2析出的碳化物多，因此基体组织得以软化。再比较FE1和FE,
其中贝氏体Ba(包括上、下贝氏体和粒状贝氏体)相当，随着t₈/5增大，晶界铁素体和侧
板状铁素体增多，针状铁素体减少，硬度下降很大，转变温度提高，韧性下降。这说明针状
铁素体是一种硬度较高、韧性较好的组织。再比较FE1和FE2,它们的晶界铁素体和侧板
状铁素体相当，而贝氏体Ba(包括上、下贝氏体和粒状贝氏体)与针状铁素体增减相当。
但是，硬度和韧性都是FE2比FE1低。这说明M-A组织减少，贝氏体Ba(包括上、下贝
氏体和粒状贝氏体)比针状铁素体软。如果考虑FE2的M-A组织(一般比较脆)较少，更
加说明针状铁素体对提高韧性的作用更大了。再比较FE2和M2,它们的t₈/5相近，晶界铁
素体和侧板状铁素体含量也相近，但是，M2的针状铁素体含量比FE2多得多，这说明t12/8
第4章钢焊接接头的强韧性159

---PAGE_170---
对提高针状铁素体含量的作用很大。t12/8提高，针状铁素体含量增大。
综上所述，熔池的冷却过程对金属组织和韧性影响很大，特别是奥氏体化和奥氏体分解
阶段。一般来说，t12/8提高和t8/5降低，都使得晶界铁素体和侧板状铁素体减少，针状铁
素体增多。但是，考虑它们的变化对韧性的影响时，必须同时考虑奥氏体晶粒尺寸和M-A
组织的影响，奥氏体粗大化和M-A组织增多，都使得韧性下降。硬度主要受到针状铁素体
和碳化物的影响，针状铁素体提高和碳化物减少，将使硬度提高。
此外，金属组织晶粒尺寸的影响也是明显的，组织越粗大，韧性越差。奥氏体晶粒度对
转变温度的影响如下式所示：
vTr=58ob—13.3N—131(℃) (4-5)
式中σb——拉伸强度(MPa/9.8);
N——奥氏体晶粒度号数(ASTM)。
4.2.5合金元素对焊缝金属组织和韧性的影响
焊缝金属的韧性取决于两个因素：一个是外部因素，就是焊接热循环，它取决于焊接工
艺；另外一个因素是内部因素，就是焊缝金属的化学成分。
(1)碳的影响碳是钢的基本化学成分，是对钢材和焊缝金属组织和性能具有极其重要
影响的元素，它的含量决定了金属组织的结晶形态。碳含量的降低，增大了焊缝金属形成平
面晶和胞状晶的可能性，可以抑制包晶反应，减少硫的偏析，提高韧性。当碳的质量分数<
0.1%时，在平衡结晶状态下，就不会发生包晶反应。所以为了防止焊缝金属产生包晶反应，
焊缝金属的碳含量应当低于质量分数的0.1%。如果含有其它合金元素，碳含量还应该
更低。
碳的另外一个重要作用就是提高钢的淬透性，提高金属的硬度和强度，降低塑性，也降
低韧性。即使对于针状铁素体，随着碳含量的提高，韧性也降低。
(2)锰的影响锰是钢中重要的合金元素，也是重要的淬透性元素，可以提高钢的淬透
性，对焊缝金属的韧性有很大影响。当锰的质量分数<0.05%时，焊缝金属的韧性很高，可
以达到300J/cm²以上；当锰的质量分数>3%时，韧性又很低。实际上，在各类工业用钢
中，锰含量大约为质量分数的0.6%～1.8%。实际上锰的质量分数为1.5%时，韧性最好。
焊缝金属的强度随着锰含量的增大而增大，与锰含量成直线关系：
σg=314+108Mn%(质量分数)MPa (4-6)
ob=394+108Mn%(质量分数)MPa (4-7)
去除应力退火之后，仍然为直线关系：
os=311+89Mn%(质量分数)MPa (4-8)
σb=390+98Mn%(质量分数)MPa (4-9)
(3)镍的影响众所周知，镍对钢的韧性是有利的，但必须是在低碳低硫的条件下。镍
对钢的韧性的影响之一是对包晶反应的影响，铁-镍二元合金的包晶点是镍的质量分数
3.4%。包晶反应使得硫的偏析增大，而且随着硫含量的提高，镍降低韧性的作用加剧。因
此，避免发生包晶反应是保证焊缝金属韧性的前提。为了不会发生包晶反应，碳、镍的含量
应当限制在图4-16中ABCD的左下方范围内。
镍对钢的韧性的另外一个影响是它是扩大γ相的元素，γ相的韧性优于α相。在铁-镍
二元合金中，镍含量超过质量分数的9%就会出现γ相，所以，高镍的铁-镍合金(如不锈
160材料焊接原理
---PAGE_171---
钢)和镍基合金的韧性都比较好。
(4)锰和镍的综合影响锰和镍都是扩
大γ相区的元素，它们都可以提高淬透性，锰
还能提高钢的强度。锰、镍对焊缝金属性能
的综合影响的试验结果回归如图4-17所示。
上述回归是在质量分数分别为：碳(0.11±
0.02)%、硅(0.25±0.06)%、钼(0.31±
0.08)%、铬(0.22±0.06)%、钒(0.03±
0.01)%、铜(0.16±0.04)%、硫(0.021士
0.004)%、磷(0.02±0.004)%、钛(0.03±
0.01)%和硼(0.0019±0.0002)%的条件下
得到的。图4-16WNi/×100
铁-镍-碳三元合金焊缝金属
锰、镍合金化的焊缝金属容易得到针状 相图与0℃夏比冲击吸收功的关系
铁素体(图4-18),因此，韧性好；但是锰、
镍含量太高时，可能得到马氏体，使得韧性降低。另外，这种金属还容易得到M-A组织。
锰、镍含量的提高，还导致锰、镍在M-A组织及针状铁素体等基体组织中的含量提高，
使得焊缝金属脆化。锰的影响比镍大。所以，存在一个最佳锰、镍含量，如图4-18所示，
韧性依下列顺序增大：I→Ⅱ→Ⅲ。
WNi/×100
图4-18不同锰、镍含量的组织
I—粗针状铁素体；Ⅱ—细针状铁素体；
Ⅲ一细针状铁素体+贝氏体
(5)锆的影响锆在室温下几乎不溶解于α铁，它对α铁的硬度没有任何影响。它在金属
中主要是形成碳的化合物ZrC,ZrC可以使得奥氏体晶粒细化，其细化作用比钛的碳化物还强，
如图4-19所示。在质量分数为0.04%时，其晶粒细化的作用达到最佳值，如图4-20所示。
锆对焊缝金属的这种影响主要是在熔池中形成了ZrC引起的，随着Zr含量的增加，
ZrC也增加，可以作为晶核的量也增加，于是就细化了晶粒。但是，当锆的质量分数含量超
过0.04%以后，由于形成的ZrC增加，降低了液态金属中的碳含量，降低了过冷度，提高
了晶核半径反而使得晶粒变粗，韧性下降。
第4章钢焊接接头的强韧性161
Wni/×100
图4-17锰和镍对焊缝金属强度及-20℃
夏比冲击吸收功影响的回归曲线

---PAGE_172---
25
熔合区附近
20
焊缝中心
15
0 0.020.040.06
Wzr/×100
图4-19锆对奥氏体晶粒尺寸的影响
Wzr/×100
图4-20锆对晶粒数及vT15的影响质量分数(%)
1—(0.17～0.24)C-(0.27～0.34)Si-(0.41～0.48)Mn;
2—(0.28～0.31)C-(0.17～0.23)Si-(0.56～0.61)Mn;
3—合金1的1200℃淬火；4—合金11400℃淬火
应该指出，锆还容易形成魏氏组织。
(6)稀土元素钇(Y)的影响在焊缝金属中以不同形式加入单一或者复合的稀土元素都
能够使得焊缝金属的韧性提高，特别是提高低温韧性。在铬-镍奥氏体焊缝中加入稀土元素可以提
高其—196℃的韧性。稀土元素对焊缝金属韧性的改善作用，也存在一个最佳值(图4-21),这个
(a)
Wy/×100
(b)
Wy/×100
(c)
Wy/×100
Wy/×100
Wy/×100
图4-21熔敷金属的力学性能与焊条药皮中钇含量的关系(苏联950A焊条)
162材料焊接原理

---PAGE_173---
最佳值为质量分数的0.3%。这时的屈服强度、伸长率、断面收缩率和冲击韧性都达到最大
值，而拉伸强度为最小值。
稀土元素的有益作用，首先是对金属的净化作用。稀土元素对氧、氮、氢和硫都有很强
的亲和力，可以降低焊缝金属中的杂质和非金属夹杂物含量，能够改变非金属夹杂物的数
量、形态、类型、组成和性质，如减少硫化物含量等(图4-22)。
0.36
14×10³
面积
12×10³
面密度
0.20.40.6
Wy/×1000.24
0.12
8×10³-
010×10³
0.8
Wy/×100
(a) (b)
图4-22加入稀土硅铁时焊缝中夹杂物面密度
(a)及冲击韧度；(b)随钇含量的变化(16Mn)
稀土元素的另外一个有益作用，就是对金属的表面活化作用。由于稀土元素对氧、氮和
硫都有很强的亲和力，其化合物的熔点很高，能够降低固、液界面的表面张力，从而降低形
核能，使得晶粒细化，合金元素分布均匀化，净化晶界。
稀土元素对焊缝金属组织也有影响。焊接一般结构钢时，珠光体可以被细化和球化；焊
接奥氏体钢时，可以消除柱状晶组织，使得碳化物细化并均匀分布。
稀土元素还可以改善焊缝金属组织，减少晶界铁素体，增加针状铁素体。
焊缝中加入稀土元素，还可以保护其它合金元素不被氧化。这是因为稀土元素对氧的亲
和力大，它首先氧化。
但是，稀土元素在焊缝金属中含量过高，反而增加稀土元素的氧化物夹杂，并可能形成
共晶产物，污染焊缝金属，降低焊缝金属的塑性和韧性，增大产生热裂纹的可能性。
4.2.6低碳低合金非调质钢焊缝金属的组织和韧性
4.2.6.1硅-锰系焊缝金属的组织和韧性
(1)硅、锰含量对焊缝金属韧性的影响图4-23为硅、锰含量(碳的质量分数0.1%~
0.13%)对焊缝金属韧性的影响。可以看到，硅、锰同时加入，焊缝金属才有更好的韧性，
而且存在一个最佳硅、锰含量，在硅含量为质量分数0.15%～0.25%和锰含量在1.0%左
右，焊缝金属有最佳的韧性性能。
(2)硅-锰系焊缝金属的组织硅是铁素体形成元素，焊缝金属中增加硅含量，使得晶
界铁素体增加；锰是扩大γ相的元素，有推迟γ→α相变的作用。所以增加焊缝金属中的锰
含量，能够减少焊缝金属中晶界铁素体的含量。另外，硅、锰含量增加，会使得焊缝金属的
晶粒粗大化。当焊缝金属的硅、锰含量较低时，Y→α相变得到粗大晶界铁素体，韧性较低；
当焊缝金属的硅、锰含量较高时，γ→α相变得到上贝氏体，韧性也较低。只有焊缝金属的
第4章钢焊接接头的强韧性163

---PAGE_174---
WMn/×100
WMn/×100
(a) (b)
—10—
—20—
—30—
—40—Wsi<0.15%
>0.25%
=0.15%～0.25%
—50—
0.60.81.01.21.41.6
WMn/×100
(c)
图4-23硅、锰含量对焊缝金属韧性的影响
(a)硅、锰复合加入的夏比冲击韧性的影响；(b)硅含量一定，锰含量对夏比
冲击韧性的影响；(c)不同硅、锰含量对转变温度的影响
硅、锰含量适中时，γ→α相变得到部分针状铁素体，韧性才较高。
图4-24为冷却中硅-锰系焊缝金属相变的例
子，硅-锰系焊缝金属有较宽的相变温度范围，
难以得到以针状铁素体为主的组织，因此，韧
性难以得到较大的改善。
4.2.6.2硅-锰系焊缝金属的组织和韧性的改善
由于硅-锰系焊缝金属有较宽的相变温度范
围，难以得到以针状铁素体为主的组织，因此，
韧性难以得到较大的改善。为了改善硅-锰系焊
缝金属的组织和韧性，应当得到以针状铁素体
为主的组织，这就需要提高焊缝金属的淬透性，
降低其相变温度范围，以使其相变主要在针状
铁素体的相变温度范围进行。
50kJ/cm/
w/×100
100kJ/cm
GBF|
AF
Bu
α一Y相变
600 700 800
T/℃CSiMnPS
0.110.291.32p.0110.008
500
图4-24冷却中硅-锰系焊缝金属相变
(1)钼、钛对硅-锰系焊缝金属的组织和韧性的影响
①钼对焊缝金属组织和韧性的影响。钼是很强的淬透性元素，钼的加入量在质量分数
0.5%以下时，随着钼含量的增加，焊缝金属相变组织以下列顺序变化：粗大的晶界铁素
体→针状铁素体→上贝氏体→马氏体。韧性也会经历由低到高，再由高到低的变化。低碳低
合金钢焊缝金属难以得到马氏体。在焊缝金属中钼含量较低(质量分数为0%～0.2%)时，
164材料焊接原理

---PAGE_175---
得到以晶界铁素体为主的组织，韧性较低，约为40J;将含量提高到质量分数为0.2%~
0.35%时，得到以针状铁素体为主的组织，韧性提高，达到100J;再继续提高钼含量，达
到质量分数>0.35%时，韧性降低，降低到40J。
②钛对焊缝金属组织和韧性的影响。钛加入熔池有细化晶粒的作用，但是，钛也是铁
素体的促进剂和稳定剂，可以提高γ→α相变温度，容易得到晶界铁素体，降低韧性。这是
由于钛对氧、氮、碳的亲和力较大，容易形成它们的化合物，起到增加相变晶核的作用，提
高相变温度和降低相变温度区间。图4-25为钛含量对焊缝金属性能的影响。可以看到，钛
能够降低焊缝金属的韧性，提高硬度及脆性转变温度。在相同钛含量的情况下，焊缝金属中
锰含量提高(质量分数从1.0%提高到1.3%),其硬度提高，而韧性也提高。这与钛对焊缝
金属的组织的影响有关，钛含量提高，容易产生晶界铁素体，因此，韧性下降；另外，又由
于钛的固溶强化作用，硬度提高。
18
16-
14-
12-
10-
8
6-
0WMn=1.3%
WMn=1.05%
0.020.060.100.14
0.040.080.120.16
WT;/×100
(a)
220
216-
21250WMn=1.3%
20840
204
30
20020
WMn=1.05%
10
0
0.040.080.120.16
0.020.060.100.14196
192
0
WT;/×100
(b)
图4-25钛含量对焊缝金属性能的影响
(a)钛含量与vE-46的关系；(b)HV50和vT₆之间的关系
③钼-钛联合加入对焊缝金属组织和韧性的影响。利用钼、钛对硅-锰系焊缝金属的组织
的不同作用，相互补偿，即利用钼的降低γ→α相变温度和钛的γ→α相变温度区间的作用，
而使得既降低γ→α相变温度，使其在针状铁素体转变温度发生Y→α相变，又能够缩小γ→
α相变温度区间，使其形成以针状铁素体为主的组织，而提高韧性。图4-26的曲线A为硅-
锰系焊缝金属γ→α相变曲线，曲线B为加入钼之后的焊缝金属γ→α相变曲线，曲线C为
联合加入钼、钛之后的焊缝金属γ→α相变曲
线。从图中可以看到分别单独加入和联合加
入钼、钛对焊缝金属γ→α相变和组织改善的
作用。
图4-27给出了单独加入钼和钛对焊缝金
属韧性的改善作用。
(2)适当提高淬透性以改善焊缝金属的
韧性
①碳、锰的适宜含量。碳、锰是钢的基
本组成成分，也是淬透性元素。从焊缝金属
的韧性考虑，以低碳高锰为佳。
100kJ/cm
细晶
(AF)
AC
B
0 400 500600700 800束状组织
贝氏体+
马氏体
T/℃
图4-26钼、钛对硅-锰系焊缝
金属γ→α相变的影响
第4章钢焊接接头的强韧性165
J(64-Ev

---PAGE_176---
166材料焊接原理
.
WMo/×100
(a)wπ/×100
(b)
图4-27钼、钛对硅-锰系焊缝金属韧性的影响
(a)钼的影响[质量分数(0.08%～0.1%)C-(0.33%～0.45%)Si-(1.35%～1.45%)Mn-(0.03%～0.04%)Ti];
(b)钛的影响[质量分数(0.06%～0.1%)C-(0.33%～0.40%)Si-(1.3%～1.45%)Mn-(0.25%～0.35%)Mo]
②淬透性元素的适宜含量。这些淬透性元素包括铜、铬、镍、钼、铌等。铜、铬、钼
含量分别在质量分数铜<0.25%,铬≈0.20%,镍在包晶点以下，钼在0.5%以下，在这个
范围内提高其含量对改善韧性是有利的。复合加入这些合金元素会产生更好的作用。用硅、
锰脱氧，用铜、铬、钼合金化时，其1/2脆性断口夏比冲击吸收功vE,可达146～198J。
③适当加入三类合金元素以改善焊缝金属的韧性既然焊缝金属的韧性可以随着淬透
性的改变而改变，那么也可以用碳当量来评估焊缝金属的韧性。实践证明，碳当量(Ceq)
的质量分数在0.35%～0.40%比较合适。高于此值，焊缝金属因为硬度太高而降低韧性；
低于此值，焊缝金属因为淬透性不足而降低韧性。
④析出硬化性元素的适宜含量
这里是指对碳、氮亲和力较大的铌和钒，它们能够形成碳、氮化合物而使得焊缝金属硬
化。铌对碳、氮亲和力比钒大，当铌的质量分数从0%增大到0.01%时，vE从100J提高到
170J;再继续提高铌含量，焊缝金属的韧性反而降低。这是由于析出硬化而引起的。钒也有
类似的作用，钒的质量分数从0%增大到0.04%时，vE也提高到170J,再继续提高铌含
量，焊缝金属的韧性反而降低；在钒的质量分数增大到0.1%时，vE也降低到150J。这是
由于析出硬化而引起的。
铌、钒联合加入时，其质量分数为铌0.01%、钒0.04%时vTrs值可达—60℃,韧性
最好。
上述情况是在母材为质量分数碳0.05%、硅0.2%、锰1.6%,采用烧结焊剂的硅-锰系
焊缝金属中得到的，这种焊缝金属中氧含量较低。
4.2.6.3钛-硼系焊缝金属的组织和韧性
(1)焊缝金属的韧性硅-锰系、锰-硼系、锰-钼系焊缝金属的vTrs值都高于-17℃;
不含硼而含钛的锰-钛系和钼-钛系焊缝金属的vTrs值都达到-28℃以下；但是钛-硼系焊缝
金属则可以达到—60℃。这说明钛、硼联合加入对焊缝金属韧性提高的良好效果。这种现

---PAGE_177---
象，与它们对焊缝金属组织的影响是分不开的。在不含钛的焊缝金属中，在原奥氏体晶界附
近是粗大的晶界铁素体，在原奥氏体晶内是粗大的板条状铁素体；而加入钛的焊缝金属中，
则是以晶内针状铁素体为主的细晶组织。钛、硼联合加入对焊缝金属韧性提高的原因在于：
钛可以增加原奥氏体晶内针状铁素体组织；而硼可以降低原奥氏体晶界附近粗大的晶界铁素
体。图4-28分别为不含、含钛的质量分数为0.025%和0.06%时硼对焊缝金属韧性的影响。
图4-28表明，不含钛时，硼不能改变焊缝金属的组织。在钛含量达到质量分数的
0.025%,硼含量达到质量分数的15ppm时，原奥氏体晶界附近粗大的晶界铁素体减少，晶
内针状铁素体增多，这说明在焊缝金属中加入钛之后，硼有提高淬透性的作用，所以韧性最
好。在焊缝金属中的钛增加到质量分数0.06%时，随着硼含量的增加，淬透性增大，焊缝
金属组织从晶界铁素体和针状铁素体的混合组织变为以贝氏体为主的组织，韧性下降。
(2)硼对淬透性的作用硼对淬透性的作用，可以在WM-CCT图中显示出来。焊缝金
属不含钛时，硼对WM-CCT图没有影响。在硼的质量分数从9ppm增加到29ppm时，贝氏
体相变区大体相同，冷却时间在较大范围内(t8/5=7.5～75s)都形成晶界铁素体。应当指
出的是，在这种情况下，虽然组织没有变化，但是，韧性却有提高，这是由于产生了氮化
硼，减少了固溶氮，因此提高了韧性。
WB/ppm WB/ppm WB/ppm
(a) (b) (c)
图4-28硼对不同合金系焊缝金属韧性的影响(线能量84kJ,板厚30mm,HT50～HT80)
(a)硅-锰系；(b)硅-锰-0.25钛；(c)硅-锰-0.06钛
焊缝金属中含有钛，硼对其WM-CCT图有明显影响，使得WM-CCT图明显右移，提
高了淬透性。硼的这种提高淬透性作用，只有硼处于固溶状态才有效果。在钛存在的情况
下，由于钛对氮的亲和力比硼大，容易形成TiN,自由硼增加，才能显示出硼的提高淬透性
的作用。显然，随着钛含量的提高，硼提高淬透性的作用才能提高。如果淬透性提高得太
大，出现贝氏体，韧性又下降。
在钛加入焊缝金属之后，由于钛对氮的亲和力比硼大，减少了硼的氮化物，增加了自由
硼，因此，淬透性增大。
上述钛的作用，与焊缝金属中氧含量有关。随着焊缝金属中氧含量的增加，钛被氧化，
减少了焊缝金属中的钛含量，生成的硼化氮增多，自由硼减少，淬透性就下降。
综上所述，硼的淬透作用，与钛含量有关，也与氮含量和氧含量有关，所以减少氧和氮
第4章钢焊接接头的强韧性167

---PAGE_178---
含量，增加钛含量，可以提高硼的淬透作用。
(3)钛的改善焊缝金属韧性的作用前面已经提到，含钛焊缝金属原奥氏体晶内的显微
组织是以针状铁素体为主，而不含钛焊缝金属原奥氏体晶内的显微组织是以晶界铁素体为
主。这种差别，是由于前者含有钛的氧化物夹杂，这种钛的氧化物夹杂起到Y→α相变晶核
的作用，增加了相变晶核，加速了相变过程，使得相变在更高温度和更窄的温度范围内完
成。在合适的硼含量使之具有合适淬透性的情况下，能够得到以针状铁素体为主的组织，从
而提高了韧性。钛主要是以氧化钛的形态存在，而一氧化钛才是γ→α相变的主要晶核。
(4)改善焊缝金属韧性的途径综上所述，可以看出，改善非调质低合金钢焊缝金属韧
性的途径是减少晶界铁素体，增加针状铁素体，避免上贝氏体。在焊接工艺上选取适当的冷
却速度。重要的是在焊缝金属的合金化上增大其淬透性，以降低Y→α相变温度；增加Y→α
相变晶核，以使相变温度变窄，得到以针状铁素体为主的组织。
为此，必须保证基本的化学成分，硅的质量分数在0.2%左右，低碳高锰，及钛、硼、
氧、氮合理的配合。
4.3焊接热影响区的组织和韧性
随着工业和科学技术的发展，工业装备也在向大型化和高参数化发展，这就使得高强度
低合金结构钢及特殊用钢逐步取代低碳钢，低碳钢的焊接热影响区的组织性能与母材相比并
没有太大变化；而合金钢的采用使得焊接热影响区的组织性能(特别是韧性)与母材相比就
有较大变化。这些影响因素在材料方面包括焊接材料和焊缝金属的显微组织和性能，晶粒
度，显微颗粒(碳化物、氮化物、M-A组织、残余奥氏体等)的大小和性质，位错，非金
属夹杂物，晶界的性质和氢的作用等；在焊接工艺上包括焊接线能量和焊接层数，预热和后
热等。
4.3.1焊接热影响区组织和韧性的影响因素
(1)焊接热影响区粗晶区组织对韧性的影响钢的最高加热温度在1300℃以上的粗晶
区的韧性最差。图4-29给出了焊接热影响区粗晶区组织对韧性的影响，图中给出了组织形
态对韧性的影响的示意图。
(2)晶粒尺寸对韧性的影响焊接热影响区熔合线附近的粗晶区的奥氏体晶粒直径与焊
接线能量的平方根成正比，对同一种组织形态来说，其韧性与奥氏体或者铁素体直径或者断
面单元有如下关系：
vTrs=(10～25)d-1/4+K(℃) (4-10)
式中d——奥氏体或者铁素体直径或者断面单元；
K——常数。
可以看到，vTrs值与母材的原始晶粒大小无关。晶粒尺寸对HT80钢焊接热影响区粗
晶区韧性的影响如图4-30所示(ASTM晶粒度号数在表4-2中给出)。
表4-2ASTM晶粒度
ASTM晶粒度号数 1 2 3 4 5 6 7 8 9
1cm²内晶粒数 1 32 64128256512102420484096
168材料焊接原理
---PAGE_179---
70～80kgf级
钢适用线能量
M
BL高碳
BuSi-Mn钢线
能量上限
F+P
低碳
Y晶粒粗大化
ASTM晶粒度号数
图4-30晶粒尺寸对HT80钢焊接
热影响区粗晶区韧性的影响
(3)冷却速度对韧性的影响冷却时间
对组织有明显影响，所以，对韧性就有明显
影响。图4-31为各种高强钢部分熔化区模
拟热循环冷却时间t8/5与韧性之间的关系。
(4)焊接线能量对韧性的影响焊接线
能量能够影响焊接热循环参数，它对韧性的
影响是很大的，它既影响到晶粒尺寸，又影
响到冷却速度，主要是看得到什么组织。
(5)析出物对韧性的影响析出物对韧
性的影响是很复杂的，取决于析出物自身的
性质、数量、尺寸、分布，以及它们同基体
的结合程度等；此外，析出物可能成为相变
核心而细化奥氏体冷却分解产物，并且可能
100-
U
U
U
U+F
L+UoHT50
●HT60
△HT80
◆HT100A
◇HT100B
M+L
10 5100 51000MMi+L
MoU
U
F
F
UU
UpUU+F
E
*UU+F
UU
M+L
MZ+UL+UL+U
-100F
图4-31各种高强钢部分熔化区模拟
热循环冷却时间t8/5与韧性之间的关系
抑制M-A组织的形成；形成物质点可能使得扩展中的裂纹终止或者转向。
4.3.2高强钢的M-A组织及韧性
4.3.2.1M-A组织的形成结构
(1)贝氏体化铁素体形成时未相变γ相中碳的浓缩M-A组织只有在生成上贝氏体的
冷却条件下才能生成，与冷却过程中奥氏体向铁素体转变时碳的浓化有关，如图4-32所示。
在未相变的γ相中碳浓度分布是不均匀的，如图4-33所示。
(2)M-A组织的形成在未相变的γ相中的碳浓度分布中，会影响到马氏体相变温度
的变化。Y相中碳浓度的提高，使得马氏体相变温度Mg、M:降低。Mg、M可能分别降低
到200℃以下和室温以下，就会有残余奥氏体留下，于是形成M-A组织。
4.3.2.2M-A组织对韧性的影响
M-A组织的硬度高达700HV,是一种很脆的第二相，对韧性有很大的影响。图4-34为
HT80钢M-A组织含量与冷却速度和韧性的关系。可以看到，冷却速度的变化，引起M-A
第4章钢焊接接头的强韧性169
焊接线能量
图4-29焊接线能量对热影响区粗晶区组织韧性的影响

---PAGE_180---
1.4
1.2
1.0
0.8
0.6
0.4
0.2
0
200BL
300 400
T/℃
(a)Bu
40%B
20%B
500
淬火温度T/℃
(b)
图4-32γ→α相变时γ相中碳的浓缩
(a)恒温相变温度与未相变γ相中碳的浓缩；(b)HT80钢中上贝氏体相变中未相变γ相中碳的浓缩
组织含量的变化，而M-A组织含量的变化，
引起韧性(转变温度vTrs)的变化。图4-35
为HT80钢M-A组织+分解组织对韧性的
影响，可以看到，当M-A组织达到8%之
后，残余奥氏体将分解为铁素体+碳化物，
但是，韧性恶化程度变缓。
中温(450℃)回火，可以消除M-A组
织，恢复韧性。
4.3.2.3影响M-A组织数量及韧性的因素
(1)冷却条件的影响表4-3给出了
350℃以下冷却条件对断面单元、硬度韧性
(即vTrs)的影响。IT(350℃+30min+水
冷)处理，没有发现M-A组织；AC(350℃+
M-A组织比例/×100
图4-34HT80钢M-A组织含量
与冷却速度和韧性的关系
距离
图4-33a/Y相界面上碳浓度分布示意图
1—相变温度高，冷却速度低；2—相变温度中等，
冷却速度中等；3—相变温度低，冷却速度高
分解
组织
50-
M-A组织
—50—
—100—
0 24681012
M-A组织与分解组织总量/×100
图4-35HT80钢M-A组织+分解
组织对韧性的影响
170材料焊接原理
0-
---PAGE_181---
表4-3350℃以下冷却条件对韧性的影响
冷却条件 vT./℃ HV(负荷9.8N) 断面单元
IT(350℃+30min+水冷) 32 262 22.2
AC(350℃+自然冷却) 35 255 22.6
WC(350℃+水冷) 75 268 24.2
自然冷却)处理与WC(350℃不保温十水冷)处
理的组织数量相当。三种情况的硬度(HV)及断
面单元基本相同，但是WC处理的vTrs比另外两
种都高(韧性差)。这说明慢冷的M-A组织(AC
处理)和保温的分解组织(IT处理)具有相同的
脆性，而快冷的M-A组织(WC处理)比慢冷的
M-A组织(AC处理)有更大的脆性。
(2)M-A组织形状的影响细长状的M-A
组织比块状对韧性的影响更坏。
(3)合金元素的影响
①不同钢种的影响。合金元素对韧性的影
响，主要是对贝氏体开始转变温度B,的影响。
图4-36为不同钢种的模拟焊接过热区的冷却速
度与M-A组织含量之间的关系。如前所述，这
几种钢形成M-A组织的规律相同，都是在上贝
氏体开始形成时，M-A组织的数量急剧增加，
达到最大值后又减少。合金元素含量较高(亦
即强度等级较高)的钢，其M-A组织形成的冷
却速度更低，韧性也更好。
钢的强度越高，在相同的冷却速度之下，
M-A组织含量越少，颗粒越小，但是，单位面
600-
400-
=一·
-
一
一--一钢种
HT50
HT60
HT80
HT100(A)
HT100(B)
2.0-
1.0
20-
10-
51025103 5200
0-
100L
53.0-
t815/s
图4-36M-A组织的数量、颗粒
尺寸和含量与t8/5之间的关系
积(体积)内M-A组织的数量越多，而且开始产生M-A组织的冷却速度越慢。从图4-37
可以看出M-A组织含量对韧性的影响，强度级别越低(合金元素越低),韧性的降低越大。
②C含量的影响。从图4-38可以看出，钢中C含量越高，M-A组织的脆化越严重。因
为C含量越高，C的浓化越剧烈。
③N含量的影响。N含量对M-A组织的形成也有影响，降低N含量可以提高韧性。这
是因为M-A组织中N含量较少时，可以转变为铁素体+碳化物，改善韧性。
④Si含量的影响。在贝氏体的相变中，Si能延缓渗碳体的析出，从而进一步加剧没有
相变的γ相中碳的浓化，使得产生的M-A组织增多，韧性下降。
(4)回火的影响低温回火可以使得M-A组织的韧性得到改善，如图4-39(a)所示，
250℃+1h回火可以改善韧性，350℃回火不能改善韧性。250℃以下回火时，是通过M的
变化改善了韧性，这时，由于C的迁移，在M中析出六方晶的e碳化物，使韧性得到改善；
而在350℃回火，这时的M-A组织发生分解，产生铁素体+碳化物，对韧性没有影响。
图4-39(b)表明，450℃回火，可以大大提高韧性。这说明M-A组织消失，韧性改善。
(5)拘束的影响拘束条件下，得到的M-A组织少，尺寸小，碳含量低，其中位错马
氏体含量增多，孪晶马氏体减少，所以韧性改善。
第4章钢焊接接头的强韧性171

---PAGE_182---
100
6
0-.
—100—
0510152025
M-A组织比例/×100
图4-37M-A组织含量对韧性的影响
815/s(a)100-
80-
60-
40-
20L
0.080.100.120.140.160.18
Wc/×100
图4-38在形成上贝氏体时含碳量与韧性之间的关系
(b)
图4-39回火对韧性的影响
(a)低温回火(250℃+1h)的影响；(b)中温回火(450℃)的影响
思考题
1.金属断裂的类型有哪些?断口形貌如何?脆性断裂的特点如何?影响金属脆性断裂
的因素是什么?
2.什么是金属的韧性?如何计算金属的韧性?影响金属韧性的因素是什么?如何改善
金属的韧性?
3.低碳低合金钢各种组织的韧性如何?
4.认识和应用焊缝金属冷却组织转变图(WM-CCT图)。焊缝金属氧含量是怎样影响
WM-CCT图的?
5.焊缝金属氧含量对组织和韧性有何影响?机理如何?
6.合金元素对焊缝金属的组织和韧性有何影响?
10.对焊接热影响区粗晶区组织和韧性的影响都有什么因素?
11.解释图4-32。
12.M-A组织的形成、影响因素和对韧性的影响如何?
172材料焊接原理

---PAGE_183---
第2篇
材料组合的焊接原理
所谓组合材料的焊接，就是异种材料的焊接。这是一类化学成分不同的材料的焊接(包
括两种不同母材之间的焊接和用与母材不同的填充材料的焊接)。这类材料的焊接，与基本
是同类材料的焊接的不同之处是，一般不能直接进行焊接，需要采取变通措施，才能进行
焊接。
①要对其表面进行金属化，主要是指非金属材料，如碳材料(如金刚石、石墨、碳纤
维、碳复合材料等),陶瓷材料(包括玻璃)等。由于它们熔点很高，难以熔化，还由于它
