Repository: fang02272/-

# 焊接工艺专家系统 v2.8

这是一个面向焊接知识问答、工艺参数推荐和机器人焊接工艺卡片生成的本地专家系统。项目以 `saved_knowledge` 中已经学习的书籍为知识底座，优先在本地完成检索、路由和结构化回答；只有本地证据不足并且配置了 LLM 时，才调用 OpenAI 兼容接口补充答案。

## 1. 核心能力

- 多书知识库：保存 PDF 全文、章节、关键词、表格和数据点。
- Jieba 分词：注册焊接专业词，使用搜索模式多粒度分词，替代机械的中文单双字切分。
- 本地检索：关键词匹配、跨书章节检索、特征向量余弦检索和可选语义向量增强；对乱码、短文本和重复章节统一评分、过滤或降权。
- 专家知识库：把规范概念、别名、定义、应用场景和来源整理为可查询条目。
- 意图路由：区分概念、工艺参数、综合和通用问题。
- 工艺卡片：输出母材、板厚、坡口、电参数、热参数、机器人参数、质量检查及装备信息等机器可读 JSON，并标注输入完整度、待确认项和逐参数来源。
- 本地优先：高置信答案或已生成工艺卡片时不调用 LLM。
- LLM 兜底：只注入命中的薄目录和少量相关原文，默认最多生成 2000 Token。
- 答案缓存：LRU + TTL + 相似问题命中，知识源变化后自动失效。
- SSE 流式回答：LLM 内容按增量展示；完成事件仍返回完整结构化结果；请求中断时可取消，失败时可直接重试。
- 检索诊断：页面可查看 Top-5 章节的原始分、质量分、质量问题、命中关键词、可读预览和匹配解释；缺少工艺卡输入时可一键填入待补字段模板。

File: welding_book_full.txt (part 5 of 8)
表1-3低碳钢电弧焊时熔池最大存留时间
焊件厚度
/mm焊接方法焊接参数 熔池最大存在时间
/s 焊接电流/A 电弧电压/V焊接速度/(m/h)
们化学活性很强，容易发生剧烈的氧化过程(燃烧，如碳材料),不可能进行直接的焊接；
另外，它们的熔点很高，不可能如同种材料那样进行熔化焊接，对其表面进行金属化，才能
够在较低的温度下进行焊接。
②采用活性金属法进行焊接。所谓活性金属法，就是采用一种含有能够与被焊材料发
生反应的元素的焊接材料，使得焊接材料能够与被焊材料发生化学反应，通过这个化学反应
产物，从而能够使焊接材料与被焊材料连接在一起。如A1、Ti等金属材料能够与碳生成碳
化物或者石墨来焊接碳材料；Ti、Zr、Hf等强氧化物形成元素能够与陶瓷材料形成置换氧
化物来焊接陶瓷材料等。
③采用中间层。采用与被焊材料不同的一层或者多层第三种材料，以不同方法夹在被
焊材料中间，使得原来不能进行焊接的一种或者两种母材能够进行焊接，使用传统的熔化
焊、钎焊、扩散焊等方法来进行焊接。
由于这些焊接方法往往存在多元素共存，接头区会生成非常复杂的化合物，包括非金属
化合物(如氧化物、碳化物、氮化物和复合化合物等)及十分复杂的金属间化合物(二元、
三元及多元)。一方面这些化合物的形成，往往是实现焊接连接的前提；另一方面这些化合
物对接头性能有非常重要的影响。由于这些化合物的形成条件(如温度、保温时间)千差万
别，对焊接条件要求十分严格，必须严格控制焊接条件才能得到良好效果。
第2篇材料组合的焊接原理173
---PAGE_184---
第5章材料组合焊接概论
在材料组合的焊接接头中，包括陶瓷、碳材料以及复合材料等，特别是陶瓷、碳材料
等，加工性能很差、塑性和冲击韧度很低、耐热冲击性弱。通常还需要与金属连接，如陶瓷
材料与金属的原子键结构根本不同，热物理性能有较大差别，会产生较大的应力。因此，焊
接性较差。
5.1材料组合焊接的特点
5.1.1元素之间的相互作用
所谓“材料组合”是指焊接接头具有两种以上主要元素的焊接接头，它泛指异种金属、
金属与非金属、非金属自身和不同非金属之间的焊接组合。由两种以上材料组成的材料组合
的焊接性肯定比同种材料要差。由于焊接接头有两种以上主要元素，这两种以上元素之间的
相容性，就决定了其焊接性能。这两种或者两种以上元素的相图，就说明了其相容性。两种
元素的二元相图，除少数的无限互溶二元相图之外，大部分二元相图都会出现化合物，如金
属间化合物，甚至是多种金属间化合物等。不仅金属间化合物的种类很复杂，而且其数量和
厚度都存在许多不确定性，这些都受到焊接材料，包括材料组合的含量、作用的程度(如焊
接温度、保温时间、环境条件)的影响。另外，存在的杂质元素可能与主要元素形成化合
物，如碳化物、氮化物等。这些化合物可能有利于焊接接头的形成，但是，由于这些化合物
一般都具有很大的脆性，接头力学性能较差，影响其焊接性。
金属元素是构成应用材料的主体，表5-1为根据二元合金相图统计的部分金属元素间的
表5-1部分元素间的相互作用
元素温度/℃ 形成固溶体
形成金属间化合物形成共晶
混合物不发生作用
熔点同素异
构转变无限 有限
Fe1538910V、Cr、Mn、
Co、Ni、Pd、PtCu、Au、A1、Ti、Zr、Nb、
Ta、Cr、V、Mo、Ni、Co、
Mn、Pd、Pt、WTi、Zr、V、Nb、Ta、
Cr、Mo、W、Co、Ni、
Pd、Pt、AI、C、Si、GeC Mg、Ag、Pb
Co1485417Mn、Fe、Ni、
Pd、PtMg、Ti、Zr、V、Nb、Ta、
Mo、Cr、W、Au、Al、Mn、
Cu、Fe、C、Si、GeMg、Ti、Zr、V、
Nb、Ta、Mo、W、
Mn、Fe、Ni、Pt、Al、
Ge、CrAg Pb
174材料焊接原理
---PAGE_185---
续表
元素温度/℃ 形成固溶体
形成金属间化合物形成共晶
混合物不发生作用
熔点同素异
构转变无限 有限
Ni1453一Mn、Fe、Co、
Pd、Pt、Cu、AuMg、Ti、Zr、V、Nb、Ta、
Cr、Mo、W、Al、Si、C、
Mn、FeMg、Ti、Zr、V、
Nb、Ta、Cr、Mo、W、
C、Mn、Fe、Co、Pt、
Cu、Al、Si、GeAg、Pb
Al660一Ti、Zr、Nb、Mn、Cu、
Ni、Mg、V、Ta、Cr、Mo、
W、Fe、Co、Pd、Pt、Ag、
Au、Si、GeMg、Ti、Zr、V、
Nb、Ta、Cr、Mo、
Mn、W、Fe、Co、Ni、
Pd、Pt、Cu、Ag、
Au、CSn Pb
Mg650一Ti、Zr、Nb、Mn、Cu、
Ni、Pd、Ag、Au、AI、Si、VCu、Ni、Pd、Pt、
Ag、Au、AI、C、Si、
Pb、GeMo、W、Fe
Cu1083一Mn、Ni、
Pd、PtMg、Ti、Zr、V、Nb、Cr、
Fe、Co、Ag、Al、Si、
Mn、GeMg、Ti、Zr、Mn、
Ni、Pd、Pt、Au、AI、
Si、GeTa、W、
Mo、Pb、
Cr1857一Ti、V、Mo、
W、FeTi、Zr、Nb、Ta、Mn、
-Fe、Co、Ni、Pd、Pt、Cu、
Ag、Au、A1、Si、MoTi、Zr、Ta、Nb、
Mn、Fe、Co、Ni、Pd、
Pt、Au、AI、Si、Ge、Th Pb、Sn
Mo2620一Ti、V、Nb、
Ta、Zr、WTi、Zr、Mn、Fe、Co、Ni、
Pd、Pt、Au、A1、C、Si、CrZr、Mn、Fe、Co、
Ni、Pd、Pt、Al、C、
Si、GeMg、Cu、Ag
W3380一 V、Nb、Ta、CrTi、Zr、Fe、Co、Ni、Pd、
Pt、C、SiZr、Fe、Ni、Pt、AI、
Si、CTh、Mg、Mo、Cu、
Ag、Zn、Pb
Si1412一 GeTi、Zr、V、Nb、Ta、Cr,
Mo、W、Mn、Fe、Co、Ni、
Pt、Cu、AlMg、Ti、Zr、V、
Nb、Ta、Cr、Mo、W、
Mn、Fe、Co、Pt、Cu、
Ni、PdMg、Ag、
C、AuZn
Mn1245742
1095Fe、Co、Ni、
CuMg、Ti、Zr、V、Nb、Ta、
Fe、Cr、Mo、Co、Pd、Pt、
Ag、Au、Ni、A1、C、SiMg、Ti、Zr、V、
Nb、Ta、Cr、Mo、W、
Mn、Fe、Co、Pt、Cu、
Ni、Pd、Ag、Au、CW、Pb
V1919一Ti、Nb、Mo、
Ta、W、Cr、FeZr、Mn、Cu、Ni、Cr、Pd、
Pt、Fe、Al、Au、C,Si、GeCu、Pd、Pt、Ag、
Au、AI、C、Si、Ge、PbAg、Hg
Nb2468一Ti、V、Mo、
Zr、W、TaMg、Cr、Mn、Ti、Fe、
Co、Ni、C、Zr、Pd、Pt、Cu、
A1、SiTi、Zr、Ta、Nb、
Mn、Fe、Co、Ni、Pd、
Au、AI、C、Si
Ti1668882Zr、V、Nb、
Ta、Cr、MnMg、V、Nb、Ta、Co、
Pd、Fe、Mn、Ni、W、Zr、
Pd、Pt、Ag、Mo、C、Au、
Al、Ge、Si、PbMg、Zr、Mn、Ni、
Pd、Pt、Au、Al、
Si、Ge
相互作用。可以看到它们之间大部分都是有限互溶，从而形成多种金属间化合物。此外，还
有少量构成应用材料主体的非金属元素，如碳元素的金刚石、石墨等。
5.1.2焊接接头界面反应的复杂性
材料组合的焊接，顾名思义，是将不同的材料焊接为一个整体，会在焊接接头，特别是
第5章材料组合焊接概论175
---PAGE_186---
在焊接界面产生十分复杂的界面反应(溶解、固溶、共晶、化合、分解、置换等)。
5.2材料组合之间的焊接性
在材料组合的焊接接头中，一般来说，必须有金属的参与，在陶瓷和碳材料之间是不可
能实现焊接连接的。下面来分析这种材料组合的焊接性。
5.2.1材料组合焊接之间的润湿性
材料组合之间能够润湿是实现焊接的前提，但是金属材料对陶瓷能不能润湿?研究发
现，钎料的润湿铺展有三个过程：首先是快速的非反应铺展过程；其次是反应过程，这个阶
段钎料的润湿铺展加快，比如AgCuTi钎料在氧化铝陶瓷上的润湿铺展与在界面生成的钛的
氧化物有关；最后阶段，仍然处在反应过程中，AgCuTi钎料在氧化铝陶瓷上的润湿铺展由
生成Cu₃Ti₃O化合物决定。影响润湿铺展的条件是加热温度、保温时间、反应产物、活性
元素Ti的含量等。
5.2.1.1钎焊温度和保温时间对润湿性的影响
以原子分数(%)Au-40Ni在陶瓷ZrB₂上的润湿为例，在980℃生成Ni的硼化物的
情况下，润湿角及液滴半径随着时间的变化如图5-1(a)所示，呈缓慢抛物线关系。而
当温度升高到1170℃时，Ni的硼化物已经不能稳定存在，这时Zr₂B则剧烈地向Au-40Ni
钎料中溶解，其润湿角及液滴半径随着时间的变化如图5-1(b)所示。可以看出，保温
时间的影响，也随着钎焊温度的变化而发生影响。可以认为，这实际上也是反应产物的
影响。
时
(
t/s 时
t
)/s
图5-1Au-40Ni/陶瓷ZrB₂在上的润湿角及液滴半径随着时间的变化曲线
(a)980℃;(b)1170℃
5.2.1.2活性元素含量的影响
(1)活性元素含量对润湿性的影响所谓“活性元素”就是在材料组合的焊接中，能够
与被焊材料产生界面反应的元素。如在采用AgCu-Ti/Al₂O₃的AgCu-Ti/Al₂O₃润湿体系
中，钎料中的Ti是能够与Al和O反应的元素，Ti就是“活性元素”,这种反应使得钎料能
够在Al₂O₃陶瓷上润湿。在AgCu(共晶合金)中添加原子分数3%的Ti,其稳定的接触角
就降低为10°。而Ti含量较低时，界面只生成Ti1.75O时，其稳定的润湿角就升高为60°~
65°。这说明活性元素含量提高有利于改善润湿性。
176材料焊接原理

---PAGE_187---
(2)反应产物的影响
①反应产物中活性元素含量的影响。NiPd-
Ti合金(钎料)在单晶氧化铝表面平衡接触角与
钎料中Ti的摩尔分数有关，在1300℃的条件下，
这个关系在图5-2中给出。可以看出，Ti在氧化
物中的摩尔分数越高，接触角越小，表明润湿性
越好。
②反应产物中形成固溶体的影响。采用
AgCuZn钎料在TiC-Ni陶瓷表面进行润湿性研究
中发现，Zn有利于促进陶瓷中的Ni向钎料中发
生溶解反应，而与钎料中的Cu形成(Cu,Ni)
固溶体，使之由非润湿转变为润湿状态。
钎料在陶瓷表面的润湿铺展与钎焊温度、保
温时间、钎料和陶瓷成分有关，是这些因素综合
作用的结果，是一个相当复杂的过程。120-
110
100
90-
80-
70-
60-
Ti₂O₃
50-
40
051015
Ti元素摩尔分数xπ/%
图5-21300℃时Ni-PdTi合金
(钎料)在单晶氧化铝表面润湿角
与Ti的摩尔分数的关系
图5-3给出了AgCuZn钎料对SiO₂/SiO₂复合材料进行钎焊时连接面产物及接头连接机
理。在SiO₂/SiO₂复合材料侧产生两个反应层，优先生成的是靠近陶瓷的TiO+TiSi反应
层，随后在靠近AgCuZn钎料侧产生的CuTiO。这两个反应层实现了AgCuZn钎料对SiO₂/
(a) (b)
Ti₃Si₃+TiO₂
CuxTi₆O
CuxTi₆-0
Ag(s,s)
Fe₂T
Ni₃Ti+Fe₂Ti
Cu(s,s)
(c) (d)Ni₃TiCuTi
图5-3AgCuZn钎料对SiO₂/SiO₂复合材料进行钎焊时的界面组织演变过程
(a)装配结构；(b)AgCuTi钎料熔化与Fe、Ni原子溶解；(c)反应层初始形成；(d)反应层最终形成
第5章材料组合焊接概论177
直重页王Ti₃O₅
2025重
T
工
₉O₅iT
1
括
---PAGE_188---
SiO₂复合材料的钎焊连接。
5.2.2材料组合之间热物理性能的差异
(1)线胀系数的差异有些材料与金属之间的线胀系数之差大，残余应力大，容易产生
裂纹。
陶瓷材料的线胀系数很小，而金属的线胀系数较大(图5-4),通过加热来连接陶瓷材
料与金属(或用金属作中间层来连接陶瓷材
料)时，会产生较大的残余应力，削弱接头的
力学性能，甚至导致接头开裂。
线胀系数不同是影响金属与陶瓷异种材料
的焊接接头力学性能的基本要素之一。由于两
者线胀系数不同，在从焊接温度冷却下来时，
将会产生较大的残余应力。
在弹性范围内线胀系数不匹配时，两材料
之间将产生的残余应力可用下式给出：
12
10
(5-1)
8
式中σ——残余压力；
E——弹性模量；
a——线胀系数；
△T——焊接温度与室温之差。
由上式可见，焊接温度与室温之差△T和
线胀系数之差越大，残余应力也越大。陶瓷与
金属焊接时，陶瓷的线胀系数较小，因此，一
般来说，陶瓷受压，金属受拉。若再采用塑性
中间层，则使接头中的残余应力更加复杂。
降低这种残余应力的方法有三：①选用合·Al
·Pb
·Ag
·Cu
·Ni-Cr
●Ni
·Fe
·Ti
·Nb、Co
●Ta、Pt
·Zr、Mo
·W
·Si·ZrO₂
·BeO
·蓝宝石
·Al₂O₃(99.5%)
·Al₂O₃(94%)
·AIN
·3Al₂O₃-2SiO₂
·SiC
·Si₃N₄
·SiO₂
.C
金属 陶瓷
图5-4金属与陶瓷的热胀系数的比较
理的表面加工及结合角度等；②在陶瓷与金属之间插入能够缓和焊接残余应力的过渡中间
层；③设计合理的焊接接头形式。采用过渡中间层的方法也有两种：①采用低线胀系数的金
属作过渡中间层；②使高残余应力向韧性好的金属方面移动，使较软的过渡中间层金属发生
塑性变形而降低应力。前者以W、Mo及其合金箔为多，但它们的线胀系数也无法与陶瓷材
料一致；作为后者的金属为无氧铜，其降低残余应力的效果与厚度有关。
接头的形状尺寸对残余应力也有很大影响。
从上面两个方面来考虑，它们都是金属与陶瓷异种材料的焊接温度较高引起的。与钎焊
和扩散焊相比，摩擦焊与阳极结合的加热温度较低和焊接时间较短，对金属与陶瓷异种材料
的焊接可能更加有利。
(2)陶瓷材料导电性差大部分陶瓷材料的导电性差或基本上不导电，因此，很难采用
电焊的方法来连接陶瓷材料，必须采取特殊的措施。
(3)陶瓷材料的熔点高、硬度和强度高陶瓷材料的熔点高、硬度和强度高，不易变
形，陶瓷材料之间以及陶瓷材料与金属之间的扩散焊接时都比较困难。扩散焊接时要求被连
178材料焊接原理
26
24
22
20
18
16
14
6
4
2
0
-2
---PAGE_189---
接表面非常平整(要求表面粗糙度小于0.1μm)和清洁，稳定要求高，焊接时间长。
当集中加热时(比如熔化焊时),在接头的陶瓷一侧容易产生高的残余应力，此处很容
易产生裂纹。
5.2.3陶瓷材料与金属的结合界面
由于陶瓷材料与金属之间的焊合不能通过加热、熔化、结晶的方式进行，只能通过扩散
及(或)反应形成的过渡层来实现连接。这个界面反应通过以下几种途径而发生：①由于陶
瓷材料一般是由烧结而成，存在一定的空隙，将会发生渗透现象；②元素的扩散和元素之间
发生化学反应，这个过程对于陶瓷材料与金属接头的形成和性能有决定性的影响。因此，研
究这个界面反应对于陶瓷材料的焊接有重要意义。
5.3材料组合的焊接方法
由于材料组合焊接的复杂性，不少材料是不可能进行熔化焊接的，如陶瓷材料、碳材
料、复合材料等，一般只适用固相焊接。但是，某些金属材料的组合也可以采用熔化焊。
5.3.1材料组合焊接适用的焊接方法
见附录3。
5.3.2材料组合焊接的一些典型案例
5.3.2.1熔化焊
材料组合接头适应熔化焊的情况是比较少的。
由于非金属材料(如陶瓷、玻璃、碳材料等)不能采用熔化焊，能够采用熔化焊的材
料，只能是少量(不是全部)的金属材料。这些金属材料之间的焊接，除具有无限溶解的少
数金属材料之外，大多为共晶型二元合金。这种共晶型二元合金多数会形成多种金属间化合
物，这些金属间化合物的形成，往往受到材料之间的熔合比、焊接条件(焊接温度、保温时
间等)、环境条件等因素的影响。这些金属间化合物的数量、分布、颗粒尺寸、比例、存在
形态、与基体材料的结合等，都对焊接接头性能产生很复杂的影响。
(1)金属间化合物生成动力学以Al-Cu金属间化合物为例，其生成条件也需要一定
的加热温度和保温时间。Al-Cu金属组合之间的焊接，在400℃+30min时，就能够生成
3～4μm厚的金属间化合物层。金属间化合物的生成也需要一个过程，存在一个孕育期，在
这个孕育期就形成了牢固的焊接接头。这样，就可以将焊接加热时间限制在这个孕育期之
内，避免金属间化合物的形成，从而也就避免了接头的脆化。这个孕育期也符合指数规律，
可以用下式表示：
(5-2)
式中to——晶核开始形成的时间；
Q——激活能；
R——气体常数；
T——加热温度。
形成的金属间化合物的厚度为
第5章材料组合焊接概论179

---PAGE_190---
δ²=Kt—tH (5-3)
式中δ——形成的金属间化合物的厚度；
t——加热时间；
tH——孕育时间；
K——常数。
对一定的二元合金，这些数据是特定的，比如，对Al-Cu二元合金来说，tH=3.8×
10⁻⁸exp(130/RT),K=9.1×10⁵exp(-100/RT), 则其金属间化合物生成的厚度与加
热温度和保温时间之间的关系如图5-5所示。
(2)控制金属间化合物的方法控制焊缝金属中Cu的含量，从Al-Cu二元合金相图可
知，在焊缝金属中Cu低于质量分数的15%,或者高于质量分数的70%就不会形成金属间
化合物。其方法有：
t/h
图5-5Al-Cu二元合金金属间化合物生成的厚度与加热温度和保温时间之间的关系
①采用合理的坡口形式及电弧位置，在坡口内添加其它材料，以降低焊缝金属中的Cu
含量，防止产生Al-Cu金属间化合物，如图5-6所示。
(a)
电极位置
(b)
(c)(d)
电极位置
(e)
(f)
图5-6Al-Cu埋弧焊时为避免产生金属间化合物的接头形式电弧位置和在坡口内添加其它材料
(a)不开坡口的对接；(b)有钝边的单面斜坡口；(c)无钝边的单面坡口；
(d)无钝边的双面斜坡口；(e)坡口内填铝丝；(f)坡口内填铝条和锌条
180材料焊接原理

---PAGE_191---
②在焊缝金属中加入其它元素以降低产生金属间化合物。如在Al-Cu的异种金属焊缝
金属中加入Zn、Si、Ag、Sn以降低产生金属间化合物；如对Al-Cu的异种金属的焊接中在
Cu坡口表面镀Zn层厚度60μm,Cu两面都开75°坡口，可以将焊缝金属中的Cu含量降低
到质量分数的12%以下。
③电弧位置偏离。如图5-6所示，电弧偏离的目的是减少Cu在焊缝金属中的占比。
④提高焊接速度。提高焊接速度可以降低形成金属间化合物温度时的停留时间，减少
金属间化合物的析出。
⑤采用搅拌摩擦焊。采用搅拌摩擦焊，配比Al:Cu=15:85之内，焊接接头就不会产
生金属间化合物，而是Cu的固溶体。
5.3.2.2钎焊
钎焊是利用熔点低于被焊材料的钎料的熔化，在被焊材料形成润湿，并且与被焊材料发
生冶金反应，温度降低凝固而形成牢固接头的方法。钎料的选择是能否得到牢固接头的关
键。采用活性钎料，可以大大改善其焊接性能。此外，由于可能存在钎料与被焊材料之间以
及被焊材料之间(如金属与陶瓷、金属与碳材料)的线胀系数之间的差异，从而产生较大的
内应力。
(1)改善润湿性材料组合的钎焊，其材料品种很多，化学成分很复杂，可能产生很多
的金属间化合物。钎料能够润湿被焊材料是进行钎焊的前提，而有些被焊材料很难被钎料润
湿，如碳材料、陶瓷等。因此，改善钎料对这些材料的润湿性，就是进行钎焊的前提。
①采用活性钎料。在钎料中加入能够与被焊材料中的某种元素发生化学反应，如Ti、
Zr、Pd、Hf等，它们的化学性质比较活泼，能够与被焊材料中的某元素发生化学反应而形
成接头。但是，这样一来，接头元素更加复杂，可能形成更加复杂的化合物(包括非金属化
合物和金属间化合物),以及渗透、溶解、产生共晶等的合金元素。
如碳材料(碳的复合材料，石墨，金刚石),采用能够与碳形成碳化物的钛(活性元素)
就能够形成碳化钛化合物而实现焊接结合。
②对被焊材料进行表面金属化。采用涂镀等方法对被焊材料进行表面金属化，以改善
钎料对被焊材料的润湿性。
(2)降低热应力
①采用低强度的中间层材料，以缓和钎料与被焊材料之间因线胀系数的巨大差异而导
致的较大的内应力，对改善钎焊接头的性能是有利的。
②降低材料线胀系数差。采用复合中间层，即在金属钎料(中间层)中加入陶瓷以降
低金属钎料(中间层)的线胀系数，来降低材料线胀系数差，以达到减小残余应力的目的。
a.采用AgCuTi钎料+TiN陶瓷形成复合钎料来钎焊Si₃N₄和42CrMo,当添加TiN陶
瓷的体积分数为5%时，接头的剪切强度达到376MPa。
b.采用AgCuTi钎料+B₄C陶瓷形成复合钎料来钎焊SiC时，接头的剪切强度达到
140MPa,提高了52%。
c.采用梯度中间层材料。如图5-7所示，梯度钎料(中间层)钎焊Al₂O₃和Si₃N₄时，
可以得到没有裂纹的接头。
还可以采用线胀系数居于钎料和被焊材料之间的中间层，对缓解内应力也是有效的。
③降低脆性反应生成物。
a.采用AgCuTi/Cu/AgCu作为复合钎料钎焊SiO₂和BN时，随着钎料中Cu的增加，
第5章材料组合焊接概论181
---PAGE_192---
起始成分
←100%Al₂O₃
-10%12H/90%Al₂O₃(质量分数)
-20%12H/80%Al₂O₃(质量分数)
-30%12H/70%Al₂O₃(质量分数)
40%12H/60%Al₂O₃(质量分数)
-50%12H/50%Al₂O₃(质量分数)
←-60%12H/70%Al₂O₃(质量分数)
70%12H/30%Al₂O₃(质量分数)
80%12H/20%Al₂O₃(质量分数)
←-90%12H/10%Al₂O₃(质量分数)
90%12H/10%Al₂O₃(质量分数)
←80%12H/20%Al₂O₃(质量分数)
70%12H/30%Al₂O₃(质量分数)
60%12H/40%Al₂O₃(质量分数)
50%12H/50%Al₂O₃(质量分数)
←40%12H/60%Al₂O₃(质量分数)
30%12H/70%Al₂O₃(质量分数)
←20%12H/80%Al₂O₃(质量分数)
←10%12H/90%Al₂O₃(质量分数)
←100%Si₃N₄1000μm
图5-7采用梯度中间层材料的焊接接头
接头中的Fe₂Ti和Ni₃Ti脆性金属间化合物逐渐得到抑制，接头的剪切强度比采用单一的
AgCuTi钎料提高207%。
b.采用AgCuTi钎料钎焊C/C复合材料和Ni基高温合金时，由于接头残余应力太大，
并且生成了Ni-Ti金属间化合物，陶瓷侧容易出现裂纹。改为采用AgCu/Al₂O₃/AgCu复合
钎料钎焊C/C复合材料和Ni基高温合金之后，一方面Al₂O₃阻断了高温合金中的Ni向C/
C复合材料扩散，另一方面抑制了Ni-Ti金属间化合物的生成，可以得到致密的钎焊接头。
5.3.2.3扩散焊
扩散焊是在加压的条件下，加热焊件到一定温度，使得被焊材料发生相互扩散而进行的
固相焊接。这种扩散焊可以直接进行，也可以在两种被焊材料之间加入中间层进行。这种中
间层可以是单层，也可以是多层；中间层可以熔化，也可以不熔化，还可以发生相互反应形
成低熔点相而熔化。
(1)材料组合焊接中中间层的作用
①改善焊接性。在扩散连接过程中，很多熔化的金属在陶瓷表面不能润湿。因此，在
陶瓷连接过程中，往往在陶瓷表面用物理或化学的方法涂上一层金属，称为陶瓷表面的金属
化，而后再进行陶瓷与其它金属的连接。实际上就是把陶瓷与陶瓷或陶瓷与其它材料(包括
金属)的连接变成了金属之间的连接，这也是常用连接陶瓷的方法。但是，这种方法有一点
不足，即接头的结合强度不高，主要用于密封的焊缝。对于结构陶瓷，如果连接界面要承受
较高的应力，扩散连接时必须选择一些活性金属作中间层，或让中间层材料中含有一些活性
元素，以改善和促进金属在陶瓷表面的润湿过程。
②降低内应力。金属与陶瓷之间的材料组合连接时，由于陶瓷与金属线胀系数不同，
在扩散连接或使用过程中，加热和冷却必然产生热应力，容易在接头处由于残余内应力的作
用而破坏。因此，常加入中间层缓和这种内应力，或者通过韧性好的中间层变形吸收这种内
应力。选择连接材料时，应当使两种连接材料的线胀系数差小于10%。
182材料焊接原理

---PAGE_193---
a.降低材料线胀系数差。采用复合中间层，即在金属钎料(中间层)中加入陶瓷以降
低金属钎料(中间层)的线胀系数，从而降低材料线胀系数差，以达到减小残余应力的
目的。
b.采用复合中间层材料和梯度中间层材料。
c.优化焊接工艺参数。降低接头应力的方法之一是尽可能地减少焊接接头的温度梯度，
降低加热速度和冷却速度。另一种办法是采用塑性材料或者线胀系数与陶瓷材料相接近的金
属材料作为中间层，采用塑性材料是通过塑性材料的塑性变形来减少陶瓷材料附近的应力；
而采用线胀系数与陶瓷材料相接近的金属材料作为中间层则是将陶瓷中的应力转移到中间
层。这种中间层可以采用两层：用镍作为塑性材料；用钨作为低线胀系数材料使用。
③降低脆性反应生成物。
a.采用AgCuTi/Cu/AgCu作为复合中间层材料焊接SiO₂和BN时，随着中间层材料
中Cu的增加，接头中的Fe₂Ti和Ni₃Ti脆性金属间化合物逐渐得到抑制。
b.采用AgCuTi复合中间层材料焊接C/C复合材料和Ni基高温合金时，由于接头残余
应力太大，并且生成了Ni-Ti金属间化合物，陶瓷侧容易出现裂纹。改为采用AgCu/
Al₂O₃/AgCu复合中间层材料焊接C/C复合材料和Ni基高温合金之后，一方面Al₂O₃阻断
了高温合金中的Ni向C/C复合材料扩散，另一方面抑制了Ni-Ti金属间化合物的生成，可
以得到致密的钎焊接头。
所以，中间层的选用对改善扩散焊接头性能有很重大的意义。
(2)选择中间层的原则
①用活性材料或这种材料生成的能与被焊接材料进行反应的物质，改善润湿和结合
情况。
②用塑性较好的金属作中间层，以缓解接头内应力。
③在冷却过程中发生相变，使中间层体积膨胀或缩小，来缓和接头的内应力。
④用作中间层或连接的材料必须有良好的真空密封性，在很薄的情况下也不能泄漏。
⑤必须有较好的加工性能。
实际上很难找到完全满足上述要求的材料，有时为了满足综合性能的要求，可采用两层
或更多层不同金属组合的中间层。
常用的中间层合金材料有不锈钢(1Cr18Ni9Ti)、可伐合金等，用作中间层的纯金属主
要有铜、镍、钽、钴、钛、锆、钼及钨等。
(3)材料焊接中的中间层的应用
①用活性金属作中间层的连接。这种方法的原理是活性金属在高温下与被焊材料发生
化学反应，生成化合物(金属间化合物、非金属化合物),使被焊材料与反应生成物层形成
可靠结合，最后形成材料间的可靠连接。
常用的活性金属主要有铝、钛、锆、铌及铪等，这些都是很强的氧化物、碳化物及氮化
物形成元素，它们可以与氧化物、碳化物、氮化物反应，从而改善金属对连接界面的润湿、
扩散和连接性能。活性金属与陶瓷的典型反应如下：
Si₃N₄+4Al→3Si+4AIN
Si₃N₄+4Ti→3Si+4TiN
3SiC+4Al→3Si+Al₄C₃
4SiC+3Ti→4Si+Ti₃C4
第5章材料组合焊接概论183
---PAGE_194---
3SiO₂+4Al→2Al₂O₃+3Si
Al₂O₃+4Al→3Al₂O
Si₃N₄+4Zr→3Si+4ZrN
等等。
②用复合中间层的扩散焊。可以用线胀系数相近的材料为中间层，或在接头结构设计、
连接工艺上想办法加以解决，以保证得到满足工程要求的优质接头，其中一个有效的方法就
是用复合中间层来保证接头性能。
在Al₂O₃与铜之间加入钼、金属陶瓷、钛及铌作中间层，由于材料线胀系数的差异，
在接头处产生的内应力大小与中间层厚度有关。
(4)材料组合焊接接头的界面反应金属与陶瓷材料组合焊接接头的界面反应是实现其
牢固连接的先决条件，这种界面反应生成物种类及厚度受到接触面处各元素的性能、焊接温
度、保温时间、元素的扩散的影响，又是影响接头性能的重要因素。
以SiC陶瓷与金属Nb的界面反应为例。
①界面反应的动力学。图5-8给出了SiC/Nb/SiC陶瓷与金属在1517℃温度下真空扩散
焊时，不同保温时间下接合界面组织结构示意图，两边的反应生成物是等效的，只不过位置
相反而已。可以看到，在靠近SiC陶瓷的界面上生成Nb₅Si₃C,相，而在靠近金属Nb的界
面上则生成Nb₂C相。随保温时间的延长，Nb₅Si₃C,相增厚迅速，而Nb₂C相增厚缓慢，
这是受C的扩散的控制的缘故，因为C通过Nb₅Si₃C,相才能生成Nb₂C相。分析发现，在
SiC/Nb₅Si₃C,和Nb₅Si₃Cx/Nb₂C的界面上还存在着块状的NbC。如果金属Nb很薄，则
随保温时间的延长，金属Nb将消失，会产生高Si含量的NbSi2相，形成SiC/NbC/NbSi₂/
NbC/NbSi₂/NbC/SiC的层状结构。
Nb₃Si₃CxNb₃Si₃CxNb₂C
SiC SiC Nb SiC
NbC
(a) (b)SiC NbNb₂C
图5-8SiC/Nb/SiC真空扩散焊接合界面组织结构示意图(1517℃)
(a)1.2ks;(b)36ks
当然也可以用钛代替铌进行Al₂O₃与SiO₂陶瓷和不锈钢的连接，再加镍作复合中间
层，也得到类似的结果。
图5-9给出了反应相的生成规律，其反应生成相的厚度由下式给出：
X²=kt (5-4)
k=koexp(一Q/RT) (5-5)
式中X——反应生成相的厚度，m;
184材料焊接原理
---PAGE_195---
k——反应生成相的成长速度，m²/s;
ko——反应生成相的成长常数，m²/s;
Q——反应生成相的成长激活能，kJ/mol;
t——保温时间，s;
T——加热温度，℃;
R——气体常数，R=8.314J/(K·mol)。
结合时间
(a的
)平方根/sI/2
 结合时间的平方根/sI/2
(b)
图5-9反应相的生成规律
(a)Nb₅Si₃C;(b)Nb₂C;(c)NbC1790K
(144ks)
(108ks)
(72ks)
(36ks)d
100200300400
结合时间的平(c)方根/s12
其结果为
Nb₅Si₃Cx相：X²=1.57×10⁻⁵exp(-535×10³/RT)
Nb₂C相：X²=1.91×10⁻⁴exp(-382×10³/RT)
SiC/Nb系：X²=1.48×10⁻⁵exp(-359×10³/RT)
因此，容易形成Nb₅Si₃C,相。
②界面反应产物对接头强度的影响。界面反应产物的性能、厚度等都会对接头强度产
生极其重要的影响。如当NbC薄层在SiC侧形成而尚未出现NbSi2相时，抗剪强度最高，
可达187MPa。
思考题
1.奥氏体钢和铁素体钢的材料组合的焊接接头的碳迁移的机理以及对接头组织和性能
的影响如何?
2.认识界面反应的复杂性，如何对其进行控制?
3.材料组合焊接为什么容易产生金属间化合物?金属间化合物对材料组合焊接质量有
何影响?
4.材料组合的固相焊接有哪些方法?
第5章材料组合焊接概论1852.0
1.5
1.0
0.5
0

---PAGE_196---
第
章材料表面改性焊接
对于不能进行焊接的材料，如陶瓷、玻璃、碳材料(碳复合材料、石墨、金刚石)等一
些非金属材料，可以对其表面进行金属化，改善其焊接性能，以实现其焊接连接；对于容易
形成金属间化合物的金属或者金属与非金属之间的焊接，需要对其表面进行处理，以使其能
够顺利地进行焊接。对其非金属材料表面进行金属化的方法，有涂镀(包括热喷涂、化学镀
加电镀、电刷镀、熔敷、浸镀、真空蒸镀、等离子溅射、磁控溅射、化学气相沉积、物理气
相沉积、机械包覆等),烧结等；对于金属材料表面涂镀一层可以与另一种金属具有良好焊
接性的金属以改善其焊接性。
6.1材料表面金属化
6.1.1热喷涂表面金属化
热喷涂技术最先应用于装饰和简单的防护，发展到今天的制备各种功能性涂层；由工件
维修发展到工件的制备；由制备单一涂层发展到表面预处理、涂层材料研究、涂层系统设
计、涂层后加工及涂层失效分析等。目前，热喷涂已经成为材料表面工程的重要学科之一，
也是改善材料焊接性的重要方法之一。
所谓热喷涂就是利用热源将喷涂材料加热到熔化或者塑性状态，再以一定的速度喷射沉
积到预制表面形成涂层，赋予工件表面以特殊性能的方法。
6.1.1.1涂层形成的机理
(1)喷涂过程在喷涂过程中，被加热到熔化或者
塑性状态的微粒，以很高的速度喷射撞击到处于一定状
态(温度及表面加工度)的工件表面上，发生变形(图
6-1),形成相互重叠的鳞片状结构(图6-2)。
将雾化加速后处于熔化或者塑性状态的微粒，以很
高的速度撞击工件表面，将微粒的动能和热能转变为热
能和变形能。微粒撞击工件表面时，工件会迅速吸收其
热量，微粒在变形的瞬间，被冷却凝固成为扁平状，并
且发生一定的冶金反应(溶解、扩散、化学反应),而
与工件材料结合在一起。这个过程极短，只有10⁻⁷~
10⁻⁵/s。 图6-1微粒变形过程示意图
186材料焊接原理

---PAGE_197---
颗粒之间黏着层
涂层
与底层黏着层
基体颗粒底层粗糙度空隙 氧化物
图6-2涂层结构示意图
在喷涂过程中，如果微粒飞行速度不高、温度较低或者喷距太长，微粒很难与基体完全
黏附，或者后来的微粒难以与先前的已经凝固在基体上的微粒粘固，造成微粒之间的空隙，
形成多孔涂层。这种多孔涂层对于抗磨损性能影响不大，特别是对于滑动摩擦。多孔涂层良
好的储油能力，可以大大提高涂层的耐磨性，提高工件的寿命。但是，降低了工件的密封性
能和耐腐蚀性能。
涂层的结合强度包括涂层与基体表面的结合强度和涂层之间的结合强度，一般来说，涂
层与基体表面的结合强度比涂层之间的结合强度低。
(2)涂层的结合机理
①机械结合。喷涂的微粒撞击基体表面产生变形、镶嵌、填补和咬合等形成喷涂的微
粒与基体的机械结合。这种结合方式是涂层结合的重要方式。
②物理结合。微粒对基体表面的结合是由范德华力和次价键组成的结合。
③冶金-化学结合。冶金-化学结合比机械结合和物理结合的结合强度大得多。这种结合
由三部分组成：范德华力(在洁净的工件表面上，涂层粒子与基体材料表面接触或者涂层相
互接触的粒子之间的原子距离接近到形成原子之间的引力)、化学键力(涂层粒子与基体材
料表面接触或者涂层相互接触的粒子之间的原子距离接近到原子晶格常数的距离所形成的化
学键结合力)和微扩散力(涂层粒子与基体材料表面粒子之间或者涂层粒子之间的相互扩散
作用)。
(3)残余应力涂层微粒冲击到基体材料上以及后来的涂层微粒冲击到前层的涂层上，
由于涂层微粒的冷却收缩，以及相变发生的体积变化，都会形成残余应力，残余应力将随着
涂层的加厚而增大，这是造成涂层裂纹和剥落的原因。所以要合理地确定涂层的厚度。
6.1.1.2喷涂方法
热喷涂技术根据热源、喷涂材料和操
作方法的不同，可以如图6-3那样的
分类。
6.1.2材料表面进行电刷镀金属化
6.1.2.1电刷镀原理
电刷镀是以专用的直流电源为电源，
通过浸有镀液的镀笔在被镀工件表面做相
对运动，镀液中的金属粒子在被镀工件表
面放电结晶而形成镀层。热喷涂工艺爆炸喷涂
火焰喷涂
电弧喷涂
等离子喷焊
等离子喷涂
激光喷涂
线爆喷涂线材火焰喷涂
陶瓷棒材火焰喷涂
粉末火焰喷涂
高速火焰喷涂
粉末火焰喷焊
大气等离子喷涂
可控气氛等离子喷涂
液稳等离子喷涂
溶液等离子喷涂
图6-4为电刷镀基本原理示意图。镀 图6-3喷涂方法的分类
第6章材料表面改性焊接187
---PAGE_198---
188材料焊接原理笔接正极，工件接负极。石墨电刷阳
极包裹上棉花和耐磨的涤棉套，以便
储存镀液，防止镀笔直接与工件接触
而产生电弧，也能够提高镀笔的连续
工作时间。当浸满镀液的镀笔以一定
的速度和适当的压力在工件表面上移
动时，镀笔与工件接触部位由于电场
力的作用，镀液中的金属离子过渡到
工件表面，在工件表面得到电子之后
还原成为金属原子。这些金属原子在
工件表面沉积结晶，就形成了镀层。
图6-4电刷镀基本原理示意图
1—工件；2—镀液；3—电源；4—镀笔；5—盘子
电刷镀的基本原理可以用下式表示：
M”++ne→M (6-1)
6.1.2.2镀层的结合机理
镀层与母材金属之间的结合强度是反映它们之间结合的牢固程度的重要指标。根据镀层
从母材金属表面剥离的难易程度也可以判断镀层与母材金属之间结合的牢固程度。这些都与
镀层与母材金属之间的结合机理有关。镀层与母材金属之间的结合主要有三种形式：
(1)机械结合机械结合是利用金属母材表面的不平整而形成的镶嵌作用来实现镀层与
金属母材的结合的。它是通过镀液的分散能力和均镀能力把由于机械加工或者电化学刻蚀形
成的痕迹和小孔填补起来，使镀层整体牢固地镶嵌在金属母材表面上。
(2)物理接触产生的结合当作用物质之间距离极其接近时，可以在接触面上产生电子
相互交换而形成物理结合。镀层金属通过电化学反应沉积在金属母材表面时，由于其两种金
属的外层电子之间发生相互作用，产生范德华力，它对于物理接触产生的结合强度起到重要
作用，也就是镀层与金属母材表面之间的接近程度达到了原子之间的结合。
应当指出的是，由于温度很低，镀层金属与母材金属之间的扩散极其微弱，所以，扩散
对结合强度的贡献很小。
(3)电化学行为产生的结合镀液中大量的金属离子通过电化学反应还原成金属原子，
形成金属镀层，并且与母材金属牢固地结合在一起，叫作电化学行为产生的结合，它主要是
金属键结合。
一般来说，镀层和母材的化学成分是不同的，在它们的界面上，镀层原子和母材金属的
原子也会组成各自的不同晶格。伴随着原子中电子的得失，在它们之间会发生强烈的相互作
用。镀层和母材金属的晶体结构和晶面性质决定了金属键合的强度，而镀层与母材金属的结
合强度也主要取决于母材金属的镀层与金属键合的强度。
因此，在镀层与母材金属的结合强度上，占主导作用的是电化学行为产生的结合，机械
和物理结合次之。
6.1.2.3LF3与0Cr18Ni9的电刷镀过渡层钎焊
(1)材料母材LF3(Al-Mg3合金，熔点625℃)与0Cr18Ni9,钎料为质量分数Al-
Mg6-Si10-Cu6-Zn8的铝基钎料，钎剂为质量分数LiCl25-KCl42-ZnCl₂10-NaF12-SnCl₂5-
CdCl₂6。
电刷镀用活化液：浓度为36%～38%的盐酸溶液20～30g/L+氯化钠130～150g/L+少
---PAGE_199---
量添加剂，pH值0.2～0.8,室温活化30～40s;电净液为NaOH20～30g/L+Na₃PO₄·
12H₂O40～60g/L+Na₂CO₃20～30g/L;特殊镍液为NiSO₄·7H₂O 396g/L+NiCl₂·
6H₂O150g/L+浓度36～38%的盐酸21g/L+羧酸89g/L;高速铜液为CuNO₃·H₂O
430g/L+CuSO₄·5H₂O40g/L。
(2)钎焊工艺采用STD-200-C电刷镀设备对不锈钢待焊表面进行电净和活化处理之
后进行电刷镀，流程为打磨→电净→活化→电刷镀镍、铜→清洗→钎焊。
(3)连接机理钎料中加入了一定量的Mg,提高了钎料的自保护作用并降低了钎料的
熔点。在加热过程中Mg的挥发破坏了钎料的氧化膜；挥发的Mg与空气中的氧和水分反
应，消除了它们与Al的作用：
2Mg+O₂→2MgO (6-2)
Mg+H₂O→MgO+H₂个 (6-3)
3Mg+Al₂O₃→3MgO+2Al (6-4)
上述反应也破坏了铝合金母材表面的氧化膜，能够使钎料与母材铝合金很好地结合。分
析表明，在不锈钢与涂层之间没有Fe向Cu的扩散，这说明Ni阻断了Fe向钎料的扩散，
从而避免了Fe-Al之间脆性化合物的产生，改善了接头性能。
(4)接头组织和力学性能接头组织致密，钎缝组织晶粒细小。从剪切试样不锈钢侧界
面组织衍射图谱可以看到，基本上是铝合金的成分为Al-Si共晶合金、Al、Cu、Mg、Zn、
Cu-Mg-Zn、AlCu₃等，没有Ni的存在，这说明一方面断裂是发生在钎料中或者是在钎料与
Cu镀层的界面上；另一方面也说明Ni没有
越过Cu镀层渗入到钎料中。AlCu₃的衍射
峰很低，说明生成量很小，而且不连续。图
6-5给出了钎焊温度对接头剪切强度的影响。
6.1.3其它表面涂镀金属化法
(1)感应重熔感应重熔是利用电磁感
应加热涂层使其熔化，以达到涂层与基体材
料熔合提高结合强度的目的。
电磁感应加热的原理是利用电磁感应的“集肤效应”来加热涂层使其达到熔化状态，然
后经过冷却结晶形成的结合强度是很高的。
(2)蒸气附着法蒸气附着法是在真空(4×10⁻³Pa)条件下先将陶瓷焊件预热
(300～400℃保温10min),再在陶瓷材料表面用金属蒸气或离子气使陶瓷材料表面金属化。
可以作为蒸发材料的有如Mo、Ti、Al等的单层蒸发和Ti/Mo/Cu的多层蒸发。多层蒸发是
先蒸镀钛，再蒸镀钼，在钛、钼镀层上再镀0.2μm厚度的镍。最后在真空炉中用厚度0.5m
的无氧紫铜片或者AgCu28钎料与陶瓷进行钎焊。这种方法已经用于制造高密度陶瓷容器或
陶瓷超声波发生器波导杆。陶瓷超声波发生器波导杆是在陶瓷材料表面用蒸气附着法附着铝
之后用低熔点铝钎料将硬铝(杜拉铝即A2024)钎焊上去。
蒸气附着法的优点是金属化温度低，适于各种不同陶瓷的金属化，陶瓷不会有变形及破
裂的危险。表6-1给出了部分金属材料的蒸发温度。
(3)溅射沉积法溅射沉积法是将陶瓷放入真空容器中并充以一定压力的氩气，然后在
电极之间加上直流电压，形成气体辉光放电，利用气体辉光放电产生的正离子轰击靶面，把
第6章材料表面改性焊接189
图6-5钎焊温度对接头剪切强度的影响连接温度T/℃

---PAGE_200---
表6-1部分金属材料的蒸发温度
金属熔点/℃沸点/℃蒸发温度(气压
1.33322×Pa)/℃金属熔点/℃沸点/℃蒸发温度(气压
1.33322×Pa)/℃
Mg648.8 1090 443(升华) Cu1083.4 2567 1237
Sb630.74 1750 678 Au1064.432807 1465
Bi271.3 1560 698 Ti 1660 3287 1546
Pb327.5 1740 718 Ni 1453 2732 1510
In156.61 2080 952 Pt 1772 3827 2090
Ag961.93 2212 1094 Mo 2617 4612 2533
Ga29.78 2403 1093 Ta 2996 5425 2820
Al660.37 2467 1143 W 3410 5660 9309
Sn231.97 2270 1189 Zn 420一896(升华)
Cr1857 2672 1205 Cd 320.9一814(升华)
靶面材料溅射到陶瓷表面上形成金属薄膜，从而实现金属化。在溅射沉积前，可以先用正离
子轰击陶瓷表面，以得到清洁的陶瓷表面，提高溅射金属层与陶瓷的结合强度。溅射沉积
时，可以旋转工件。使陶瓷金属化面溅射不同的金属，依次沉积所需要的金属膜。沉积到陶
瓷的第一层金属化材料是钼、钨、钛、钽或铬等；第二层金属化材料是铜、镍、银或金。在
溅射过程中，陶瓷的沉积温度应保持在150～200℃。
与蒸镀法相比，溅射法操作简单，涂层厚度均匀，与陶瓷结合牢固，可涂覆大面积的金
属膜，还能制造合金或氧化物薄膜，能在降低的沉积温度下沉积高熔点金属层，可适合任何
种类的陶瓷。
溅射沉积法有直流溅射、高频溅射、磁控溅射等；直流溅射又可以分为二级溅射、三级
溅射和四级溅射，其中，二级溅射最为简单，也最为常用。
表6-2给出了不同溅射沉积材料和溅射金属化层厚度对钎焊接头强度的影响，表6-3为
陶瓷表面状态对钎焊接头强度的影响。
表6-2不同溅射沉积材料和溅射金属化层厚度对钎焊接头强度的影响
溅射金属及其厚度/nm 抗拉强度/(N/cm²) 气密性
Ti129,Mo225 10450
气密性好
φ≤1×10⁻⁸Pa·L/sTi129,Mo356 12050
Ti129,Mo675 10900
Ti129,Mo900 10600
Ti251,Mo675 10750
Ti129,Ta675 11250φ≤1×10⁻⁸Pa·L/sTi129,Nb475 6790
Ti129,Pt500 5190 1/3漏气
Zr129,Mo675 8170气密性好
φ≤1×10⁻⁸Pa·L/sZr129,Ta675 8240
Zr129,Nb475 7210
Mo450 810气密性好
φ≤1×10⁻⁸Pa·L/sMo900 915
Mo135 930
Ti430 823
气密性好
φ≤1×10⁻⁸Pa·L/sTa900 980
Zr430 817
Nb475 606
Pt500 246 漏气
190材料焊接原理
---PAGE_201---
表6-3陶瓷表面状态对钎焊接头强度的影响
陶瓷表面抛光方法 F320白刚玉粉F280金刚砂 F120SiC粉 自然表面
陶瓷表面粒径/μm 4.1 5.7 6.7 4.0,6.3,11.0,6.0
采用Ag-Cu-Ti钎料Rm/(N/cm²) 8930 8180 6470 8480
溅射金属化Rm/(N/cm²) 10460 12180 11160 10390
(4)离子涂覆法图6-6为低真
空离子涂覆法装置原理图。作业时，
将陶瓷放在阴极上，涂覆材料作为阳
极，成为蒸发源，通以3Pa的氩气，
加上1～5kV的高压。先轰击工件
5～15min,使之表面光滑清洁，然后
再蒸发活性金属Ti、Al等进行离子
涂覆，达到250～500nm之后，再蒸
发一层Cu或者Ni,达到一定厚度
时，对表面进行处理后，就可以进行
钎焊工序。
(5)离子注入法由于活性钎料
高压引线、
屏蔽
试样及阴极
钟罩
蒸发热丝及阳极
绝缘引线
底板
热丝电源
高压电源阴极暗区
正辉光区
图6-6低真空离子涂覆法装置原理图
中的活性元素一般是Ti,它会使钎料
变硬、变脆，另外，接头中也会出现脆性相。为克服这些缺点，可采用MEVVA直接将活
性元素Ti注入陶瓷(如Al₂O₃陶瓷)中，使陶瓷形成可以被一般钎料润湿的表面。以高纯
Al₂O₃陶瓷为母材，MEVVA离子源的发射电压为40kV,离子注入范围为2×10¹⁶~3.1×
10¹⁷ions/cm²时，Ti的注入深度可达50～100nm。经过离子注入后的陶瓷表面显著改善了
非活性钎料的润湿性，用Ag-Cu非活性钎料对陶瓷表面的润湿性可以达到活性钎料相同的
程度。离子注入后的陶瓷表面改善非活性钎料的润湿性的原因有三个：①离子注入Al₂O₃
陶瓷表面更金属化，导电性提高，并呈现金属光泽，减少了陶瓷与金属之间的电子不连续
性；②离子注入在陶瓷表面产生缺陷，使陶瓷表面能提高，可以促进润湿；③离子注入在陶
瓷表面形成了改善导电性及促进润湿的新相。
(6)离子溅射涂覆表面金属化离子溅射涂覆表面金属化的结合强度如表6-4所示。
表6-4对Al₂O₃陶瓷进行离子溅射涂覆表面金属化后与Cu的钎焊时不同涂覆金属的种类的接头强度
涂敷层金属 钎料及温度/℃ 接头的抗拉强度/(N/cm²)
Ti-Cu① Ag-Cu-Ni(NiCuSi13)(795℃) 5488±686
Ti-Au Ag-Cu-Ni(NiCuSi13)(795℃) 3430±411
Cr-Cu Ag-Cu-Ni(NiCuSi13)(795℃) 2450±274
Cr-Au Ag-Cu-Ni(NiCuSi13)(795℃) 2156±205
Al-Au Ag-Cu-Ni(NiCuSi13)(795℃) 2450±343
Al-Cu Ag-Cu-Ni(NiCuSi13)(795℃) 686±343
Al-Cu② Pb-Sn(60Pb-40Sn)(260℃) 2744±98
Al-Au② Pb-Sn-In(37.5P-37.5Sn-25In)(140℃) 1960±34.3
①试件断在陶瓷。
②试件断在钎料。
(7)浸镀将材料需要进行焊接的部分浸入到熔化的液态金属中，使被焊接表面镀上一
层金属，以改善材料的焊接性能。
第6章材料表面改性焊接191
---PAGE_202---
6.2烧结粉末金属化法
陶瓷烧结粉末金属化法种类繁多，采用较多的是Mo-Mn法。此外，还有Mo-Fe法、
MoO₂法、Mo-Ti法、W-Fe法、WO₂-MnO₂-Fe₂O₃法和MoO₃-MnO₂-Cu₂O法，以及纯
Mo、纯W、W-Y₂O₃、溶液金属法及氧化铜法等。
6.2.1Mo-Mn法陶瓷烧结粉末金属化法
6.2.1.1金属粉末的配制
这种方法就是在陶瓷材料表面预先进行金属化的方法，也是最古老的一种方法。一般是
采用Mo-Mn、W-SiO₂作为焊接材料。Mo-Mn法陶瓷烧结粉末金属化法是先在Mo粉中加
入质量分数10%～25%Mn粉混合后，加入适量的硝棉溶液、醋酸丁酯或草酸二乙酯等，经
过球磨稀释后用毛刷刷涂或喷涂在陶瓷表面上，在高温氢气流中进行烧结，以使其表面形成
一层Mo层，表6-5为常用的Mo-Mn法陶瓷烧结粉末金属化法的配方和烧结工艺参数。然
后，为了改善钎料的润湿性而电镀Ni或Cu,再进行钎焊。镀镍层厚度一般为4～6μm,镀
镍后的陶瓷应在氢气炉中在1000℃保温15～25min而进行金属化。采用陶瓷烧结粉末金属
化法进行陶瓷表面金属化的工艺流程如图6-7所示。
表6-5常用的Mo-Mn法陶瓷烧结粉末金属化法的配方和烧结工艺参数
序号配方组成/%
适用陶瓷涂层厚度
/μm金属化温
度/℃保温时间
/min MoMnMnOAl₂O₃SiO₂CaOMgOFe₂O₃
18020一一一 一 一一75%Al₂O₃30～401350 30～60
245一18.220.912.12.21.10.595%Al₂O₃60～701470 60
36517.5 95%Al₂O₃粉17.5 95%Al₂O₃35～451550 60
459.5一17.912.97.91.8
(CaCO₃)一一95%Al₂O₃
(Mg-Al-Si)60～801510 50
550一17.519.511.51.5一一透明刚玉50～601400～150040
6709一128 1一一99%BeO
40～501400 30
95%Al₂O₃ 1500 60
涂层 烧结金属化 表面清理
表面清洗素烧
烧结 表面清理
金属件
钎焊 质检 成品
钎料
气密试验接头强度试验 其他镀Ni
或涂Ni
清洗 装配金属粉末
陶瓷研磨制膏
图6-7陶瓷表面的金属化的工艺流程
192材料焊接原理
---PAGE_203---
6.2.1.2粉末配方的调整
(1)提高Mn含量提高Mn含量可以降低烧结温度或者缩短保温时间。如将Mn含量
从质量分数20%提高到50%,可以将烧结温度降低100℃。
(2)加入Ti加入Ti可以降低Mn含量，也可以取代Mn而成为Mo-Ti法。Ti可以
TiO或者TiH的形式加入。由于Ti是一种活性元素，它可以提高钎焊过程的润湿性和接头
强度。
(3)以Ni代替部分Mn以Ni代替部分Mn,可以降低烧结温度或者缩短保温时间。
(4)以Si代替部分Mn可以加入SiO₂,其配方如表6-6所示。
表6-6Mo-Mn-Si法陶瓷烧结粉末金属化法
序号 配方组成(质量分数)/% 金属化温度/℃ 保温时间/min 应用
1 Mo78+Mn15+SiO₂7 1215～1370 30 99BeO
2 MoO₃80+MnO9+SiO₂11 1200～1300一99.49BeO
99.8BeO
3 Mo78+Mn6.8+SiO₂14.8 1300～1500一96Al₂O₃
99.1Al₂O₃
Mo粉也可以MoO₃的形式加入。
金属化烧结条件也是影响金属化质
量的重要因素。图6-8给出了表6-6中2、
3号配方的金属化条件的曲线。
6.2.1.3涂(镀)Ni
涂(镀)Ni是金属化烧结之后很重
要的一个工序，其主要作用是改善钎焊
时的润湿性及缓解接头的残余应力。
镀Ni的方法很多，电镀、化学镀皆
可，其中电镀比较方便。
常用的电镀液配方为NiSO₄·7H₂O
140g/L、Na₂SO₄·10H₂O 50g/L、MgSO₄·
7H₂O30g/L、H₃BO₃20g/L和NaCl
5～8g/L。镀Ni液的pH值一般为5～6,1600
1500℃,60min
1400 1470℃,60min
1200
2号配方
U1000
800-
600
400
200
50 100 150
时间/min
图6-8表6-6中2、3号配方的金属化条件的曲线
如果偏离此值，可以加入3%的H₂SO₄溶液或者3%NaOH溶液进行调整。阳极采用
99.9%的纯Ni板。电流密度0.5A/cm²,时间40～50min,陶瓷零件电镀厚度为4～6μm,
金属零件电镀厚度为10～20μm。
电镀Ni之后就可以进行钎焊。
6.2.1.4影响Mo-Mn法金属化层质量的因素
金属化层质量直接关系到陶瓷材料钎焊接头的质量。影响金属化层质量的因素很多，除
了金属化过程的条件之外，金属化粉末质量和陶瓷材料的质量也有明显的影响。
(1)陶瓷的影响
①陶瓷晶粒度的影响。以Al₂O₃陶瓷为例，其晶粒度在一定范围内，随着晶粒度的增
大，烧结比较容易，钎焊接头强度提高。但是随着晶粒度的继续增大，钎焊接头强度又下
降，存在一个最佳晶粒度。
第6章材料表面改性焊接1933号配方
200 250
---PAGE_204---
194材料焊接原理②陶瓷成分的影响。在晶粒度大体不变的情况下，陶瓷成分对接头强度也有明显的影
响。图6-9给出了这种影响，表6-7为其化学成分。
表6-7Al₂O₃陶瓷成分/(质量分数)%和粒度
陶瓷试验号 Al₂O₃ SiO₂ CaO MgO 晶粒尺寸/μm
1 94 4.5 0.5 1.0 6.3
2 94 3.0 2.0 1.0 7.1
3 94 1.5 1.5 3.0 6.1
③金属化温度的影响。如图6-9所示，在一定温度范围内，金属化温度提高，接头强
度也提高。
④陶瓷表面状态的影响。陶瓷表面状态对金属化层质量有很大的影响。表6-8给出了
表面状态对Al₂O₃陶瓷接头强度的影响。
表6-8表面状态对Al₂O₃陶瓷接头强度的影响
磨料号 未研磨 100 120 280 320 W-1抛光膏
表面粗糙度/μm 3、4、6、118.6 6.7 5.7 4.1 0.8
接头强度/MPa 74.12 68.4 72.52 87.12 90.16 95.46
(2)粉末的影响
①Mo含量的影响。以Al₂O₃陶瓷为例，Mo-Mn法烧结金属化中Mo含量对金属化层
质量具有明显的影响。试验表明，Mo粉含量为质量分数56%,其它含量在44%(MnO50-
SiO230-Al₂O₃20),在空气中进行烧结，烧结温度1400℃,保温45min,可以得到满意的
金属化层。
②Mo粉末粒度的影响。如图6-10所示，Mo粉末粒度越小，接头强度越高。这可能是
由于粒度小，堆积的表面能增大，烧结温度降低，有利于提高接头强度。
金属化温度/℃
1400┌
1200
1000
800
94%Al₂03
600
400
200
89%AL203
0 1 2 3 4
Mo粉粒度/μm
图6-9Al₂O₃陶瓷成分和Mo-Mn法金属
化温度对钎焊接头强度的影响
1～3—陶瓷试验号图6-10Mo粉末粒度对接头强度的影响
③烧结前粉末涂层厚度的影响。图6-11给出了烧结前粉末涂层厚度对Al₂O₃陶瓷钎焊
接头强度的影响。
(3)金属化烧结温度的影响图6-12为质量分数为94%的Al₂O₃陶瓷金属化烧结温度
对钎焊接头强度的影响(图中烧成温度为Al₂O₃陶瓷的烧成温度)。

---PAGE_205---
涂层厚度/μm
图6-11烧结前粉末涂层厚度对接头强度的影响
800
700
600-
4'
500-
400-
300-
200-
100
130014001500160017001800
金属化温度/℃
图6-1294%的Al₂O₃陶瓷金属化烧结
温度对钎焊接头强度的影响1—1500℃烧成
2—1600℃烧成
3—1650℃烧成
4—1700℃烧成32
6.2.2其它烧结粉末金属化技术
(1)Mo-Fe法陶瓷烧结粉末金属化技术此法可以用于滑石陶瓷、镁橄榄石陶瓷和
Al₂O₃陶瓷等的金属化，其配方有Mo98-Fe2、Mo96-Fe4、Mo70-Fe30等。表6-9给出了
Mo-Fe法陶瓷烧结粉末金属化技术配方及烧结工艺参数。
表6-9Mo-Fe法陶瓷烧结粉末金属化技术配方及烧结工艺参数
陶瓷种类金属化配方/% 涂层厚度
/μm金属化温度
/℃保温时间
/min气氛
Mo Fe
滑石陶瓷(含ZrO₂)98 2 25～351315～134545N2800L/h,H₂150L/h,空气63L/h
镁橄榄石陶瓷 98 2 15～201240～125020 N₂:H₂=72:28,微量O₂
滑石陶瓷(含B₂O₃)98 2 35～451290～131045N2500L/h,H2100L/h,空气110L/h
95%Al₂O₃陶瓷 96～100 4～0 一 1500～160030 N₂+H₂,含氧O₂0.25%
在这个配方中还可以加入Mn、TiO₂、MgO等。
(2)W-Fe法陶瓷烧结粉末金属化技术W-Fe法陶瓷烧结粉末金属化技术是在Mo-Mn
法陶瓷烧结粉末金属化技术基础上发展起来的，其金属化工艺程序也与Mo-Mn法基本相
同。W-Fe法配方比较简单，主要是W90-Fe10,再配以硝棉、醋酸乙酯等，混合后涂于陶
瓷表面，厚度25～50μm。
(3)WO₂-MnO₂-Fe₂O₃ 法陶瓷烧结粉末金属化技术采用配方WO₂92.7-MnO₂6.2-
Fe₂O₃1.1折算为W94g-Mn5g-Felg,进行陶瓷烧结粉末金属化时，可以制成膏剂，配方折
算为WO₂100g-MnO₂6.7g-Fe₂O₃1.2g, 配以硝棉溶液2.5mL,环烷酸2.5mL,再加入丁基
溶液(分子量118.7,沸点170.6℃)65mL。将此膏剂研磨成2μm的微粒在氢气环境中进
行900～1150℃的烧结，无须镀镍，就可以直接进行钎焊。
(4)MoO₃-MnO₂-Cu₂O法陶瓷烧结粉末金属化技术采用此法的材料配方为MoO₃95g-
MnO₂5g-Cu₂O0.1g,MoO₃研磨成4μm、MnO为1μm,混合后加入硝棉溶液及草酸二乙
酯制成膏剂，涂在陶瓷表面，厚度35～50μm。可以将选择的钎料直接加在这一涂层上。根
第6章材料表面改性焊接195

---PAGE_206---
196材料焊接原理据钎料的熔点确定金属化烧结温度。如果采用Ag基钎料，其金属化烧结温度可以为900~
1150℃,保温1～1.5h。
采用此法钎焊94%～99.5%的Al₂O₃陶瓷，其抗拉强度可达80～100MPa。采用
MoO₃-MnO₂-Cu₂O法进行陶瓷烧结粉末金属化的条件和接头抗拉强度的试验结果在表6-10
中给出。
表6-10采用MoO₃-MnO₂-Cu₂O法进行陶瓷烧结粉末金属化的条件和接头抗拉强度的试验结果
陶瓷 钎料金属化温
度/℃保温时间
/min抗拉强度
/(N/mm²)备注
75%Al₂O₃ Ag 1000 60 9470
95%Al₂O₃Ag 1000 60 9230
Ag1000 60 9200 用聚乙烯醇代替硝棉
1000 30 2960
Ge-Cu 1000 60 8300
95%Al₂O₃ Ag 1000 60 8510
96%Al₂O₃ Ag 1000～1040 60 8730① 用MnO
99%Al₂O₃ Ag 1000 60 12670
石墨陶瓷 Ag-Cu 900 60 1270 多孔性陶瓷
95%Al₂O₃涂Ag-Cu粉
单独金属化900 60 5060金属化后，Ag-Cu810℃2min钎焊
96%Al₂O₃涂Ag₂O粉
单独金属化1020～1040 40 8950①MoO₃80%,MnO20%,Cu₂O
0.1%金属化后进行Ag钎焊
95%Al₂O₃,
SiC衰减瓷单独金属化 1170 60耐750℃热冲
击3次以上MoO₃85.4%,MnO₂4.26%,
Li₂CO₃8.54%,Cu₂O1.9%
①抗拉件本身断裂值。
(5)氧化铜法将Cu₂O94.2g-Al₂O₃5.8g的粉末在空气中加热1250℃保温0.5h进行
烧结，冷却后粉碎，然后喷涂到陶瓷表面上，再与金属化涂层一样，加热到涂层熔点以上的
温度在氧化性气氛中进行烧结，冷却凝固后，在还原性气氛中加热到1000℃,便在陶瓷表
面形成一层铜的金属化层，可以直接进行钎焊。
(6)硫化铜法将硫化铜+高岭土制成膏剂，涂在陶瓷表面，在空气中加热到1200~
1300℃。在加热过程中还可以在涂层上添加Ag₂CO₃,使表面银化，其钎焊接头强度可
达48MPa。
(7)纯Mo、W法纯Mo、W粉末烧结法是一种采用纯金属Mo粉、W粉对陶瓷进行
金属化的方法。
以Mo为例，将纯金属Mo粉加入硝棉溶液和醋酸乙酯混合后涂在Al₂O₃陶瓷表面，在
露点40℃的氮气+氢气氛围下，加热到1450～1500℃,保温1h,就可以得到牢固的金属化
层。镀镍后，采用Ag-Cu共晶钎料，在氢气中加热790℃,保温5min,可以得到强度达到
47MPa的接头。
(8)MoO₃法MoO₃法工艺比较简单。钎焊Al₂O₃陶瓷时，将MoO₃用黏结剂调和
后涂在陶瓷表面，在氢气中加热到1750℃、保温5min的烧结，可以获得多孔的Mo金属
层，镀镍后，即可进行钎焊。
采用MoO₃法进行陶瓷表面金属化比用纯Mo的效果好。
(9)WO₃法此法与MoO₃法相似，在氢气中进行1850℃、保温更长时间的烧结，其
效果也比采用纯W的效果好。
---PAGE_207---
6.2.3烧结金属化层的缺陷
金属化层缺陷的特征、原因和解决措施如表6-11所示。
表6-11金属化层缺陷的特征、原因和解决措施
缺陷 特征 原因 解决措施
金属化层
出现裂纹龟形裂纹粉末膏的黏结剂太多，搅拌不均
匀，涂覆层不均匀，干燥过程中黏结
剂分解、挥发收缩不匀所致调整黏结剂含量，搅拌均匀；涂
覆厚度要均匀；烧结加热要缓慢
金属化
层起泡发生局部凸起，表面不平
滑，影响镀镍陶瓷表面有杂质，烧结过程中发生
氧化而起泡；涂层质量不合格或者配
方不当，而造成烧结时有化学反应而
起泡提高涂层质量和调整配方；涂
层中要限制Mn含量，因为过多的
Mn可以使陶瓷表面与金属化层
发生反应而发生气泡
金属化
层掉粉烧结之后用陶瓷片刮擦发
生掉粉或者金属化层部分
脱落金属化烧结温度低，气氛氧化性
小，金属化粉末配方不合理或者材料
性能和成分不合格适当提高烧结温度，调节气氛
氧化性，调整配方，采用优质材料
金属化层
表面氧化表面呈现氧化色(棕红色或
者蓝紫色)金属化后，在高温下发生的氧化金属化后，降低出炉温度，同时
用氢气保护，或者出炉后将零件
立即浸入酒精中
金属化
层起皮金属化层局部鼓起，甚至脱
离陶瓷表面涂层的黏结剂太多，太黏，与陶瓷
表面润湿性不好；涂覆层太厚；涂覆
不均匀；或者烧结时升温太快调整黏结剂；提高对陶瓷的润
湿性；均匀涂抹涂层；降低升温
速度
出现渗
透裂纹在陶瓷与可伐合金(Fe-Co-
Ni合金)采用Ag-Cu钎料或
者Cu基钎料钎焊时，在可伐
合金附近钎缝中会产生Cu的
渗透裂纹
首先可伐合金是单相奥氏体组织，
在钎焊的高温下会发生晶粒长大；在
钎焊温度下，钎料熔化后，流动性较
好，可能沿可伐合金晶界渗透和扩
散，从而在可伐合金中产生裂纹。Cu
和Sn特别是Cu容易产生这种裂纹尽量选用渗透裂纹倾向小或者
不容易产生渗透裂纹的钎料，最
好不采用含Cu的钎料，如左图所
示，选用Au-Ni钎料可以大大降
低其扩散深度，大大降低渗透裂
纹产生的可能性；
在钎焊之前在可伐合金表面镀
上一层镍，然后再钎焊，就可以避
免产生渗透裂纹，因为Ni-Cu无
限互溶，可以防止Cu沿可伐合金
晶界渗透
合理选用钎焊条件，使得钎焊
温度不要太高，保温时间不要太
长，也可以减少和防止渗透裂纹
的发生
8.0
6.4-
4.8-0
3.2o叶
1.6
6007008
Ag-Cu-Sn
Ag-Cu
Au-Ni
0090010001100
温度/℃
烧结中陶瓷
变形和开裂陶瓷太薄，或者薄厚不均而且局部
厚度变化太大，组装时放置不平，烧
结温度过高或者保温时间太长，就容
易产生变形；涂层质量低劣，构件结
构复杂，烧结时受热不均温差较大，
或者升温和降温速度太快，都可能发
生陶瓷开裂装配时根据结构形状和复杂程
度，适当夹紧和安放；改变设计，
避免采用太薄的陶瓷工件及厚度
变化太大的陶瓷工件；选择合适
的烧结工艺：合理的烧结温度和
保温时间，减缓加热和冷却速度。
一旦出现变形和开裂，就要报废
思考题
1.为什么要对有些被焊材料进行表面金属化处理?表面金属化处理的方法有哪些?
2.Mo-Mn法陶瓷烧结粉末金属化技术及其对焊接接头性能的影响如何?
3.金属化层缺陷的特征、原因和解决措施都是什么?
第6章材料表面改性焊接197

---PAGE_208---
第
章表面活性化焊接
7.1活性金属法焊接的机理
Cr、V、Nb、Ti、Zr等IVA族及VA族金属或它们的合金，能够显著改善材料的润湿
性，从而改善材料的焊接性，提高接头的结合强度。这些金属或者合金的作用在于能够与材
料表面发生溶解或者化学反应而形成牢固的冶金结合，并且这种金属或者合金还能够与待焊
的另一种材料具有良好的焊接性，从而可以形成良好的焊接接头。我们把这些金属或者合金
叫作活性金属，采用这种方法来改善材料焊接性的方法，叫作活性金属焊接法。
这种活性金属或者合金可以是焊接材料(如钎焊的钎料)、中间层材料、表面金属化(喷
涂或者烧结在待焊材料表面)的材料等。表7-1给出了液态金属在典型陶瓷表面的润湿角。
表7-1液态金属在典型陶瓷表面的润湿角
分类 化合物 金属 温度/℃ 气氛 润湿角/(°)
碳化物TiCFe
Co
Ni1550
1450
1500真空
真空
真空45
30
38
WCFe
Co
Ni1490
1420
1380真空
真空
真空~0
~0
~0
氮化物BNCu
Al
Fe
Co
Ni1100
850～1000
~熔点
~熔点
1100真空
真空
Ar
Ar
Ar146
142
118
134
TiNFe
Co
Ni1550
1550
1550真空
真空
真空~100
104
~70
Si₃N₄Cu
Fe
Co
Ni1100
~熔点
~熔点
1550真空
Ar
Ar
真空60
90
90
120
硼化物 TiB₂Cu
Al
Fe
Co
Ni1120
1000
1450～1550
1500～1600
1500真空
真空
Ar
Ar
真空142
114
100
100～64
0
198材料焊接原理
---PAGE_209---
续表
分类 化合物 金属 温度/℃ 气氛 润湿角/(°)
氧化物Al₂O₃Cu
Al
Fe
Co
Ni1200
940
1550
1550
1450真空
Ar
真空
真空
真空138
170
~90
>90
~45
SiO₂Cu
Fe
Ni1100
1550
1550真空
N₂
N₂148
115
125
TiO₂Fe
Ni1550
1500真空
真空72
104
ZrO₂Fe
Ni1550
1500真空
真空92
118
活性金属的特征是对被焊材料的元素有很强的亲和力，从而在较低的焊接(一般多为钎
焊或扩散焊)加热温度下，被焊材料能与这些活性金属之间发生化学反应形成一个反应层或
者溶解层，作为媒介将被焊材料和金属连接为一体。这个反应层或者溶解层的晶体结构、力
学性能、厚度对金属与被焊材料的焊接接头强度有重要影响。其反应层厚度过大，反而会降
低接头强度。如果产生的是脆性化合物，将对其结合强度产生不良影响。但减薄其厚度，就
可以减轻这种不良影响。
Co虽然不是活性金属，但它与Si的化合物却具有良好的韧性。在陶瓷材料SiC的钎焊
中，采用Co-Si合金作钎料，可以取得良好的效果。在1327℃以上的高温下，可得到高强
度、耐热性、耐腐蚀性都很好的金属与陶瓷异种材料的焊接接头。
温度/℃
977828727
10-厂
K在β-Al₂O₃
O在Ca.10Zr₀0301.00
Cu在Cu₂O
(Po=141.855kPa)
在Y₂O₃
O在CuO
HE)Y任Y₂O.C0
(Po₂=20.265kPa)
O在Coo
Po₂=20.27kPa)
Al在
10-1lAl₂O₃
O在Al₂O₃
10-12(多晶)
O在Al₂O₃
(单晶)
10-13
1014C在
石墨
10-15
0.40.5
图7-1陶瓷中一些元素的扩散系数O在Cr₂O₃Ca在CaO
YU在UO2.00在MgO
0.60.70.8
1/T×10³/K-¹171613931145
Co在CoO
(空气)
0在UO200
O在TiO₂
(P₀₂=101.325kPa)
O在熔融SiO₂
(Po₂=101.325kPa)
0.91.01.110-8N在UN0
Mg在MgO
10-9
91.2182.4
45.6
31.9
33.3在Ni.1oFe232O₄
(单晶)
Ni在NiO
(空气)Fe在EG₀sO
4.186kJ/molCr在10-6
10-1010-7-
第7章表面活性化焊接199活性金属钎焊法，用得最多的是Ag-
Cu系钎料。银钎料中加入Ti或Zr作为
活性金属，尤其是以Ti用得最多，它对
于氧化铝、碳化硅、氮化硅、氮化铝等类
陶瓷，碳材料(如石墨、金刚石)以及一
些复合材料有良好的润湿性，可以用于多
种金属与陶瓷、碳材料和复合材料的钎
焊。这里就以银钎料钎焊碳化硅或氮化硅
与金属的结合进行简单的说明。
活性金属法焊接陶瓷是一种化学接合，
它是利用活性金属在界面上发生扩散、固
溶、化学反应等形成一种新物质，使之形成
高强度的接合界面的一种材料连接方法。
钎焊焊接接头的高温强度受到钎料熔
点的支配，为了提高焊接接头的高温强
度，应当选用Ni或Pd(钯)的高熔点钎
料，或者不用液相而用固相焊接。
元素向陶瓷的扩散对焊接工艺和焊接
质量也有一定的影响，图7-1给出了一些
元素在某些陶瓷中的扩散系数。

---PAGE_210---
7.2焊接中的活性金属
7.2.1焊接适用的活性金属的种类
最初以焊接Al₂O₃陶瓷为代表的氧化物陶瓷采用活性金属法焊接，后来随着氮化物和
碳化物等非氧化物陶瓷的应用，开发出不少相应的活性金属。焊接陶瓷所适用的活性金属，
根据对陶瓷的分类列入表7-2。从表7-2可以看到，元素周期表中第IV族，特别是含Ti的活
性金属占大多数，并加入Cu-Ag共晶成分以降低熔点(如质量分数2%Ti-Cu-Ag为
780℃),一般是作为硬钎焊的钎料，其次第Ⅲ族A1及其合金也较多。另外，第V族元素和
少数其它元素也作为活性金属得到应用。这些活性金属元素在焊接材料中扩散，并在与陶瓷
材料的交界面上与陶瓷发生反应而形成反应产物以达到牢固的连接。
表7-2陶瓷连接适用的活性金属
陶瓷种类陶瓷连接使用的活性金属
族 系 活性金属举例
Si₃N₄IVTiTi*,Ti-Cu,Ti-Cu-Ag,Ti-Ag,Ti-Cu-Ni,Ti-Cu-Au,Ti-Cu-Be,Ti-Cu-Be+Zr,
Ti-Ni,Ti-Ni-P,Ti-Ni-TiH₂,Ti-Al,Ti-Al-V,Ti-Al-Cu
Zr Zr,Zr-Cu,Zr-Cu-Ni,Zr-Ni
Hf Hf*
Ⅲ AlAl,Al-Cu,Al-Ag,Al-Ni,Al-Ti,Al-Zr,Al-Si,Al-Mg,Al-Mg-Cu-Si,Al-Cu-
Mg-Mn,Al-Si-Mg,
VV V
Nb Nb*,Nb-Cu-Al
Ta Ta*
其它Ni Ni*,Ni-Cr
Cu Cu-Mn,Cu-Cr,Cu-Nb,Cu-V,Cu-Al-V
Co Co
SialonIVTi Ti-Cu,Ti-Cu-Ag,TiH₂+Cu-Ag,TiH₂+Al-Ni,TiH₂+A1,Ti-Al
Zr Zr-Cu
Ⅲ Al Al,Al-Cu,Al-Cr
其它Ni Ni-Cr,Ni-Cr-Pd,Ni-Cr-Pd-Si
Fe Fe-Cr-Ni
AINIVTi Ti*,Ti-Cu,Ti-Cu-Ag,Ti-Ag,Ti-Cu-Sn
Zr Zr°,Zr-Cu
Hf Hf-Cu,Hf-Cu-Ag
Ⅲ Al Al,Al-Cu,Al-Li,Al-Cu-Li
V Ta Ta
BNIV Ti Ti-Cu-Ag
V Ta Ta
SiCIVTi Ti°,Ti-Cu,Ti-Cu-Ag,Ti-Cu-Ag-Sn,Ti-Ni,Ti-Al,Ti-Al-V
Zr Zr°,ZrH₂+Ni,Zr-Ni-Si-Cr,Zr-Al
Hf Hf-Al
Ⅲ Al A1,Al-Cu,Al-Si,Al-Si-Cu,Al-Ti,Al-Mo,Al-W,Al-Cr,Al-V,Al-Nb,Al-Ta
VV V
Nb Nb
其它Ni Ni",Ni*-Cr,-Mo,-Ti,-W,-Nb,Ni-Si-Cr-Zr
Cu Cu,Cu-Mn
Ge
200材料焊接原理
---PAGE_211---
续表
陶瓷种类陶瓷连接适用的活性金属
族 系 活性金属举例
B₄C Ⅲ Al Al
ZrB₂ IVTi Ti-Cu,Ti-Cu-Ag,Ti-Al
Zr Zr-Cu,Zr-Al
Hf Hf-Cu,Hf-Al
Al₂O₃IVTiTi°,Ti-Cu-Ag,Ti-Cu-Ag-In,Ti-Cu-Ag+Cu+Cu₂O,Ti-Cu-Ag-Sn,Ti-Cu-
Be,Ti-Cu-Fe,Ti-Cu-Ge,Ti-Cu-Ni,Ti-Cu-Sn,Ti-Cu-Au,Ti-Cu-Au-Ni,Ti-Zr-
Cu,Ti-Zr-Cu-Ni,Ti-Ni,Ti-Ni-Ag,Ti-Ni-Au,Ti-Ni-Al-B,Ti-Fe,Ti-Al-Si,Ti-Sn
Zr Zr’,Zr-Cu-Ag,Zr-Al,Zr-Al-Si,Zr-Ni,Zr-Fe
Hf Hf'
Ⅲ Al Al,Al-Cu,Al-Si,Al-Si-Cu,Al-Si-Mg,Al-Ni,Al-Ni-C,Al-Li,Al-Cu-Li
VV V*,V-Ti-Cr
Nb Nb,Nb-Al-Si
其它Ni Ni*,Ni-Cr,Ni-Y
Cu Cu,Cu₂O,CuS+Kaolin
Cr-Pd
ZrO₂IVTi Ti-Cu,Ti-Cu-Ag,Ti-Cu-Ag-Sn
Zr Zr-Cu
Ⅲ Al Al-Cu,Al-Mg
其它Ni Ni*,Ni
Cu Cu’,Cu,Cu₂O+C
Pt Pt,Pt-Ni*,Pt-Pd
Sn
MgOⅢ
其它Al Al
Ni",Cu
BeO₂ IV Ti Ti-V-Zr,Ti-Zr-Be-V
2MgO·SiO₂ IV Ti Ti*
V₂O₃IVTi Ti-Cu-Ag
Zr Zr-Cu-Ag
Ⅲ Al Al-Cu-Ag
Ba₂Cu₃O₇~x 其它 Ag*,Ag₂O
注：“*”为固相连接，其余为硬钎焊。
7.2.2活性金属中间层材料的形态
表7-2所给出的活性金属会被制作不同形态的中间层，表7-3为这些活性金属被制成中
间层材料的形态的例子，一般都是以箔片状、粉末状以及与其它金属混合的方法。这些活性
金属的含量可以根据需要随意控制，以得到最适宜的化学成分。
表7-3活性金属中间层材料的形态
形态 活性金属举例
箔片一层合金晶体 Ti-Cu-Ag合金，Al-Si合金等
非晶体 Tis₀-Cu5₀等
复层 Ti/Cu-Ag,Ti/Cu,Ti/Ni等
多层箔状合
金组合晶体 Ti/Cu-Ag,Ti/Cu/Ag,Ti/Cu/Ni等
非晶体 Ti/Ni-P等
粉末匀质合金粉 Ti-Cu-Ag合金等
超微颗粒 Nb
混合粉体组合 Ti/Cu等
氢化物 ZrH₂/Ni等
第7章表面活性化焊接201
---PAGE_212---
续表
形态 活性金属举例
箔片+粉末 上述组合Ti-Cu-Ag/Cu+Cu₂O,Ti-Ni/TiH₄-Ni,
Al,Al-Si/Ti,Zr,Hf等
复合PVD喷涂 Ti,Ni等
离子镀 Ti/Cu/Ag
IVD Ti蒸气附着+N+注入
等离子喷涂
7.2.3活性金属化的应用
表7-4给出了活性金属化的应用。
表7-4一些活性金属化的应用
方法活性金属主要成分
1%连接温度
/℃保温时间
/min陶瓷材料 金属材料 钎料 接头质量及应用
生Ti-Ag-CuTi粉，
3-7Ti箔片，
20～40μm820/8503～5高Al₂O₃,蓝
宝石，透明
Al₂O₃,镁橄榄
石，微晶，石墨Cu、Ti,Nb、
Kovar等Ag-Cu(0.1~
0.2g/cm²)
或Ti-Ag-Cu
合金接合强度高，气
密、95%Al₂O₃十
Cu应用广，钎料
蒸气压较高，陶瓷
绝缘下降产
中
常
用
的
方
法Ti-Ni71.5Ti-
28.5Ni990±103～5高Al₂O₃,镁
橄榄石TiNi箔(10~
12μm)润湿性好，接合
性强，熔点虽高，
但蒸气压低，多适
应Ti-镁橄榄石连
接，应用广
Ti-Cu25-30Ti900/10002～5高Al₂O₃,镁
橄榄石Cu、Ti、Mo、
Ni-Cu、Ta、Nb
及KovarTi-Cu箔
或粉状熔点高，接合性
好，蒸气压低，多
适用于高强度陶
瓷及管件的连接
Ti-Ni-Cu28.5Ni,
10Cu,
(或33Ni)900/9805高Al₂O₃陶
瓷Ti10～12μm
Ni箔，镀
Cu重量比
3.8～1.9接合性较好，连
接温度介于Ti-Ni
与Ti-Ag-Cu之间。
合金比Ti-Ni软，
接头强度高于
Ti-Nb
其Ti-Au-CuTi粉，30~
40μm箔片970/9805 高Al₂O₃ Cu 80Au20Cu连接温度高，蒸
气压低，合金扩散
不易控制它
活
性
金
属
法Ti-Ni-Ag一 1000 7 高Al₂O₃ Ni2μmTi箔+
100μmAg箔连接温度高蒸
气压高，特殊情况
下使用应用范围
不广
Ti-Ag,
Zr-Ag15Ti85Ag
15Zr85Ag1000
1000一高Al₂O₃,镁
橄榄石Ni,Mo Ag润湿性差，接合
性一般，蒸气压
高，很少应用
Zr-Nb-Be
Zr-Ti-Be
Zr-V-Ti
Ti-Cu-Be19Nb,6Be
48Ti,4Be
28V,16Ti
49Cu,2Be1050
1050
1250
≥100010高Al₂O₃,蓝
宝石，透明
Al₂O₃,UO₂,
石墨，BeO高温
陶瓷Ta,Nb及其合
金，不锈钢等各种相应
的钎料连接温度高，耐
高温，耐腐蚀，多
用于原子能、特殊
光源、导弹、火箭
等领域
202材料焊接原理
---PAGE_213---
续表
方法活性金属主要成分
/%连接温度
/℃保温时间
/min陶瓷材料 金属材料 钎料 接头质量及应用
其
它Ti-V-Cr
Ti-Zr-Ta
Ti-Zr-Ga
Ti-Zr-Nb21V,25Cr
一
一
一1550/1650
1650/2100
1300/1600
1600/1700一高Al₂O₃,石
墨
高Al₂O₃,石
墨
石墨
石墨W、MoNb,Ta
W、MoNb,Ta
W、MoNb,Ta
W、MoNb,Ta各种相应
的钎料由于连接温度
非常高，只能在特
殊情况下应用
活
性
金
属
法Pb-Sn-
Zn-Sb1Zn,2-3Sb143～297一陶瓷，玻璃Kovar,
CuFe-Ni
合金相应适合
的钎料连接温度低，多
用于半导体集成
电路焊接、加压和
超声波连接等
Pb-Sn
(-Zn-Sb-
Si-Ti-Cu)一 170～300一陶瓷，玻璃，
Si,Ge等Kovar,Cu相应比例
的钎料连接温度低，多
用于半导体集成
电路焊接、加压和
超声波焊接等
7.3活性金属焊接法焊接接合界面的显微结构
7.3.1被焊材料与金属焊接接合界面的显微结构
如前所述，采用活性金属来焊接陶瓷与金属，在被焊材料与活性金属界面上将会形成一
种反应生成物而形成强固的结合。如采用Ag-
Cu-2.2Ti活性金属作为中间层来焊接Si₃N₄陶
瓷，Ti原子将在中间层熔液中扩散而偏析于
Si₃N陶瓷侧，从而形成Ti的化合物(TiN、
Ti₅Si₃、TiSi₄等)、Ag、Cu,已经没有了Ti,
完全成为化合物，接头强度245MPa,可能是
发生了如下反应而形成化合物：
Si₃N₄+9Ti→4TiN+Ti₅Si₃ (7-1)
高分辨电子显微镜像表明，在与液相反应
结合界面上有波纹状，为直径10～20nm的
TiN微粒外延生长在Si₃N₄陶瓷晶格上，从而
形成高强度的结合。图7-2给出了Si₃N₄/Ti-
Cu结合界面显微结构示意图，TiN微粒在
Si₃N₄上形成，且为共同晶粒，这一点与钎料
内的组织是有些区别的。TiN微粒的存在也会
降低残余应力而使接合强度提高。这个界面与
靠扩散结合(如Al₂O₃/Nb)得到的平坦界面在结构上是有差异的。
7.3.2反应生成物的成长动力学
了解了活性金属与反应生成物的成长动力学就能够把握焊接过程，使反应生成物的种类
第7章表面活性化焊接203图7-2Si₃Ni₄/Ti-Cu结合界面显微结构示意图Cu-TiSi₃N4
S
王
27i S 5
---PAGE_214---
和厚度最合适而得到高强度的焊接接头。表7-5给出了一些活性金属在界面反应生成物的成
长动力学数据。一般来说，反应生成物厚度的变化服从抛物线法则，结合元素的扩散控制因
素，可以从活化能数据的比较中推出。例如，在Si₃N₄/Ti-Cu结合中，TiN中N的扩散在
TiN的成长中处于支配地位。
表7-5活性金属法反应生成物的成长动力学
陶瓷 活性金属 反应生成物 活化能/(kJ·mol⁻¹) 支配因素
Si₃N₄Ti-Cu TiN,Ti₅Si₃ 206 TiN中的N
Ti-Cu TiN,Ti₅Si₃ 318 Ti
Zr-Cu ZrN,Zr₅Si₃ 191 Zr
Cu-Cr CrN,CrN,CrSi₂ 501,541 Cr
Cu-Nb NbN,Nb₃Si 394,492 Nb
Cu-V VN,V₆Si₅ 366,317 V
SiC Ti-Al-V TiC 307一
Al₂O₃Ti Ti₃Al,TiAl 142一
Ti-Al-V Ti₃Al,(Ti,Al)₂O₃ 216,211 Ti₃Al中的Al
Zr ZrO₂,ZrAl₂ 334
7.4活性金属焊接加工工艺
(1)活化金属化法的特点活化金属化法有如下特点：
①液态活化金属对各类陶瓷都有很强的化学亲和力，对陶瓷的变更不敏感。
②工序少，焊接周期短。
③焊接温度低，易保持工件的尺寸和形状。
活化金属化法主要是用活化金属改善钎料对陶瓷基增强复合材料工件的被焊表面的润湿
性，以有利于钎焊。这些活化金属多为过渡族金属(如Ti、Zr、Hf、Nb、Ta等),它们具
有很强的化学活性，能够在陶瓷中进行渗透、扩散及化学反应来改变陶瓷的表面状态，从而
增大陶瓷与金属的相容性，改善钎料对陶瓷的润湿性。但是并不是活性元素的含量越多越
好。当活性元素含量低于某个值时，润湿性很差，然后，随着活性元素含量的增加，润湿性
改善；当活性元素含量达到另一个值时，润湿性最好；再继续增加活性元素含量，其润湿性
不再随着活性元素含量的提高而改善。有些钎料，比如采用Cu-Ni-Ti钎料钎焊Si₃N₄陶瓷
时发现，随着钎焊温度和钎料中钛含量的提高，Cu-Ni-Ti钎料对Si₃N₄陶瓷的润湿性下降；
随着Cu-Ni-Ti钎料中镍含量的增加，钎料对Si₃N₄陶瓷的润湿性也下降。
(2)钎料表7-6为能直接用于陶瓷基增强复合材料活化金属法钎焊的钎料。钎料中不
应含有饱和蒸气压高的元素(如Zn、Cd、Mg等),以免这些元素在钎焊过程中被蒸发而污
染焊件。
表7-6能直接用于陶瓷基增强复合材料活化金属法钎焊的钎料
钎料 熔化温度/℃ 钎焊温度/℃ 用途
92Ti-8Cu 790 820～900 陶瓷基复合材料-金属
75Ti-25Cu 870 900～950 陶瓷基复合材料-金属
72Ti-28Ni 942 1140陶瓷基复合材料-陶瓷基复合材料，陶瓷基复合
材料-石墨，陶瓷基复合材料-金属
50Ti-50Cu 960 980～1050 陶瓷基复合材料-金属的焊接
204材料焊接原理
---PAGE_215---
续表
钎料 熔化温度/℃ 钎焊温度/℃ 用途
50Ti-50Cu(原子比) 1210～1310 1300～1500 陶瓷基复合材料-蓝宝石，陶瓷基复合材料-锂
7Ti-93(BAg72Cu) 779 820～850 陶瓷基复合材料-钛
100Ge 937 1180 自粘接碳化硅-金属(a₆=400MPa)
49Ti-49Cu-2Be 一980 陶瓷基复合材料-金属
48Ti-48Zr-4Be 一1050 陶瓷基复合材料-金属
68Ti-28Ag-4Be一1040 陶瓷基复合材料-金属
85Nb-15Ni一1500～1675 陶瓷基复合材料-铌(c₆=145MPa)
47.5Ti-47.5Zr-5Ta一1650～2100 陶瓷基复合材料-钽
54Ti-25Cr-21V一 1550～1650陶瓷基复合材料-陶瓷基复合材料，陶瓷基复合
材料-石墨，陶瓷基复合材料-金属
75Zr-19Nb-6Be一1050 陶瓷基复合材料-金属
56Zr-28V-16Ti 一1250 陶瓷基复合材料-金属
83Ni-17Fe一1500～1675 陶瓷基复合材料-钽(o,=140MPa)
69Ag-26Cu-5Ti一 850～880高氧化铝、蓝宝石、透明氧化铝、镁橄榄石、微晶
玻璃、云母、石墨以及非氧化物陶瓷基复合材料
思考题
1.活性金属法焊接的机理是什么?
2.活性金属焊接法焊接接合界面的显微结构是怎么样的?
3.简述活性金属法焊接的作用和特点。
第7章表面活性化焊接205
---PAGE_216---
第
章加中间层的焊接
8.1材料焊接中中间层的意义
对于焊接性能不好的材料，往往不能够直接进行焊接，而需要采取添加另外一种或者多
种材料，以改善其焊接性，从而实现这种材料的焊接。在两种材料待焊侧中间添加一层
(种)或者多层(种)材料，然后将这种另外添加的材料置于两种材料待焊侧中间，分别或
者同时进行焊接。采用这种方法可以实现很多不能焊接的材料的焊接。
8.1.1焊接材料之间的适应性
异种材料焊接，往往需要借助于中间层材料，有时可能不只一层中间层，而可能是二层
以上的中间层。这就不仅要求第一层中间层材料要与同侧母材有合适的配合，还要求不同层
次的中间层材料之间及与另一侧母材或其中间层材料也要匹配得当，不能出现严重的缺陷。
碳钢和不锈钢与铜及铜合金异种金属熔化焊时就有这种情况，不仅铜或钢需要中间层，而且
有时也需要两层以上的中间层，这就需要中间层材料之间的合理配合。表8-1给出了这些材
料相配合的适宜性。
表8-1各种焊接材料相配合的适宜性
焊接材料YCu
(TG990)YCuSiA
(TG960)YCuAl
(TG900)YCuAlNi
(TG860)YCuNi-1
(TG910)YCuNi-3
(TG700)YNiCu-7
(TGML)Yni-1
(TGNi)
YCu(TG990) O O O O O O O O
YCuSiA(TG960)O O O O O O O O
YCuAl(TG900) O O O O O ● ● ●
YCuAINi(TG860)O O O O O ● O ●
YCuNi-1(TG910)O O O O O O O O
YCuNi-3(TG700)O O ● O O O O
YNiCu-7(TGML)O 口 ● O O O O
YNi-1(TGNi) O 口 ● O O O O
注：○一不裂；
□一不一定产生裂纹，但产生裂纹的可能性较大；
●一产生裂纹。
8.1.2材料焊接中的中间层
(1)材料焊接中中间层的作用
①改善焊接性。在扩散连接(或钎焊)过程中，很多熔化的金属在被焊材料表面不能
206材料焊接原理
---PAGE_217---
润湿。如，在陶瓷连接过程中，往往在陶瓷表面用物理或化学的方法涂上一层金属，这也称
为陶瓷表面的金属化，而后再进行陶瓷与其它金属的连接。实际上就把陶瓷与陶瓷或陶瓷与
其它金属的连接变成了金属之间的连接，这也是过去常用连接陶瓷的方法。但是，这种方法
有一点不足，即接头的结合强度不太高，主要用于密封的焊缝。对于结构陶瓷，如果连接界
面要承受较高的应力，扩散连接时必须选择一些活性金属作中间层，或让中间层材料中含有
一些活性元素，以改善和促进金属在陶瓷表面的润湿过程。
②降低内应力。金属与陶瓷材料连接时，由于陶瓷与金属线胀系数不同，在扩散连接
或使用过程中，加热和冷却必然产生热应力，在接头处由于残余内应力的作用而容易破坏。
因此，常加入中间层缓和这种内应力，通过韧性好的中间层变形吸收这种内应力。选择连接
材料时，应当使两种连接材料的线胀系数差小于10%。
(2)材料组合连接中间层的选择原则
①用活性材料或这种材料生成的能与被焊件进行反应的物质，改善润湿和结合情况。
②用塑性较好的金属作中间层，以缓解接头内应力。
③在冷却过程中发生相变，使中间层体积膨胀或缩小，来缓和接头的内应力。
④用作中间层或连接的材料必须有良好的真空密封性，在很薄的情况下也不能泄漏。
⑤必须有较好的加工性能。
实际上很难找到完全满足上述要求的材料，有时为了满足综合性能的要求，可采用两层
或多层不同金属组合的中间层。
常用的中间层合金材料有不锈钢(1Cr18Ni9Ti)、可伐合金等，用作中间层的纯金属主
要有铜、镍、钽、钴、钛、锆、钼及钨等。
8.2材料焊接中中间层的应用
8.2.1用活性金属作中间层
这种方法的原理是活性金属(能够与被焊材料如陶瓷发生化学反应)在高温下与被焊材
料中的结晶相发生化学反应，生成新的氧化物、碳化物或氮化物，使陶瓷与反应生成物层形
成可靠的结合，最后形成材料间的可靠连接。
常用的活性金属主要有铝、钛、锆、铌及铪等，这些都是很强的氧化物、碳化物及氮化
物形成元素，它们可以与氧化物、碳化物、氮化物陶瓷反应，从而改善金属对连接界面的润
湿、扩散和连接性能。活性金属与陶瓷相的典型反应如下：
Si₃N₄+4Al→3Si+4AIN
Si₃N₄+4Ti→3Si+4TiN
3SiC+4Al→3Si+Al₄C₃
4SiC+3Ti→4Si+Ti₃C₄
3SiO₂+4Al→2Al₂O₃+3Si
A₁₂O₃+4Al→3Al₂O
Si₃N₄+4Zr→3Si+4ZrN
以这种反应为基础，可以用活性金属作中间层连接陶瓷。钛、锆金属也可以与其它陶瓷
很好地结合。
第8章加中间层的焊接207
---PAGE_218---
208材料焊接原理8.2.2用氧化物组成复合盐作为中间层
这种连接形式是通过在金属表面生成一定的氧化物，而后在一定温度下，使带有氧化物
的连接表面与陶瓷连接，造成金属表面氧化物与陶瓷中的氧化物形成共晶反应，组成新的复
合盐，从而达到连接的目的。
在用铜作中间层连接陶瓷与石英玻璃时，就有这种反应。如用铜作中间层连接Al₂O₃,
焊前通过氧化铜变成低价的氧化亚铜，而后与Al₂O₃反应，则可以得到如下化合反应：
Cu₂O+Al₂O₃→CuAl₂O₄ (8-1)
Cu₂O与基体结合较好，同时它的线胀系数与石英玻璃相近。因此，也可以用这种方法
连接石英玻璃。
这种方法的加工工艺是在真空中把铜加热到950℃,保温3min,而后冷却，当温度降
至300～400℃时通入空气，在铜的表面生成玫瑰色的致密氧化膜。为了避免Cu₂O在真空
中分解升华，扩散连接应在1.3×10-¹~1.7×10⁻²Pa较低的真空度下进行，生成的
CuAl₂O₄可以连接铜和Al₂O₃,但铜表面的氧化膜不能太厚，氧化膜的厚度应控制在3~
10μm,图8-1及图8-2给出了铜与Al₂O₃连接时，铜表面氧化膜厚度与接头强度和韧性的
关系。
Cu₂O膜厚度/μm
图8-2用铜连接Al₂O₃接头Cu₂O膜
厚度与接头断裂韧度的关系
A—缺口开在铜箔上；B—缺口开在界面
由图8-1和图8-2可以看出，铜表面的氧化膜厚度必须控制在适当的范围。当铜表面的
Cu₂O膜太薄时，由于生成共晶太少，不足以改善对Al₂O₃表面的润湿性，连接不良；而当
Cu₂O膜太厚时，则由于生成的CuAl₂O₄太厚，又很脆，使接头性能变差。
8.2.3用复合中间层的扩散焊
可以用线胀系数相近的材料为中间层或在接头结构设计、连接工艺上想办法加以解决，
以保证得到满足工程要求的优质接头，其中一个有效的方法就是用复合中间层来保证接头
性能。
在Al₂O₃与铜之间加入钼、金属陶瓷、钛及铌作中间层，通过有限元计算，由于材料Cu₂O厚度/μm
图8-1用铜连接Al₂O₃接头Cu₂O膜厚度与接头
抗拉强度的关系(T=1070K,t=2min)0.5 10

---PAGE_219---
线胀系数的差异，在接头处产生的内应力大小与中间层厚度的关系如图8-3所示。表8-2给
出了几种物质的线胀系数。
表8-2几种物质的线胀系数
材料 钢 Nb Ti Mo Fe Al₂O₃
线胀系数/(×10⁻⁶c-¹) 8.1 13.0 8.1 11.0 5.7 11.5
由图8-3及表8-2中的数据可以看出，由于Al₂O₃与铌的线胀系数相同，因此用铌作中
间层接头内应力最小。但用铌作中间层与钢连接时，铌可以与钢中的碳形成脆性的碳化物
(NbC)使接头性能变差。因此，又加入Mo来防止铌与钢的直接作用，则形成Al₂O₃/Nb/
Mo/钢接头。钼层的厚度也直接影响接头内应力的大小，钼的线胀系数较小，钼层厚度对该
接头内应力的影响如图8-4所示。
1000
Mo
750
金属陶瓷
Ti
Nb
0L0.51.01.52.02.5
图8-3Al₂O₃与黄铜接头处内
应力与中间层厚度的关系
1000
800
600
4000
200
0L0.40.6
钼层厚度/mm0.81.0 0.2
图8-4钼层厚度对Al₂O₃/Nb/Mo/
钢接头内应力的影响
当然也可以用钛代替铌进行A₂O₃与SiO₂陶瓷和不锈钢的连接，再加镍作复合中间层
也得到类似的结果。
8.3采用中间层方法进行固相扩散焊接质量的影响因素
8.3.1焊接温度的影响
焊接温度是固相扩散焊接的重要参数，
一般来说，焊接温度应达到金属或陶瓷熔点
(开氏温度K)的60%以上。固相扩散焊接
时，通常将发生化学反应，才能得到有效的
结合，反应层的厚度对接头强度有十分重要
的影响。
例如，用0.5mm厚的A1作为中间层来
固相扩散焊接钢和Al₂O₃陶瓷时，反应层
的厚度与焊接温度之间的关系如图8-5
所示。60
50-
40-
30
20
10-
L
0400
图8-5
反应层的厚度与焊接温度之间的关系
第8章加中间层的焊接209固相扩散焊接钢和Al₂O₃陶瓷时550600
连接温度/℃500
250
650700
●测量值计算值
450
500中间层厚度/mm

---PAGE_220---
焊接温度对接头抗拉强度的影响也有相同的趋势，研究表明焊接温度与接头抗拉强度
(σb)之间存在如下关系：
ob=B₀exp(一Qapp/RT) (8-2)
式中B₀——常数；
Qapp——表观激活能，可以是各种激活能的总和。
例如，用0.5mm厚的Al作为中间层来固相扩散焊接钢和Al₂O₃陶瓷时，接头抗拉强
度与焊接温度之间的关系如图8-6所示。
应当指出，图8-5和图8-6给出的资料还是有限的，它是在反应层厚度不太大的范围
内。事实上，当焊接温度超过某一个温度后，由于高温下界面反应的加剧，反应层厚度增
大。由于反应产物一般为脆性物质，因此，反应层厚度太大，接头强度反而下降。这个事
实，已经为很多研究结果所证实(如图8-1和图8-2所示)。
但是，焊接温度的提高是有限的，焊接温度的提高，会引起残余应力的提高以及被焊材
