Repository: fang02272/-

# 焊接工艺专家系统 v2.8

这是一个面向焊接知识问答、工艺参数推荐和机器人焊接工艺卡片生成的本地专家系统。项目以 `saved_knowledge` 中已经学习的书籍为知识底座，优先在本地完成检索、路由和结构化回答；只有本地证据不足并且配置了 LLM 时，才调用 OpenAI 兼容接口补充答案。

## 1. 核心能力

- 多书知识库：保存 PDF 全文、章节、关键词、表格和数据点。
- Jieba 分词：注册焊接专业词，使用搜索模式多粒度分词，替代机械的中文单双字切分。
- 本地检索：关键词匹配、跨书章节检索、特征向量余弦检索和可选语义向量增强；对乱码、短文本和重复章节统一评分、过滤或降权。
- 专家知识库：把规范概念、别名、定义、应用场景和来源整理为可查询条目。
- 意图路由：区分概念、工艺参数、综合和通用问题。
- 工艺卡片：输出母材、板厚、坡口、电参数、热参数、机器人参数、质量检查及装备信息等机器可读 JSON，并标注输入完整度、待确认项和逐参数来源。
- 本地优先：高置信答案或已生成工艺卡片时不调用 LLM。
- LLM 兜底：只注入命中的薄目录和少量相关原文，默认最多生成 2000 Token。
- 答案缓存：LRU + TTL + 相似问题命中，知识源变化后自动失效。
- SSE 流式回答：LLM 内容按增量展示；完成事件仍返回完整结构化结果；请求中断时可取消，失败时可直接重试。
- 检索诊断：页面可查看 Top-5 章节的原始分、质量分、质量问题、命中关键词、可读预览和匹配解释；缺少工艺卡输入时可一键填入待补字段模板。

File: welding_book_full.txt (part 7 of 8)
表1-3低碳钢电弧焊时熔池最大存留时间
焊件厚度
/mm焊接方法焊接参数 熔池最大存在时间
/s 焊接电流/A 电弧电压/V焊接速度/(m/h)
焊态 ER62-D2 Ar+(1%～5%)O₂ ≥620 ≥540 ≥17
ER55-D2-Ti CO₂ ≥550 ≥470 ≥17
其它低合金钢
ER55-1 Ar+20%CO₂ ≥550 ≥450 ≥22
焊态ER69-1
Ar+2%O₂≥690 ≥610 ≥16
ER76-1 ≥760 ≥660 ≥15
ER83-1 ≥830 ≥730 ≥14
ER××-G 供需双方协商
①本表分类时限定的保护气体类型，在实际应用中并不限制采用其它保护气体类型，但力学性能可能会产生变化。
②对于ER50-2、ER50-3、ER50-4、ER50-6、ER50-7型焊丝，当伸长率超过最低值时，每增加1%,抗拉强度和屈
服强度可减少10MPa,但抗拉强度最低值不得小于480MPa,屈服强度最低值不得小于400MPa。
⑤埋弧焊焊丝。
a.对于碳钢埋弧焊主要采用锰含量较低的焊丝，如H08A、H15A、H08MnA等，配合
高硅高锰焊剂使用。
b.合金结构钢埋弧焊使用合金钢焊丝，可以使用与母材成分相同或者相近的焊丝，如
锰-硅系、锰-钼系、铬-钼系等。
焊接500MPa以下的合金钢时，可以采用硅-锰系焊丝，如H08Mn2SiA等；焊接
590MPa的合金钢时，可以采用锰-钼系焊丝，如H08MnMo2A等；焊接590～780MPa的合
金钢时，多采用铬-钼系焊丝，如H08CrNi2MoA等。
⑥电渣焊焊丝。电渣焊主要用于低碳钢和低合金钢焊接，焊丝起到填充和合金化作用，
246材料焊接原理
---PAGE_257---
附录247采用H08MnA、H10Mn2、H10MnSi、H08Mn2Si及H10Mn2SiVA等。
附录2.2.3药芯焊丝
药芯焊丝是由包有一定成分(药粉、金属粉等)的不同截面形状的钢管或者钢带经过拉
拔加工而成。
(1)药芯焊丝的特点药芯焊丝优点：
①调整其熔敷金属的冶金性能(也就是化学成分和各种性能)比较方便、容易。
②调整其工艺性能也比较容易、方便。成型好，飞溅少，可以在药芯中加入稳弧剂而
使得电弧稳定燃烧。
③可以进行全位置焊接，可以采用更大的焊接电流，直径1.2mm的药芯焊丝，就可以
采用280A的电流。
④效率高，熔敷效率是焊条电弧焊的3～5倍，也高于实心焊丝。
缺点：
①制造加工比较复杂。
②焊丝表面容易生锈，药芯容易吸潮，保存要求严格。
③焊接时，送丝比实心焊丝困难。
(2)药芯焊丝分类药芯焊丝的分类，如附图2-2所示。
碳钢药芯焊丝
按被焊钢材一
低合金钢药芯焊丝
按外层结构-
药芯焊丝一
按填充物质
一按焊接方法外皮为无缝钢管
无缝焊丝—
外皮为冷轧带钢制成
有缝焊丝—截面形状有O形(对接、搭接)、梅花形、T形、E形、双层
钼钢焊丝
铬钼钢焊丝
按化学成分镍钢焊丝
锰钼钢焊丝
非金属粉型— 其他低合金钢焊丝
钛型(酸性渣)焊丝
按药芯渣系+钙钛型(中性或碱性渣)焊丝
钙型(碱性渣)焊丝
┌铬钼钢焊丝
镍钢焊丝
金属粉型按化学成分
锰钼钢焊丝
其他低合钢焊丝
埋弧焊用焊丝
气体保护焊用焊丝
气电立焊用焊丝(造渣剂的质量分数为5%～10%)
自保护焊用焊丝
附图2-2药芯焊丝的分类
(3)药芯焊丝的断面形状药芯焊丝的断面形状如附图2-3所示。
---PAGE_258---
(a)
 (b) (c)
 (d) (e)
 (f)
附图2-3药芯焊丝的截面形状
(a)对接O形；(b)搭接O形；(c)梅花形；(d)T形；(e)E形；(f)双层药芯
附表2-14实芯焊丝与药芯焊丝气体保护焊工艺性能比较
焊接工艺性能实心焊丝 药芯焊丝，CO₂焊接
CO₂焊接(Ar+CO₂)焊接 熔渣型 金属粉型
超薄板(δ≤2mm)
薄板(8<6mm)
中板(8>6mm)
厚板(8>25mm)
横角焊单层
多层一般
一般
向上
向下优
优
良
良稍
优
良
良差
优
良
良稍
良
良优
优 良
良优
良优
优 稍差
稍差
焊缝外观平焊
横角焊
立焊
仰焊一般
稍差
一般
稍差优
优
优
良优
优
优
优 一般
稍差
电弧稳定性
飞溅
脱渣性
咬边一般
稍差
一优优
优
一
优优
优
优
优优
优
稍差
优
熔深 优 优 优 优
注：δ为板材厚度。
(4)药芯焊丝的型号和技术条件药芯焊丝有碳钢的药芯焊丝和合金钢的药芯焊丝。实
心焊丝与药芯焊丝气体保护焊工艺性能比较见附表2-14。
①碳钢药芯焊丝的型号。
碳钢药芯焊丝型号分类的依据：
·熔敷金属的力学性能。
●焊接位置。
●焊丝类别特点，包括保护类型、电流类型、渣系特点等。
碳钢药芯焊丝型号的表示方法为E×××T-×ML, 字母“E”表示焊丝，字母“T”表
示药芯焊丝。型号中的符号按排列顺序分别说明如下：
·熔敷金属力学性能。字母“E”后面的前两个符号“××”表示熔敷金属的力学性
能，见附表2-15。
●焊接位置。字母“E”后面的第三个符号“×”表示推荐的焊接位置。其中，“0”表
示平焊和横焊位置，“1”表示全位置。
·焊丝类别特点。短画后面的符号“×”表示焊丝的类别特点。
·字母“M”表示保护气体为(75%～80%)Ar+CO₂。当无字母“M”时，表示保
护气体为CO₂或为自保护类型。
248材料焊接原理良
良差
立焊良
良平焊稍差
一般
良
良焊
接
操
作
性

---PAGE_259---
附录249·字母“L”表示焊丝熔敷金属的冲击性能在-40℃时，其V型缺口冲击吸收能量不
小于27J。当无字母“L”时，表示焊丝熔敷金属的冲击性能符合一般要求，见附表2-15。
碳钢药芯焊丝型号举例如下：
E501T-1M
焊丝熔敷金属V型缺口冲击吸收能量在-40℃下不小于27J
表示保护气体为(75%～80%)Ar+CO₂
一焊丝类别特点：外加保护气，直流电源，焊丝接正极
用于单道和多道焊
—表示药芯焊丝
—表示焊接位置为全位置
—熔敷金属抗拉强度不小于480MPa
——表示焊丝
②碳钢药芯焊丝的技术条件。
a.焊丝熔敷金属拉伸试验和V型缺口冲击试验结果以及单道焊丝对接接头横向拉伸试
验结果应符合附表2-15规定。
附表2-15碳钢药芯焊丝熔敷金属力学性能
型号抗拉强度Rm
/MPa屈服强度
R或Rpo.2
/MPa伸长率A
/%V型缺口冲击性能
试验温度
/℃冲击吸收能量
/J
E50×T-1,E50×T-1M①
E50×T-2,E50×T-2M②
E50×T-3②
E50×T-4
E50×T-5,E50×T-5M①
E50×T-6①
E50×T-7
E50×T-8
E50×T-9,E50×T-9M①
E50×T-10②
E50×T-11
E50×T-12,E50×T-12M①
E43×T-13②
E50×T-13②
E50×T-14②
E43×T-G
E50×-G
E43×T-GS②
E50×T-GS②480
480
480
480
480
480
480
480
480
480
480
480～620
415
480
480
415
480
415
480400
400
400
400
400
400
400
400
400
330
400
一
一22
22
22
22
22
22
22
20
22
22
22
一-20
-30
-30
-30
-30
-30
27
27
27
27
27
27
①型号带有字母“L”的焊丝，其熔敷金属冲击性能应 满足以下要求：
型号 V型缺口冲击性能要求
E50×T-1L,E50×T-1ML
E50×T-5L,E50×T-5ML
E50×T-6L
E50×T-8L
E50×T-9L,E50×T-9ML
E50×T-12L,E50×T-12ML—40℃,≥27J
②这些型号主要用于单道焊接而不用于多道焊接。因为只规定了抗拉强度，所以只要求做横向拉伸和纵向辊筒弯曲
(缠绕式导向弯曲)试验。
注：表中所列单值均为最小值。
---PAGE_260---
b.单道焊丝对接接头纵向辊筒弯曲(缠绕式导向弯曲)试验，试样弯曲后，在焊缝上
不应有长度超过3.2mm的裂纹或其它表面缺陷。
c.焊丝熔敷金属化学成分应符合附表2-16规定。
附表2-16要求熔敷金属化学成分(质量分数%)
型号 CMnSiS PCr④Ni①Mo②VAlCu⁹
E50×T-1
E50×T-1M
E50×T-5
E50×T-5M
E50×T-9
E50×T-9M0.181.750.900.030.030.200.500.300.08一0.35
E50×4
E50×T-6
E50×T-7
E50×T-8
E50×T-11⑤1.750.600.030.030.200.500.300.081.80.35
E×××T-G⑨⑤1.750.900.030.030.200.500.300.081.80.35
E50×-12
E50×T-12M0.151.600.900.030.030.200.500.300.08一0.35
E50×T-2
E50×T-2M
E50×T-3
E50×T-10
E43×T-13
E50×T-13
E50×T-14
E×××T-GS无规定
①应分析表中列出值的特定元素。
②单值均为最大值。
③这些元素如果是有意添加的，应进行分析并报出数值。
④只适用于自保护焊丝。
⑤该值不做规定，但应分析其数值并出示报告。
⑥该类焊丝添加的所有元素总和不应超过5%(质量分数)。
表示熔敷金属扩散氢含量不大于5mL/100g(可选附加代号)
—表示熔敷金属化学成分代号
—表示金属粉型药芯焊丝
——表示熔敷金属最低抗拉强度为620MPa
—表示焊丝
d.焊缝金属射线探伤应符合GB/T3323中Ⅱ级规定。
e.焊丝直径为0.8mm、1.0mm、1.2mm、1.4mm、1.6mm时，极限偏差为±0.5mm;
焊丝直径为2.0mm、2.4mm、2.8mm、3.2mm、4.0mm时，极限偏差为±0.8mm。
f.焊丝的药芯应填充均匀，以使焊接工艺性能和熔敷金属力学性能不受影响。
g.焊丝应适合在自动或半自动焊接设备上均匀、连续地送进。
③低合金钢的型号和技术要求。
焊丝分类：
a.焊丝按药芯类型分为非金属粉型药芯焊丝和金属粉型药芯焊丝。
250材料焊接原理
---PAGE_261---
附录251b.非金属粉型药芯焊丝按化学成分分为钼钢、铬钼钢、镍钢、锰钼钢和其它低合
金钢五类；金属粉型药芯焊丝按化学成分分为铬钼钢、镍钢、锰钼钢和其它低合金钢
四类。
型号划分：非金属粉型药芯焊丝型号按熔敷金属的抗拉强度和化学成分、焊接位置、药
芯类型和保护气体进行划分；金属粉型药芯焊丝型号按熔敷金属的抗拉强度和化学成分进行
划分。
型号编制方法：
a.非金属粉型药芯焊丝型号为E×××T×-××(-JH×),其中字母“E”表示焊丝，
字母“T”表示非金属粉型药芯焊丝，其它符号说明如下：
·熔敷金属抗拉强度以字母“E”后面的前两个符号“××”表示熔敷金属的最低抗拉
强度。
●焊接位置以字母“E”后面的第三个符号“×”表示推荐的焊接位置，见附表2-17。
附表2-17低合金钢药芯焊丝的类型、焊接位置、保护气体及电流种类
焊丝药芯
类型药芯特点 型号 焊接位置 保护气体①电流
种类
非
金
属
粉
型1金红石型，熔滴呈喷射
过渡E××0T1×C平、横CO₂
直流反接E××0T1×M Ar+(20%～25%)CO₂
E××1T1×C平、横、仰、立向上CO₂
E××1T1×M Ar+(20%～25%)CO₂
4强脱硫、自保护型，熔
滴呈粗滴过渡E××0T4-×
平、横一
5氧化钙-氟化物型，熔
滴呈粗滴过渡E××0T5-×C CO₂
E××0T5-×M Ar+(20%～25%)CO₂
E××1T5-×C平、横、仰、立向上CO₂ 直流反接
或正接② E××1T5-×M Ar+(20%～25%)CO₂
6自保护型，熔滴呈喷射
过渡E××0T6-×平、横
直流正接7强脱硫，自保护型，熔
滴呈喷射过渡E××0T7-×
E××1T7-× 平、横、仰、立向上
8自保护型，熔滴呈喷射
过渡E××0T8-× 平、横
E××1T8-× 平、横、仰、立向上
11自保护型，熔滴呈喷射
过渡E××0T11-× 平、横
E××1T11-× 平、横、仰、立向下
×②③E××0T×-G 平、横
③E××1T×-G平、横、仰、立向上
或向下
E××0T×-GC 平、横
CO₂
E××1T×-GC平、横、仰、立向上
或向下
E××0T×-GM 平、横
Ar+(20%～25%)CO₂
不规定E××1T×-GM平、横、仰、立向上
或向下
G不规定E××0TG-× 平、横
不规定E××1TG-×平、横、仰、立向上
或向下
E××0TG-G 平、横
E××1TG-G平、横、仰、立向上
或向下
---PAGE_262---
续表
焊丝药芯
类型药芯特点 型号 焊接位置 保护气体①电流
种类
金属粉型主要为纯金属和合金，
熔渣极少，熔滴呈喷射
过渡E××C-B2,-B2L
E××C-B3,-B3L
E××C-B6,-B8
E××C-Ni1,-Ni2,Ni3
E××C-D2不规定Ar+(1%~5%)O₂
不规定
E××C-B9
E××C-K3,-K4
E××C-W2Ar+(5%～25%)CO₂
不规定 E××C-G 不规定
①为保证焊缝金属性能，应采用表中规定的保护气体，如供需双方协商也可采用其它保护气体。
②某些E××1T5-×C、-×M焊丝，为改善立焊和仰焊的焊接性能，焊丝制造厂也可能推荐采用直流正接。
③可以是上述任一种药芯类型，其药芯特点及电流种类应符合该类药芯焊丝相对应的规定。
·药芯类型以字母“T”后面的符号“×”表示药芯类型及电流种类，见附表2-17。
·熔敷金属化学成分以第一个短划“-”后面的符号“×”表示熔敷金属化学成分
代号。
·保护气体以化学成分代号后面的符号“×”表示保护气体类型；“C”表示CO₂气
体，“M”表示Ar+(20%～25%)CO₂混合气体，当该位置没有符号出现时，表示不采用
保护气体，为自保护型，见附表2-17。
·更低温度的冲击性能(可选附加代号)以型号中如果出现第二个短划“-”及字母
“J”时，表示焊丝具有更低温度的冲击性能。
·熔敷金属扩散氢含量(可选附加代号)以型号中如果出现第二个短划“-”及字母
“H×”时，表示熔敷金属扩散氢含量，×为扩散氢含量最大值。
b.金属粉型药芯焊丝型号为E××C-×(-H×), 其中字母“E”表示焊丝，字母“C”
表示金属粉型药芯焊丝，其他符号说明如下：
·熔敷金属抗拉强度以字母“E”后面的两个符号“××”表示熔敷金属的最低抗拉
强度。
·熔敷金属化学成分以第一个短划“-”后面的符号“×”表示熔敷金属化学成分代号。
·熔敷金属扩散氢含量(可选附加代号)以型号中如果出现第二个短划“-”及字母
“H×”时，表示熔敷金属扩散氢含量，×为扩散氢含量最大值。
低合金钢药芯焊丝型号示例如下：
E621T1-B3C-JH10
—
—表示熔敷金属扩散氢含量不大于10mL/100g(可选附加代号)
——表示焊丝具有更低温度的冲击性能(可选附加代号)
——表示保护气体为100%CO₂
——表示熔敷金属化学成分代号
——表示药芯类型为金红石型，电流种类为直流反接
——表示非金属粉型药芯焊丝
—表示推荐用于全位置焊接
—表示熔敷金属最低抗拉强度为620MPa
—表示焊丝
252材料焊接原理
---PAGE_263---
附录253(5)药芯焊丝的牌号
①牌号的第一个字母“Y”表示药芯焊丝；
②牌号的第二个字母表示药芯焊丝适应的母材类型；
③牌号的前两位数字表示药芯焊丝熔敷金属的拉伸强度；
④牌号杠前的一个数字表示药芯类型和适用的电极特性；
⑤牌号杠后的一个数字表示适用的保护方法：“1”为气保护，“2”为自保护，“3”为
气保护、自保护两用，“4”为其它保护。
如：
YJ502-1
气保护
钛钙型、交直流两用
一熔敷金属抗拉强度不低于490MPa
结构钢
药芯焊丝
(6)低合金钢药芯焊丝的技术要求
①熔敷金属化学成分应符合附表2-18的规定。
②熔敷金属拉伸试验结果及V形缺口冲击试验结果应符合附表2-19的规定。
③焊缝射线探伤应符合GB/T3323中附录C的Ⅱ级规定。
④焊丝尺寸应符合附表2-20的规定。
⑤焊丝质量：焊丝表面应光滑，无毛刺、凹坑、划痕、锈蚀、氧化皮和油污等缺陷，
也不应有其它不利于焊接操作或对焊缝金属有不良影响的杂质；焊丝的填充粉应分布均匀，
以使焊接工艺性能和熔敷金属力学性能不受影响。
⑥焊丝送丝性能：缠绕的焊丝应适于在自动和半自动焊机上连续送丝；焊丝接头处应
适当加工，以保证均匀连续送丝。
⑦熔敷金属扩散氢含量：根据供需双方协商，如在焊丝型号后附加扩散氢代号，熔敷
金属扩散氢含量应符合附表2-21的规定。
附表2-22给出了几种药芯焊丝的焊接性能。
附录2.3焊剂
焊剂是焊接时能够熔化形成熔渣(有的也产生气体),对熔化金属起保护和冶金作用的
一种颗粒状物质。本节仅就埋弧焊用焊剂，讲述焊剂的种类、组成、性能、用途及配用焊丝
等，为焊接生产及科研工作打下基础。
埋弧焊及电渣焊所使用的焊接材料是焊剂和焊丝(或板极、带极)。焊丝的作用相当于
焊条中的焊芯，焊剂的作用相当于焊条中的药皮。在焊接过程中焊剂的作用是：隔离空气、
保护焊接区金属使其不受空气的侵害，以及进行冶金处理。因此，焊剂与焊丝配合使用是决
定焊缝金属化学成分和力学性能的重要因素。
---PAGE_264---
附表2-18部分低合金钢药芯焊丝熔敷金属化学成分
型号 C Mn Si S P Ni Cr Mo V Al Cu其它元
素含量
非金属粉型钼钢焊丝
E49×T5-A1C,-A1M
E55×T1-A1C,-A1M0.121.250.800.0300.030 一 一 0.40～0.65一 一 一 一
非金属粉型铬钼钢焊丝
E55×T1-B1C,-B1M0.05～0.12
1.250.80
0.0300.0300.40～0.65
0.40～0.65E55×T1×BILC,-B1LM 0.05
E55×T1-B2C,-B2M
E55×T5-B2C,-B2M0.05～0.12
1.00～1.50E55×T1-B2LC,-B2LM
E55×T5-B2LC,-B2LM0.05
E55×T1-B2HC,-B2HM0.10～0.15
E62×T1-B3C,-B3M
E62×T5-B3C,-B3M
E69×T1-B3C,B3M0.05～0.12
2.00～2.500.90～1.20E62×T1-B3LC,B3LM 0.05
E62×T1-B3HC,-B3HM0.10～0.15
E55×T1-B6C,-B6M
E55×T5-B6C,-B6M0.05～0.12 1.00 0.040 0.40 0.504.0～6.00.45～0.65
金属粉型镍钢焊丝
E55C-Nil 0.12 1.50
0.900.0300.0250.80～1.10
一0.30
0.03 一 0.35 0.50E49C-Ni2 0.08 1.25
1.75～2.75
一 E55C-Ni2
0.12 1.50
E55C-Ni3 2.75～3.75
金属粉型锰钼钢焊丝
E62C-D2 0.121.00～1.900.900.0300.025一一0.40～0.600.03 一 0.35 0.50
注：除另有注明外，所列单值均为最大值。

---PAGE_265---
附录255附表2-19部分低合金钢药芯焊丝熔敷金属力学性能
型号① 试样状态抗拉强度
Rm
/MPa规定塑
性延伸强度
Rpo.2/MPa伸长度A
/%冲击性能②
吸收能量
KV/J试验温度
/℃
非金属粉型
E49×T5-A1C,-A1M
焊后
热处理490～620≥400 ≥20 ≥27 -30
E55×T1-A1C,-A1M
550～690≥470 ≥19E55×T1-BIC,-B1M,-B1LC,-BILM
E55×T1-B2C,-B2M,-B2LC,-B2LM,
-B2HC,-B2HM
E55×T5-B2C,-B2M,-B2LC,-B2LM
E62×T1-B3C,-B3M,-B3LC,B3LM,
-B3HC,-B3HM
E62×T5-B3C,-B3M620～760≥540 ≥17
E69×T1-B3C,-B3M 690～830≥610 ≥16
E55×T1-B6C,-B6M,-B6LC,-B6LM
E55×T5-B6C,-B6M,-B6LC,B6LM
550～690≥470 ≥19E55×T1-B8C,-B8M,-B8LC,-B8LM
E55×T5-B8C,-B8M,-B8LC,-B8LM
E62×T1-B9C,-B9M 620～830≥540 16
E43×T1-Ni1C,Ni1M
焊态480～550≥340 ≥22
一-30E49×T1-Ni1C,NilM
490～620≥400 ≥20E49×T6-Nil
E49×T8-Nil
E55×T1-Ni1C,Ni1M
550～690≥470 ≥19E55×T5-Ni1C,Ni1M 焊后热处理 -50
E49×T8-Ni2
焊态490～620≥400 ≥20
-30E55×T8-Ni2
550～690≥470 ≥19E55×T1-Ni2C,Ni2M -40
E55×T5-Ni2C,Ni2M 焊后热处理 -60
E62×T1-Ni2C,Ni2M 焊态 620～760≥540 ≥17 -40
E55×T5-Ni3C,Ni3M
焊后热处理550～690≥470 ≥19
-70E62×T5-Ni3C,Ni3M 620～760≥540 ≥17
①在实际型号中“×”用相应的符号替代。
②非金属粉型焊丝型号中带有附加代号“J”时，对于规定的冲击吸收能量，试验温度应降低10℃。
注：1.对于E×××T×-G、-GC,-GM、E×××TG-× 和E×××TG-G型焊丝，熔敷金属冲击性能由供需双方
商定。
2.对于E××C-G型焊丝，除熔敷金属抗拉强度外，其它力学性能由供需双方商定。
附表2-20低合金钢药芯焊丝尺寸
焊丝直径 极限偏差
0.8,0.9,1.0,1.2,1.4+0.02
—0.05
1.6,1.8,2.0,2.4,2.8+0.02
—0.06
3.0,3.2,4.0+0.02
一0.07
注：根据供需双方协商，可生产其它尺寸的焊丝。
---PAGE_266---
附表2-21低合金钢药芯 焊丝熔敷金属扩散氢含量
扩散氢可选附加代号 扩散氢含量(水银法或色谱法)/(mL/100g)
H15 ≤15.0
H10 ≤10.0
H5 ≤5.0
附表2-22几种药芯焊丝的焊接性能
性能及项目 钛型焊丝 钛钙型焊丝 CaO-CaF₂型 金属粉型焊丝
电弧稳定性 良 良 良 良
焊
接 熔滴过渡形式 细小滴状过渡 滴状过渡 滴状过渡滴状过渡(低电
流时短路过渡)工飞溅 细小、极少 细小、极少 颗粒大、多 细小、极少艺
性熔渣敷盖 良 稍差 差 渣极少
能脱渣性 优 优 良一
焊接烟尘量 一般 稍多 多 少
熔敷效率/% 70～85 70～85 70～85 90～95
焊道外观 美观 一般 稍差 一般
焊道形状 平滑 稍凸 稍凸 稍凸缝扩散氢含量/(mL/100g) 2～10 2～6 1～4 1～3检测氧含量/×10⁻²% 6～9 5～7 4.5～6.5 6～7及冲击韧性 一般 良 优 良性能X射线检测 良 良 良 良
抗气孔性 稍差 良 良 良
抗裂性 一般 良 优 优
附录2.3.1焊剂的分类
焊剂的分类，可以按照焊剂的用途和制造方法、焊剂的化学成分、化学性能、颗粒结构
等进行分类。附图2-4给出了焊剂的分类方法。
(1)按制造方法分类
①熔炼焊剂。将一定比例的各种配料放在炉内熔炼，然后经过水冷粒化、烘干、筛选
而制成的焊剂。
②非熔炼焊剂。根据焊剂烘焙温度不同又分为黏结焊剂与烧结焊剂。
a.黏结焊剂：将一定比例的各种粉状配料加入适量黏结剂，经混合搅拌、粒化和低温
(400℃以下)烘干而制成的焊剂(原称陶质焊剂)。
b.烧结焊剂：将一定比例的各种粉状配料加入适量黏结剂，混合搅拌后经高温(400~
1000℃)烧结成块，经过粉碎、筛选而制成的焊剂。
(2)按用途分类
①根据被焊材料，可分为钢用焊剂和有色金属用焊剂。钢用焊剂又可分为碳钢、合金
结构钢及高合金钢用焊剂。
②根据焊接工艺方法，可分为埋弧焊焊剂和电渣焊焊剂。
(3)按化学成分分类
①根据所含主要氧化物性质，可分为酸性焊剂、中性焊剂和碱性焊剂。
②根据SiO₂含量，可分为高硅焊剂、中性焊剂和低硅焊剂。
③根据MnO含量，可分为高锰焊剂、中锰焊剂、低锰焊剂和无锰焊剂。无锰焊剂中的
MnO是混入的杂质，其质量分数一般应小于2%。
④根据CaF₂含量，可分为高氟焊剂、中氟焊剂和低氟焊剂。
256材料焊接原理焊
---PAGE_267---
附录257按化学成分分
熔炼焊剂
焊剂分类—
按化学性质分
按颗粒结构分
黏结焊剂
非熔炼焊剂
烧结焊剂按所含主要氧
化物性质分
按SiO₂含量分
按MnO含量分
按CaF₂含量分
氧化性焊剂
弱氧化性焊剂
惰性焊剂
玻璃状焊剂
结晶状焊剂
浮石状焊剂酸性焊剂
中性焊剂
碱性焊剂
高硅焊剂(SiO₂的质量分数大于30%)
中硅焊剂(SiO₂的质量分数为10%～30%)
低硅焊剂(SiO₂的质量分数小于10%)
高锰焊剂(MnO的质量分数大于30%)
中锰焊剂(MnO的质量分数为15%～30%)
低锰焊剂(MnO的质量分数为2%～15%)
无锰焊剂(MnO的质量分数小于2%)
高氟焊剂(CaF₂的质量分数大于30%)
中氟焊剂(CaF₂的质量分数为10%～30%)
低氟焊剂(CaF₂的质量分数小于10%)
附图2-4焊剂的分类方法
(4)按化学性质分类
①氧化性焊剂。焊剂对被焊金属有较强的氧化作用。氧化性焊剂可分为两种类型：一
种是含有大量SiO₂、MnO的焊剂；另一种是含有较多FeO的焊剂。
②弱氧化性焊剂。焊剂中含SiO₂、MnO、FeO等活性氧化物较少，因此对金属有较弱
的氧化作用。这种情况下的焊缝金属含氧量比较低。
③惰性焊剂。焊剂中基本不含SiO₂、MnO、FeO等氧化物，所以对于被焊金属没有氧
化作用。此类焊剂的成分由Al₂O₃、CaO、MgO、CaF₂等组成。
(5)按颗粒结构分类按焊剂颗粒结构，可以分为三种：玻璃状焊剂，呈透明状颗粒；
细晶状焊剂，其颗粒具有结晶体的特点；浮石状焊剂，呈泡沫状颗粒。玻璃状焊剂和结晶状
焊剂的结构比较致密，其松装密度为1.1～1.8g/cm³;浮石状焊剂的结构比较疏松，松装密
度为0.7～1.0g/cm³。
附录2.3.2焊剂型号
①GB/T5295《埋弧焊用碳钢焊丝和焊剂》规定了型号分类要根据焊丝-焊剂组合的熔
敷金属的力学性能、热处理参数进行划分，并且规定了焊丝-焊剂组合的型号编制方法。如
F2A2-H08A。其中的技术要求在附表2-23中给出。
②GB/T12470《埋弧焊用低合金钢焊丝和焊剂》中规定：
---PAGE_268---
a.型号分类根据焊丝-焊剂组合的熔敷金属的力学性能、热处理参数进行划分。
b.焊丝-焊剂组合的型号编制方法为F××××-H×××。 其中字母“F”表示焊剂；
“F”后面的两位数字表示焊丝-焊剂组合的熔敷金属抗拉强度的最小值；第二位字母表示试
件的状态，“A”表示焊态，“P”表示焊后热处理状态；第三位数字表示熔敷金属冲击吸收
能量不小于27J时的最低试验温度；“-”后面表示焊丝的牌号、焊丝的牌号按GB/T14957
和GB/T3429。如果需要标注熔敷金属中扩散氢含量时，可用后缀“H×”表示。
③焊丝-焊剂组合的型号举例如下：
F55A4-H08MnMoA-H8
表
表
表
表
表示熔敷金属抗拉强度值为550～700MPa
表示焊剂
附表2-23埋弧焊对碳钢焊剂的技术条件
序号 项目 技术要求
1颗粒度要求焊剂为颗粒状，焊剂能自由地通过标准焊接设备的焊剂供给管道、阀门和喷嘴，焊剂的颗
粒度应符合附表2-24的规定，但根据供需双方协议的要求，可以制造其它尺寸的焊剂
2 含水量 焊剂含水量不大于0.10%(质量分数)
3机械夹杂物焊剂中机械夹杂物(碳粒、铁屑、原材料颗粒、铁合金凝珠及其它杂物)的含量不大于
0.30%(质量分数)
4硫、磷含量焊剂的硫含量不大于0.060%(质量分数),磷含量不大于0.080%(质量分数),根据供需双
方协议，也可以制造硫、磷含量更低的焊剂
5 焊道要求焊剂焊接时焊道应整齐，成型美观，脱渣容易。焊道与焊道之间、焊道与母材之间过渡平
滑，不应产生较严重的咬边现象
9焊缝射线探伤焊丝-焊剂组合焊缝金属射线探伤应符合GB/T3323《金属熔化焊焊接接头射线照相》
中I级
7 力学性能熔敷金属拉伸试验结果应符合附表2-25的规定
8 冲击试验熔敷金属冲击试验结果应符合附表2-26的规定
附表2-24焊剂的颗粒度
普通颗粒度 细颗粒度
≤0.450mm(40目) ≤5.0% ≤0.280mm(60目) ≤5.0%
>2.50mm(8目) ≤2.0% >2.00mm(10目) ≤2.0%
附表2-25熔敷金属的拉伸性能
焊剂型号 抗拉强度Rm/MPa 屈服强度R。L/MPa 伸长率A₅(%)
F4××-H××× 415～550 ≥330 ≥22
F5××-H××× 480～650 ≥400 ≥22
附表2-26熔敷金属的冲击性能
焊剂型号 冲击吸收能量/J 试验温度/℃
F××0-H×××
F××2-H×××
F××3-H×××
F××4-H×××
F××5-H×××
F××6-H×××≥270
-20
-30
-40
-50
-60
258材料焊接原理示熔敷金属中扩散氢含量不大于8mL/100g
示焊丝牌号
示熔敷金属冲击吸收能量不小于27J时的最低试验温度为—40℃
示试件为焊态
---PAGE_269---
附录259④低合金钢部分埋弧焊焊丝的化学成分在附表2-27中给出。
附表2-27低合金钢部分埋弧焊焊丝的化学成分
序号焊丝牌号化学成分(质量分数)/%
CMnSiCrNiCuMoV、Ti、Zr、AlS P
≤
1H08MnA≤0.100.80~
1.10≤0.07≤0.20≤0.30≤0.20一 一 0.0300.030
2 H15Mn0.11~
0.180.80~
1.10≤0.03≤0.20≤0.30≤0.20一 一 0.0350.035
3H05SiCrMoA≤0.050.40~
0.700.40~
0.701.20~
1.50≤0.20≤0.200.40~
0.65一 0.0250.025
4H05SiCr2MoA≤0.050.40~
0.700.40~
0.702.30~
2.70≤0.20≤0.200.90~
1.20 一 0.0250.025
5H05Mn2Ni2MoA≤0.081.25~
1.800.20~
0.50≤0.301.40~
2.10≤0.200.25~
0.55V≤0.05
Ti≤0.10
Zr≤0.10
Al≤0.100.0100.010
6H08Mn2Ni2MoA≤0.091.40~
1.800.20~
0.55≤0.501.90~
2.60≤0.200.25~
0.55V≤0.04
Ti≤0.10
Zr≤0.10
Al≤0.100.0100.010
7H08CrMoA≤0.100.40~
0.700.15~
0.350.80~
1.10≤0.30≤0.200.40~
0.60一 0.0300.030
8H08MnMoA≤0.101.20~
1.60≤0.25≤0.20≤0.30≤0.200.30~
0.50Ti:0.15
(加入量)0.0300.030
6H08CrMoVA≤0.100.40~
0.700.15~
0.351.00~
1.30≤0.30≤0.200.50~
0.70:V:
0.15～0.350.0300.030
⑤低合金钢部分埋弧焊焊剂的技术条件在附表2-28中给出。
附表2-28低合金钢部分埋弧焊焊剂的技术条件
序号 项目 技术要求
1 颗粒度焊剂为颗粒剂，焊剂能自由地通过标准焊接设备的焊剂供给管道、阀门和喷嘴、焊剂的颗粒
度应符合附表2-29的规定，但根据供需双方协议，也可以制造其它尺寸的焊剂
2 含水量 焊剂含水量不大于0.10%(质量分数)
3机械夹杂物 焊剂中机械夹杂物(碳粒、铁屑、原材料颗粒、铁合金凝珠及其它杂物)不大于0.30%(质量分数)
4硫、磷含量焊剂的硫含量不大于0.060%(质量分数),磷含量不大于0.080%(质量分数)。根据供需双
方协议，也可制造硫、磷含量更低的焊剂
5 焊道要求焊剂焊接时焊道应整齐、成型美观，脱渣容易。焊道与焊道之间、焊道与母材之间过渡平滑、
不应产生较严重的咬边现象
6金属射线探伤焊缝金属射线探伤应符合GB/T3323《金属熔化焊焊接接头射线照相》中I级
7熔敷金属力学
性能熔敷金属拉伸试验结果应符合附表2-30的规定；熔敷金属冲击试验结果应符合附表2-31的
规定
8熔敷金属扩散
氢含量熔敷金属中扩散氢含量应符合附表2-32的规定
附录2.3.3焊剂的牌号
(1)熔炼焊剂
①牌号前“HJ”表示埋弧焊及电渣焊用熔炼焊剂。
②牌号的第一位数字：表示焊剂中氧化锰的含量，见附表2-33。
③牌号的第二位数字：表示焊剂中二氧化硅、氟化钙的含量，见附表2-34。
---PAGE_270---
④牌号的第三位数字：表示同一类型焊剂的不同牌号，按0、1、2、…、9顺序排列。
对同一牌号生产两种不同颗粒度的焊剂时，在细颗粒度焊剂牌号后面加“x”字母。
附表2-29低合金钢用埋弧焊焊剂的颗粒度
普通颗粒度 细颗粒度
≤0.450mm(40目) ≤5.0% <0.280mm(60目) ≤5.0%
>2.50mm(8目) ≤2.0% >2.00mm(10目) ≤2.0%
附表2-30埋弧焊低合金钢熔敷金属的拉伸性能
焊剂型号 抗拉强度Rm/MPa屈服强度Rpo.2或ReL./MPa 伸长率A₅(%)
F48××-H××× 480～660 400 22
F55××-H××× 550～700 470 20
F65××-H××× 620～760 540 17
F69××-H××× 690～830 610 16
F76××-H××× 760～900 680 15
F83××-H××× 830～970 740 14
注：表中单值均为最小值。
附表2-31埋弧焊低合金钢熔敷金属的冲击性能
焊剂型号 冲击吸收能量/J 试验温度/℃
F×××0-H×××
≥270
F×××2-H××× -20
F×××3-H××× -30
F×××4-H××× -40
F×××5-H××× -50
F×××6-H××× -60
F×××7-H××× -70
F×××10-H××× 100
F×××Z-H××× 不要求
附表2-32熔敷金属中扩散氢含量
焊剂型号 扩散氢含量/(mL/100g)
F××××-H×××-H16 16.0
F××××-H×××-H8 8.0
F××××-H×××-H4 4.0
F××××-H×××-H2 2.0
注：1.表中单值均为最大值。
2.此分类代号为可选择的附加性代号。
3.如标注熔敷金属扩散氢含量代号时，应注明采用的测定方法。
附表2-33熔炼焊剂牌号中第一位数字的含义
焊剂牌号 焊剂类型 氧化锰(MnO)含量(质量分数)/%
HJ1×× 无锰 ≤2
HJ2×× 低锰 2～15
HJ3×× 中锰 15～30
HJ4×× 高锰 >30
如：
HJ431X
一
一
一
埋弧焊及电渣焊用熔炼焊剂
260材料焊接原理细颗粒焊剂，粒度为0.25～1.4mm(60～14目)
牌号编号为1
焊剂为高硅低氟型
焊剂为高锰型

---PAGE_271---
附录261(2)烧结焊剂
①牌号前“SJ”表示埋弧焊用烧结焊剂。
②牌号中第一位数字：表示焊剂熔渣的渣系，见附表2-35。
附表2-34熔炼焊剂牌号中第二位数字的含义
焊剂牌号 焊剂类型二氧化硅(SiO₂)及氟化钙(CaF₂)含量(质量分数)/%
SiO₂ CaF₂
HJ×1× 低硅低氟 ≤10 <10
HJ×2× 中硅低氟 10～30 <10
HJ×3× 高硅低氟 >30 <10
HJ×4× 低硅中氟 <10 10～30
HJ×5× 中硅中氟 10～30 10～30
HJ×6× 高硅中氟 >30 10～30
HJ×7× 低硅高氟 <10 >30
HJ×8× 中硅高氟 10～30 >30
附表2-35烧结焊剂牌号中第一位数字的含义
焊剂牌号 熔渣渣系类型主要组分范围(质量分数)/%
SJI×× 氟碱型 CaF₂≥15,CaO+MgO+MnO+CaF₂>50,SiO₂≤20
SJ2×× 高铝型 Al₂O₃≥20,Al₂O₃+CaO+MgO>45
SJ3×× 硅钙型 CaO+MgO+SiO₂>60
SJ4×× 硅锰型 MnO+SiO₂>50
SJ5×× 铝态型 Al₂O₃+TiO₂>45
SJ6×× 其它型 不规定
③牌号中第二位、第三位数字：表示同一渣系类型焊剂中的不同牌号焊剂，按01、
02、…、09顺序编排。
例如：
SJ501
—牌号编号为01
—焊剂熔渣渣系为铝钛型
——埋弧焊用烧结焊剂
附录2.3.4焊剂的性能和用途
(1)熔炼焊剂熔炼焊剂的化学成分在附表2-36中给出。熔炼焊剂有如下三类：
①高硅焊剂。高硅焊剂是以硅酸盐为主的焊剂，焊剂中SiO₂含量>30%,因为SiO₂
含量高，焊剂有向焊缝过渡硅的作用。
附表2-36熔炼焊剂的化学成分(质量分数)/%
焊剂类型焊剂
牌号SiO₂Al₂O₃MnOCaOMgOTiO₂CaF₂NaFZrO₂FeOSPR₂O①
无锰高硅低氟HJ13035～4012～16一10～1814～197～114～7一一 2≤0.05≤0.05
无锰高硅低氟HJ13134～386～9一48～55一一2～5一一≤1≤0.05≤0.08≤3
无锰中硅低氟HJ15021～2328～32一3～79～13一25～33一一≤1≤0.08≤0.08≤3
无锰低硅高氟HJ1723～628～351～22～5一一45～552～32～4≤0.08≤0.05≤0.05≤3
低锰高硅低氟HJ23040～4610～175～108～1410～14一7～11一一≤1.5≤0.05≤0.05
低锰中硅中氟HJ25018～2218～235～84～812～16一23～30一一≤1.5≤0.05≤0.05≤3
低锰中硅中氟HJ25118～2218～237～103～614～17一23～30一一≤1.0≤0.08≤0.05
低锰高硅中氟HJ26029～3419～242～44～715～18二20～25一一≤10≤0.07≤0.07
---PAGE_272---
续表
焊剂类型焊剂
牌号SiO₂Al₂O₃MnOCaOMgOTiO₂CaF₂NaFZrO₂FeOSPR₂O①
中锰高硅低氟HJ33044～48≤422～26≤316～20一3～6—一≤1.5≤0.08≤0.08≤1
中锰中硅中氟HJ35030～3513～1814～1910～18一一14～20一一≤0.06≤0.07
中锰高硅中氟HJ36033～3711～1520～264～75～9—10～19一一≤1.5≤0.10≤0.10
高锰高硅低氟HJ43038～45≤538～47≤6一5～9一一≤1.8≤0.10≤0.10
高锰高硅低氟HJ43140～44≤434～38≤65～8一3～7一一≤1.8≤0.10≤0.10
高锰高硅低氟HJ43342～45≤344～47≤4一一2～4一一≤1.8≤0.15≤0.10≤0.5
①R₂O是指K₂O和Na₂O之和。
根据焊剂含MnO量的不同，高硅焊剂又可分为高硅高锰焊剂、高硅中锰焊剂、高硅低
锰焊剂和高硅无锰焊剂四种。含MnO量较高的焊剂具有向焊缝金属中过渡锰的作用。研究
结果表明：当焊剂中MnO的质量分数<10%时，焊缝中的含锰量低于焊丝的含锰量。随着
MnO含量的增加，锰的损耗相应减少。当MnO的质量分数>10%时，焊缝中锰的含量是
增加的。MnO的质量分数达到35%左右时，焊缝金属中的含锰量不再增加。锰的过渡与焊
丝含锰量有很大关系。焊丝含锰量越低，通过焊剂过渡锰的效果越好。
由于高硅焊剂能够向焊缝金属过渡硅，因此焊丝中就可以不必特意加硅。高硅焊剂以如
下的方法配合焊丝来焊接低碳钢或者某些低合金钢。
a.高硅无锰或低锰焊剂应配合高锰焊丝(Mn的质量分数为1.5%～1.9%)。
b.高硅中锰焊剂应配合含锰焊丝(Mn的质量分数为0.8%～1.1%)。
c.高硅高锰焊剂应配合低碳钢焊丝或含锰焊丝。这是国内目前应用最广泛的一种配合
方式，多用于焊接低碳钢或某些低合金钢。由于采用高硅高锰焊剂的焊缝金属含氧量及含磷
量较高，韧脆转变温度高，不宜用于焊接对于低温韧性要求较高的结构。
②中硅焊剂。由于焊剂中含SiO₂量较少，碳性氧化物CaO和MgO的含量较多，所以
焊剂的碱度较高。大多数中硅焊剂属于弱氧化性焊剂，焊缝金属含氧量较低，所以焊缝的韧
性更高一些。因此，这类焊剂配合适当的焊丝可用于焊接合金结构钢。但是中硅焊剂的焊缝
金属含氢量较高，对于提高焊缝金属抗冷裂纹的能力是很不利的。在中硅焊剂中，如加入相
当含量的FeO,由于提高了焊剂的氧化性就能减少焊缝金属的含氢量。这种焊剂属于中硅
氧化性焊剂，是焊接高强度钢的一种新型焊剂。
③低硅焊剂。这类焊剂是由CaO、Al₂O₃、MgO、CaF₂等组成的。焊剂对于金属基本
上没有氧化作用。HJ172属于这种类型的焊剂，配合相应焊丝可用来焊接高合金钢，如不
锈钢、热强钢等。
附表2-37给出了熔炼焊剂与焊丝的配合及用途。
附表2-37熔炼焊剂与焊丝 的配合及用途
焊剂牌号焊剂类型配用焊丝 焊剂用途
HJ130无锰高硅低氟H10Mo2 焊接低碳结构钢及低合金钢，如Q345等
HJ131无锰高硅低氟配Ni基焊丝 焊接镍基合金薄板结构
HJ230低锰高硅低氟H08MnA,H10Mn2 焊接低碳结构钢及低合金结构钢
HJ260低锰高硅中氟Cr19Ni9型焊丝 焊接不锈钢及轧辊堆焊
HJ330中锰高硅低氟H08MnA,H08Mn2,H08MnSi焊接重要的低碳钢结构和低合金钢，如Q235、
15g、20g、Q345、15MnVTi等
HJ430高锰高硅低氟H08A,H10Mn2A,H10MnSiA 焊接低碳钢结构及低合金钢
HJ431高锰高硅低氟H08A,H08MnA,H10MnSiA 焊接低碳结构钢及低合金钢
HJ433高锰高硅低氟H08A 焊接低碳结构钢
262材料焊接原理
---PAGE_273---
附录263续表
焊剂牌号焊剂类型 配用焊丝 焊剂用途
HJ150无锰中硅中氟配20Cr13或3Cr2W8,配铜焊丝 堆焊轧辊，焊铜
HJ250低锰中硅中氟H08MnMoA,H08Mn2MoA 焊接15MnV、14MnMoV、18MnMoNb等
HJ350中锰中硅中氟配相应焊丝 焊接锰钼、锰硅及含镍低合金高强度钢
HJ172无锰低硅高氟配相应焊丝焊接高铬铁素体热强钢(15Cr11CuNiWV)或其
他高合金钢
(2)烧结焊剂烧结焊剂有低温烧结和高温烧结，前者又叫作黏结焊剂，它们并无本质
区别，都是非熔炼焊剂。
①烧结焊剂的特点：
a.可以连续生产、劳动条件较好。成本低，一般为熔炼焊剂的1/3～1/2。
b.焊剂碱度可在较大范围内调节。熔炼焊剂的碱度最高为2.5左右。烧结焊剂当其碱
度高达3.5时，仍具有良好的稳弧性及脱渣性，并可交、直流两用，烟尘量也很小。目前各
国研究与开发的窄间隙埋弧焊都是采用高碱度烧结焊剂。
c.由于烧结焊剂碱度高，冶金效果好，因此能获得较好的强度，塑性和韧性的配合。
d.焊剂中可加入脱氧剂及其它合金成分，具有比熔炼焊剂更好的抗锈能力。
e.焊剂的松装密度较小，一般为0.9～1.2g/cm³,焊接时焊剂的消耗量较少。可以采
用大的焊接电流(可达2000A),焊接速度可高达150m/h,适用于多丝大电流高速自动埋
弧焊工艺。
f.烧结焊剂颗粒圆滑，在管道中输送和回收焊剂时阻力较小。
g.烧结焊剂的缺点是吸潮性较大，焊缝成分易随焊接参数变化而波动。
②烧结焊剂的种类：
a.SJ101:是氟碱型烧结焊剂，属于碱性焊剂，为灰色圆形颗粒状。其成分(质量分
数):(SiO₂+TiO₂)=25%,(CaO+MgO)=30%,(Al₂O₃+MnO)=25%,CaF₂=20%。
配合H08MnA、H08MnMoA、H08Mn2MoA、H10Mn2等焊丝可焊接多种低合金结构钢。
焊接产品为锅炉、压力容器以及管道等重要结构，其焊缝金属具有较高的低温冲击韧度。它
可用于多丝埋弧焊，特别适用于大直径容器的双面单道焊。
b.SJ301:是硅钙型烧结焊剂，属于中性焊剂，为黑色圆形颗粒状。其成分(质量分
数):(SiO₂+TiO₂)=40%,(CaO+MgO)=25%,(Al₂O₃+MnO)=25%,CaF₂=10%。
配合H08MnA、H08MnMoA、H10Mn2等焊丝可焊接普通结构钢、锅炉钢及管线钢等。这
种焊丝可用于多丝快速焊接，特别适用于双面单道焊。由于它属于短渣，因此可以焊接小直
径的管线。
c.SJ401:是硅锰型烧结焊剂，属于酸性焊剂，为灰褐色到黑色圆形颗粒状。其成分
(质量分数):(SiO₂+TiO₂)=25%,(CaO+MgO)=10%,(Al₂O₃+MnO)=40%。 配合
H08A焊丝可以焊接低碳钢及某些低合金钢，多应用于矿山机械及机车车辆等金属结构的焊
接。其焊接工艺性能良好，具有较高的抗气孔性能。
d.SJ501:是铝钛型烧结焊剂，属于酸性焊剂，为深褐色圆形颗粒。其成分(质量分
数):(SiO₂+TiO₂)=30%,(Al₂O₃+MnO)=55%,CaF₂=5%。 配合H08A、H10MnA
等焊丝可焊接低碳钢及Q345、Q390等低合金钢，多应用于船舶、锅炉、压力容器的焊接施
工中。该焊剂具有较强的抗气孔能力，对少量铁锈及高温氧化膜不敏感。
e.SJ502:是铝钛型烧结焊剂，属于酸性焊剂，为灰褐色圆形颗粒状。其成分(质量分
---PAGE_274---
264材料焊接原理数):(MnO+Al₂O₃)=30%,(TiO₂+SiO₂)=45%, 钢(CaO+MgO)=10%,CaF₂=
5%。配合H08A焊丝可以焊接重要的低碳钢及某些低合金的重要结构，例如锅炉、压力容
器等。当焊接锅炉膜式水冷壁时，焊接速度可达70m/h以上，焊接质量良好。
总之，烧结焊剂由于具有松装密度比较小、熔点比较高等特点，适用于大热输入焊接。
此外，烧结焊剂较容易向焊缝中过渡合金元素。因此，在焊接特殊钢种时宜选用烧结焊剂。
③熔炼焊剂与烧结焊剂的比较，如附表2-38所示。
附表2-38熔炼焊剂与烧结焊剂的比较
比较项目 熔炼焊剂 烧结焊剂焊
接
工
艺
性
能高速焊接性能 焊道均匀，不得产生气孔和夹渣 焊道无光泽，易产生气孔、灰渣
大电流焊接性能 焊道凸凹显著,易黏渣 焊道均匀，易脱渣
吸潮性能 比较小，使用前可不必再烘干 比较大，使用前必须再烘干
抗锈性能 比较敏感 不敏感
焊
缝
性
能韧性 受焊丝成分和焊剂碱度影响大 比较容易得到较好的韧性
成分波动 焊接参数变化时成分波动小、均匀 成分波动大，不容易均匀
多层焊性能 熔敷金属的成分变动小 熔敷金属成分波动比较大
合金剂的添加 几乎不可能 容易
脱氧能力 较差 较好
附录3材料组合的焊接方法
由于材料组合焊接的材料的复杂性，有不少材料是不可能进行熔化焊接的，如陶瓷材
料、碳材料、复合材料等，一般只适用固相焊接。但是，某些金属材料的组合也可以采用熔
化焊。附表3-1给出了陶瓷材料之间和陶瓷材料与金属之间适用的主要焊接方法。
附表3-1陶瓷材料之间和陶瓷材料与金属之间适用的主要焊接方法
连接方法 原理 适用材料 说明
Mo-Mn法以Mo或Mo-Mn粉末(粒度为3~
5μm)同有机溶剂混合成膏剂作为钎
料，涂于陶瓷表面，在水蒸气气氛中
加热进行钎焊陶瓷-金属连接广泛用于Al₂O₃等氧化物系陶
瓷与金属的连接，如各种电子管和
电气机械中陶瓷与金属连接部位
的密封
钎
焊
法活性
金属法对氧化性的金属(Ti、Zr、Nb、Ta
等)添加某些金属(如Ag、Cu、Ni等)
配置成低熔点合金作为钎料(这种钎
料熔融金属的表面张力和黏性小，润
湿性好),加到被连接的陶瓷与金属
的间隙中，在真空或Ar等惰性气氛
炉内加热钎焊陶瓷-金属连接所连接的工件形状可任意，适合
于产量大的场合，Al₂O₃与金属连
接时，钎料可用Ti-Cu、Ti-Ni、Ti-
Ni-Cu、Ti-Ag-Cu、Ti-Au-Cu等合
金；要求良好高温强度的场合，钎
料可用Ti-V系和Ti-Zr系添加
Ta、Cr、Mo、Nb等的合金，钎焊温
度为1573～1923K
陶瓷
熔接法采用熔点比陶瓷和金属低的混合
型氧化物玻璃质钎料，用有机胶黏剂
调成膏状，嵌入接头中，在氢气中加
热熔接陶瓷-金属连接Al₂O₃-CaO-MgO-SiO₂钎料用
于陶瓷与耐热金属的连接，加热温
度在1200℃以上。Al₂O₃-MnO-
SiO₂钎料用于陶瓷与铁系合金、耐
热金属的连接，加热温度在1400℃
以上
---PAGE_275---
附录265续表
连接方法 原理 适用材料 说明
钎
焊
法氧化铜法用氧化铜(CuO)粉末(粒度为2~
5μm)作为中间材料，在真空或氧化
性气氛中加热，借熔融铜在Al₂O₃陶
瓷面上的良好润湿性，与氧化物反应
进行钎焊氧化物系陶瓷(Al₂O₃、
MgO、ZrO₂)之间的连
接，氧化物系与金属的
连接通常在钎焊条件是：在真空度
6.67×10⁻⁵Pa的真空炉中，约
773K温度下加热20min
非晶体
合金法用厚约40～50μm、宽约10μm的
非晶体二元合金(Ti-Cu、Ti-Ni或Zr-
Cu、Zr-Ni)箔作为钎料，置于结合面
中，然后在真空或Ar气氛炉中加热
钎焊Si₃N₄、SiO等陶瓷-陶
瓷连接，Si₃N₄或SiC与
金属连接活性金属法的变种。用Cu-Ti
合金箔作为钎料连接Si₃N₄-Si₃N₄
或SiC-SiC等非氧化物系陶瓷，可
获得较高的接头强度
超声波
钎焊法利用超声波振动的表面摩擦功能
和搅拌作用，同时用Sn-Pb合金软钎
料(通常添加Zn、Sb等)进行浸渍
钎焊玻璃、Al₂O₃陶瓷等的
连接质量分数在99.6%的Al₂O₃难
以用本法钎焊。质量分数为96%
的Al₂O₃用Sn-Pb钎料加Zn进行
钎焊，可大大提高接头强度
激光活化
钎焊法用氢氧化物系耐热玻璃作为中间
层置于接头中，在Ar或N₂气氛下
边加热边用激光照射，使之活化，进
行钎焊玻璃、Al₂O₃陶瓷等的
连接一
熔
化
焊
法激光焊法这是利用高能量密度的激光束照
射陶瓷接头区进行熔化连接的方法，
激光器采用输出功率峰值大的脉冲
振荡方式。焊前工件需预热，以防止
激光集中加热因热冲击而产生裂纹氧化物系陶瓷(Al₂O₃、
莫来石等)、Si₃N₄、SiC与
陶瓷之间的连接对于Al₂O₃来说，预热温度为
1300K。因不采用中间层，可获得
与陶瓷本身强度接近的接头强度。
预热时可利用非聚焦的激光束。
为增大熔深，焊接速度宜慢，但过
慢会使晶粒粗大
电子束
焊接法利用高能量密度的电子束照射接
头区进行熔化连接与激光焊法相同。此
外还可连接Al₂O₃与
Ta、石墨与W同激光焊法。但需在真空室内
进行焊接
电弧
焊接法用气体火焰加热接头区，到温度上
升至陶瓷具有某种导电性时，通过气
体火焰炬中的特殊电极在接头处加
上电压，使结合面间电弧放电并产生
高热，以进行熔化连接某些陶瓷-陶瓷连接，陶
瓷与某些金属连接(如
ZrB₂与Mo、Nb、Ta,ZrB₂、
SiC与或Ta)具有导电性的碳化物陶瓷和硼
陶瓷可直接焊接。焊接时需控制
电流上升速度和最大电流值
固
相
连
接
法气体-金属
共晶法在陶瓷与金属的连接面处覆以金
属箔，在稍具氧化性气氛(氧或磷、硫
等)炉中加热至低于金属熔点(对于
Cu为1065℃),利用气体与金属反应
后的共晶作用实现连接陶瓷与Cu、Fe、Ni、Co、
Ag、Cr等金属的连接，尤
其适用于Al₂O₃与Cu
的连接
各向同时
加压法
(HIP法)将连接表面加工到近似网状，把连
接件组合后封入真空(133×10⁻³Pa)
容器中，在适当温度下于各个方向同
时施加静水压(50～250MPa),在较
短时间内即形成连接(为促进界面连
接，有时在界面上放置金属粉末或
TiN等陶瓷粉末作为中间层)陶瓷-陶瓷连接，陶瓷-
金属连接，尤其适合于
Al₂O₃、Zr₂O、SiC等与金
属的连接由于各向同时加压，在连接区塑
性变形小的情况下使界面密切接
触，接头强度较高。陶瓷粉末覆盖
于金属表面，能形成较厚且致密的
表面层
---PAGE_276---
续表
连接方法 原理 适用材料 说明
附加电压
连接法在将接头区加热至高温的同时，通
以直流电压使结合界面极化，通过金
属向陶瓷扩散进行直接连接。通常
在连接区附加0.1～1.0kV直流电
压，于温度773～873K下持续
40～50min玻璃与金属、Al₂O₃与
Cu、Fe、Ti、Al等金属连
接，也适用于陶瓷与半导
体的连接如同时施加外压力，则在较低的
电压和温度下就能实现连接
固
相
连
接
法反应
连接法借陶瓷与金属接触后进行反应而
直接连接的方法。又分为非加压方
式和加压方式两种氧化物系陶瓷与贵金
属(Pt、Pd、Au等)和过渡
族金属(如Ni)的连接，
陶瓷-金属连接非加压方式：在大气(有时在Ar
或真空)中加热至金属熔点(热力
学温度)的90%,仅施加使结合面
产生物理接触的压力进行连接
加压方式：在氢气中加热(温度
为金属熔点的90%)的同时再施加
外压力使金属产生变形并形成
连接
扩散
连接法在接头的间隙中央以中间层(钎
料)于真空炉中加热并加压陶瓷-金属连接在柴油机排气阀中用于镍基耐
热合金与Si₃N₄的连接
(1)胶接胶接是一种古老的连接方法，它是依靠黏结剂把陶瓷与陶瓷或者陶瓷与金属
连接在一起的。但是接头的强度很低，而且仅限于300℃以下的温度使用。
(2)熔化焊
①高能束焊接。事实上，采用高能束焊接陶瓷与金属时经常不使陶瓷熔化，只是部分
金属熔化，使其润湿陶瓷，以达到连接的目的。
a.电子束焊接。电子束焊接可以在真空中进行，也可以在非真空中进行。焊接环境对
熔深的影响很大，这是因为在非真空条件下，电子束会受到气体分子的碰撞而损失能量，还
能够产生散焦，降低功率密度，因此熔深减小。
b.激光焊接。激光焊接是以激光器产生的激光束为热源，使得被焊材料瞬间熔化而实
现焊接，其光束直径很小，可以小到微米级。当激光功率增大到一定程度时(比如大于
10³W/mm²),材料就会被蒸发，产生附加压力，从而排开液态材料，露出固态材料而凹
陷，熔深增加。功率密度增加到一定程度时，就会形成很深的小孔，甚至穿透整个厚度，从
而实现焊接。
②传统熔化焊。可以采用焊条电弧焊、惰性气体保护焊等。对于一些金属之间的材料
组合焊接，可以采用这种焊接方法。如奥氏体不锈钢和珠光体钢之间的焊接，就可以采用这
些熔化焊。
(3)摩擦焊摩擦焊是一种固相焊接方法，陶瓷与金属的待焊表面在转动力矩和轴
向力的作用下发生相对运动，产生摩擦热。当金属表面达到塑性状态后停止转动，并
施加较大的顶锻力，从而使陶瓷与金属连接在一起。摩擦焊是一种高效率的焊接方法，
但是，焊件必须是棒状，而且金属必须能够润湿和黏附陶瓷。目前这种方法已经实现
了陶瓷与铝的焊接。
(4)超声波焊超声波焊是一种室温焊接方法，它是在静压的作用下，依靠超声振动使
陶瓷与金属的接触表面相互作用，发生往返移动而产生摩擦热，这样加热接触表面使得接触
266材料焊接原理
---PAGE_277---
附录267表面附近温度升高而局部塑性变形，同时大压力作用下，实现陶瓷与金属之间的连接。其特
点是操作简单，连接时间很短(小于1s)。超声波焊对工件表面的清理要求不高，但是要想
得到质量良好的接头，必须选择合适的焊接工艺。目前，超声波焊已经能够焊接陶瓷与铝的
接头，可以采用中间层，也可以不采用中间层，接头的抗剪强度为20～50MPa。
(5)微波焊接微波焊接是一种内部产生热量的焊接方法，这种方法是以陶瓷在微波辐
射场中分子极化产生的热量为热源，并在一定压力下完成焊接过程。其特点是节省能源、升
温速度快、加热均匀、接头强度高，如Al₂O₃/Al₂O₃接头的强度可以达到420MPa。但是
不易精确控制温度，对于介质损耗小的陶瓷还需要采用耦合剂来提高产热。现在，这种方法
还只能进行陶瓷与陶瓷之间的焊接。
(6)表面活化焊接表面活化焊接也是一种室温焊接方法，它是利用惰性气体(如氩)
的中性低能原子束照射陶瓷与金属连接表面，使得表面清洁并且发生原子活化，之后在压力
作用下通过表面之间的相互作用而实现陶瓷与金属的连接。这种方法可以用于高强度结构陶
瓷或者高温超导陶瓷与金属之间的连接，也可以用于超大规模集成电路与电路基板的焊接，
焊接面之间的电阻极小。表面活化焊接的Si₃N₄/Al接头的抗拉强度为110MPa。
(7)活性金属法焊接这些金属或者合金的作用在于能够与材料表面发生溶解或者化学
反应而形成牢固的冶金结合，并且这个金属或者合金还能够与待焊的另外一种材料具有良好
的焊接性，从而可以形成良好的焊接接头。我们把这些金属或者合金叫作活性金属，采用这
种方法来改善材料焊接性的方法，叫作活性金属焊接法。
(8)场助扩散焊它是在电场辅助作用下的固相扩散焊接。利用高压电场的作用，使陶
瓷内的电介质发生极化，并使负离子向金属一侧迁移，从而在靠近金属的陶瓷表面层内充满
正离子。由于正、负离子之间的相互吸引，使得陶瓷和金属的相邻表面达到紧密接触，再通
过原子扩散使陶瓷和金属连接在一起。这种方法只适合可以产生分子极化的陶瓷和薄膜金属
的连接，同时要求待焊表面清洁而平整。其特点是焊接温度低、变形小、时间短、操作简
单。这种方法已经用于如Al₂O₃/0.15μmAl箔的焊接。
(9)加中间层的焊接
①加中间层的扩散焊。扩散焊接是焊接陶瓷与陶瓷及金属与陶瓷的常用和重要的方法
之一，可以直接焊接，也可以采用中间层进行焊接。其主要的接头形式有：陶瓷与陶瓷的直
接焊接；金属与陶瓷的直接焊接，用中间层焊接陶瓷与陶瓷；用中间层焊接金属与陶瓷。
与熔化焊相比，陶瓷与陶瓷及金属与陶瓷之间固相扩散焊接的主要优点是：强度高；变
形小，尺寸易于控制。其主要缺点是：需要较高的温度；较长的时间；通常需要在真空中进
行；设备昂贵；成本高；尺寸受限制。
固相扩散焊接的过程包括：塑性变形、扩散(包括表面扩散、体扩散、晶界扩散、
两工件界面扩散)、蠕变、再结晶和晶粒长大等。影响固相扩散焊接质量的因素有：焊
接温度、焊接时间、焊接压力、环境因素、工件的表面状态、两工件间的化学和物理
性能等。
②自蔓延高温合成焊接。自蔓延高温合成焊接也是一种加中间层的焊接。
自蔓延高温合成焊接(SHS)是由制造难熔化合物(如碳化物、氮化物和硅化物)的方
法发展起来的。它是首先在陶瓷与金属之间放置能够燃烧并放出大量生成热的固体粉末，然
后用电弧或者辐射把粉末局部点燃而发生化学反应，并由放出的热量自发地推动反应继续向
前推进，最后由化学反应生成物将陶瓷与金属牢固地连接在一起。这种方法的优点是能耗
---PAGE_278---
268材料焊接原理低、生产率高、对母材的热影响小、通过合理选用反应产物还可以降低接头的残余应力。但
是，燃烧时可能产生有害气体及杂质，从而产生气孔及降低接头强度。最好在保护气体中进
行，并在焊接过程中对其加压。
焊接时还可以配制梯度材料，以利用其在焊缝中形成功能梯度材料来克服母材之间物理
性能、化学性能和力学性能的不匹配；可以在反应物中加入增强颗粒、短纤维、晶须等，形
成复合材料。如用Ti、Ni、C粉的简化钎料焊接SiC陶瓷与GH128Ni高温合金，结合
良好。
目前自蔓延高温合成焊接(SHS)已经成功地用于Mo/W、Mo/石墨、Ti/不锈钢、石
墨/石墨、石墨/W的焊接。自蔓延高温合成焊接(SHS)的配方、压力、气氛容易控制，
反应时间短(一般只有几秒),显著节约能源及加工时间。但是，由于反应太快，连接过程
难以控制。
③过渡液相焊接。过渡液相焊接(TLPB)是一种以液相为中间媒介的焊接方法。在焊
接温度下，这个液相可以是通过填充材料熔化而得到的；也可以是母材与周围气体或者加入
的中间层发生反应、中间层与中间层相互作用而形成的低熔共晶。这种方法已经实现了Cu
与Al₂O₃及Si₃N₄陶瓷的焊接。
④局部过渡液相焊接。(PTLPB)与过渡液相焊接(TLPB)的区别在于，前者的中间
层局部熔化，后者的中间层全部熔化。局部过渡液相焊接(PTLPB)是采用多层金属作为
中间层，中间为较厚的耐热金属，两侧为很薄的低熔点金属，在焊接温度下，低熔点金属先
发生熔化或者与中间层的金属作用产生低熔共晶而熔化，此后在保温过程中通过原子扩散而
使液相消失和成分均匀化，从而实现焊接。在这种方法中，中间层的选择是非常重要的，中
间层与两侧的中间层金属之间无论在固态还是液态，都应该完全固溶，最好液态存在的温度
范围狭窄，以利于凝固和成分均匀化。这种方法兼具钎焊和扩散焊的优点，焊接温度低、接
头温度高、耐热性能好，是一种很有发展前途的方法。已经实现了采用Cu/Nb/Cu作为中
间层焊接Al₂O₃/Al₂O₃、采用Ti/Cu/Ni/Cu/Ti作为中间层焊接Si₃N₄/Si₃N₄以及采用Sn
基钎料/CuTi/Sn基钎料作为中间层焊接Al₂O₃/AISI304等，得到的接头强度分别为
250MPa(抗弯)、260MPa(抗弯)和90MPa(抗剪强度)。
(10)钎焊钎焊是焊接陶瓷常用的方法，陶瓷的钎焊以钎料在陶瓷表面能够润湿为前
提，但是一般来说陶瓷很难为钎料所润湿。可以采用以下两种方法促使钎料在陶瓷表面能够
润湿。一是先使陶瓷表面金属化，然后再使用钎料进行钎焊，称为间接钎焊，实际上它是熔
化的钎料与陶瓷表面的金属接触，是在钎料与陶瓷表面的金属之间进行钎焊，所以比较容易
实现。这种方法不仅可以改善非活性钎料对陶瓷的润湿性，还可以保护在高温钎焊时陶瓷材
料不会发生分解和产生空洞。二是采用活性钎料进行钎焊，称为直接钎焊。它是在钎料中加
入活性金属元素在陶瓷表面产生渗透、扩散和反应而改变陶瓷的表面状态，从而增大陶瓷与
钎料的相容性，形成可润湿的表面。
使陶瓷表面金属化的方法已如上述。采用活性钎料的直接钎焊，重要的是选用合理的钎
料，正确地说是合理使用活性元素。这些活性元素主要是Ti、Zr、V和Cr等。在钎焊过程
中，这些活性元素会与陶瓷发生化学反应形成反应层。一方面反应层中的反应物与金属(钎
料)具有相同或者相似的结构，能够被液态金属(钎料)所润湿；另一方面，界面反应物在
金属(钎料)与陶瓷之间形成了化学键，实现了金属(钎料)与陶瓷之间的冶金结合。附表
3-2和附表3-3分别给出了陶瓷焊接常用的钎料及高温活化钎料。
---PAGE_279---
附录269附表3-2陶瓷焊接常用的钎料
钎料 成分(质量分数)/%熔点
/℃沸点
/℃钎料 成分(质量分数)/%熔点
/℃沸点
/℃
Co 100 10831083Ag-Cu Ag50,Cu50 779850
Ag >99.99 960.5960.5Ag-Cu-PdAg58,Cu32,Pd10824852
Au-Ni Au82.5,Ni17.5 950950Au-Ag-CuAu60,Ag20,Cu20835845
Cu-GeGe12,Ni0.25,Cu余量850965Ag-Cu Ag72,Cu28 779779
Ag-Cu-PdAg65,Cu20,Pd15852898Ag-Cu-InAg63,Cu27,In10685710
Au-Cu Au80,Cu20 889889
附表3-3陶瓷焊接常用的高温活化钎料
钎料 熔化温度/℃ 钎焊温度/℃ 用途及接头性能
92Ti-8Cu 790 820～900 陶瓷-金属的连接
75Ti-25Cu 870 900～950 陶瓷-金属
72Ti-28Ni 942 1140 陶瓷-陶瓷，陶瓷-石墨，陶瓷-金属
50Ti-50Cu 960 980～1050 陶瓷-金属的连接
50Ti-50Cu(原子比) 1210～1310 1300～1500 陶瓷与蓝宝石，陶瓷与锂的连接
7Ti-93(BAg72Cu) 779 820～850 陶瓷-钛的连接
5Ti-68Cu-26Ag 779 820～850 陶瓷-钛的连接
100Ge 937 1180 自粘接碳化硅-金属(RL=400MPa)
49Ti-49Cu-2Be 一980 陶瓷-金属的连接
48Ti-48Zr-4Be 一1050 陶瓷-金属
68Ti-28Ag-4Be一1040 陶瓷-金属
85Nb-15Ni一1500～1675 陶瓷-铌(R=145MPa)
(11)混合氧化物焊接实际上这是一种以混合氧化物为钎料的钎焊。混合氧化物焊接
是采用类似于涂层烧结时所用的混合氧化物材料，在一定温度下，使这些氧化物熔化，并通
过化学反应使陶瓷与金属焊接在一起。这种混合氧化物与被焊接的陶瓷有很好的相容性，其
显著特点是接头强度高，特别是高温强度高。可以用于焊接的混合氧化物很多，见附表3-
4。例如，Al₂O₃44～50-CaO35～40-BaO12～16-SrO1.5～5 (均指质量分数),其钎焊温度
一般在1500℃左右。附表3-5给出了这两种混合氧化物钎料的主要性能。还可以采用Y₂O₃-
Al₂O₃-SiO₃系和Al₂O₃-CaO-MgO-SiO₂混合氧化物钎料，用它来焊接Si₃N₄/Si₃N4,前者
其接头强度在1000℃温度下抗弯强度高达555MPa;采用Al₂O₃-CaO-MgO-SiO₂焊接
Si₃N₄/Si₃N₄时，可以在1200℃以上的温度下进行陶瓷与耐热金属的焊接。
附表3-4常用混合氧化物钎料的组成
系列 序号 配方组成(质量分数)/%钎焊温度
/℃线胀系数
/10⁻⁷K-¹
Al-Ca 1
2Al₂O₃
50
66.5CaO
50
33.51400
1590一
Al-Ca-Mg3
4
5
6
7
8Al₂O₃
73
54
51.8
49
46
42.3CaO
26
38.5
41.5
42.7
45.2
51.5MgO
1.0
7.5
6.7
8.3
8.8
6.21483
1345
1455
1513
1513
1450一
---PAGE_280---
续表
系列 序号 配方组成(质量分数)/%钎焊温度
/℃线胀系数
/10⁻⁷K-¹
Al-Ca-B
9Al₂O₃
30CaO
30B₂O₃
40一 一
Al-Mn-Si10
11
12
13
14Al₂O₃
24
19
13
11
7MnO
41
52
52
62
46SiO₂
35
29
35
27
471200(920～930)
1200(1150～1160)
1160(1070～850)
1150(1190～1130)
1200(1070～890)一
Al-Dy-Si 15
16Al₂O₃
15
20Dy₂O₃
65
55SiO₂
20
25一
一76～82
76～82
Al-Y-Si
17Al₂O₃
31Y₂O₃
42.5SiO₂
25.5一 一
Al-Ba-B
18Al₂O₃
30BaO
30B₂O₃
40 1450一
Al-Ca-Mg-Ba19Al₂O₃
50CaO
35MgO
3BaO
12
8820 49 36 11 4 1550
21
2245
40.436.4
144.7
5.313.9
40.31410
Al-Ca-Mg-B23
24Al₂O₃
46
41.8CaO
44.1
49.2MgO
6.1
7.5B₂O₃
3.8
1.5 1500一
Al-Ca-Mg-Sr
25Al₂O₃
46.1CaO
16MgO
6SrO
31.9一 一
Al-Ca-Mg-Si
26Al₂O₃
40.2CaO
46MgO
6.9SiO₂
6.9 1450一
Al-Ca-Ba-B
27Al₂O₃
46CaO
36BaO
16B₂O₃
2 1325 94～98
Al-Ca-Ba-Y
28Al₂O₃
44.4CaO
33.3BaO
11.1Y₂O₃
11.1 1405一
Al-Ca-Ba-Sr29Al₂O₃
44～50CaO
35～40BaO
12～16SrO
1.6～51500(1310～1350)77～91
9530 47 34.4 15 3.6
31 40 35 15 10 1500
Al-Ca-Ta-Y32Al₂O₃
45CaO
49Ta₂O₃
3Y₂O₃
3 1380 75～85
Al-Ca-Mg-Ba-B33
34Al₂O₃
40
20CaO
45
69.4MgO
3
3.5BaO
2
6.1B₂O₃
10
1.0一 一
270材料焊接原理
---PAGE_281---
附录271续表
系列 序号 配方组成(质量分数)/%钎焊温度
/℃线胀系数
/10⁻⁷K-¹
Al-Ca-Mg-Ba-Sr
35Al₂O₃
33.5CaO
11MgO
4.5BaO
30.2SrO
20.81590 一
Al-Ca-Mg-Ba-Y
36Al₂O₃
40～50CaO
30～40MgO
3～8BaO
10～20Y₂O₃
0.5～51480～156067～76
Al-Ca-Mg-Sr-Si37Al₂O₃
38CaO
42MgO
8SrO
5SiO₂
7K₂O
0.3Na₂O
0.6一
3837.143 61.511 1500
Al-Ca-Mg-Ba-B-Si39Al₂O₃
44CaO
38MgO
6BaO
9B₂O₃
2SiO₂
1一
4032.650.410.34.21.80.5 1450
Al-Ca-Sr-Ba-B-Si
41Al₂O₃
25CaO
18SrO
18BaO
14B₂O₃
5SiO₂
20一 一
Al-Ca-Sr-Ba-Mg-Y
42Al₂O₃
44～50CaO
35～40SrO
1.5～5BaO
12～16MgO Y₂O₃
0.5～1.50.5～1.51500 一
Si-Zn-Al
43SiO₂
30～60ZnO
25～35Al₂O₃
2.5～10 1000
Zn-B-Si-Li-Al
44ZnO
29～57B₂O₃
19～56SiO₂
4～26Li₂O
3～5Al₂O₃
0～6 1000 49
Si-B-Al-Na-K-Ba
45SiO₂
70～75B₂O₃
20Al₂O₃Na₂O K₂O
4～84～7 6BaO
0～2 1000
Si-Ba-Al-Li-Co-P
46SiO₂
55～65BaO
25～32Al₂O₃
0～5Li₂O
6～11CoOP₂O₅
0.5～11.5～3.5950～1100 104
Si-Al-K-Na-
Ba-Sr-Ca47SiO₂
63～68Al₂O₃
3～6K₂O
8～9Na₂O
5～6BaO
2～4SrO
5～7CaO
2～4 1000 85～93
还含有少量的Li₂O、MgO、TiO₂、B₂O₃
附表3-5两种混合氧化物钎料的主要性能
项目Al₂O₃+CaO+BaO+SrO
44～50+35～40+12～16+1.5～5Al₂O₃+CaO+MgO+BaO+Y₂O₃
40～50+30～40+3～8+10～20+0.5～5
钎焊温度/℃ 1500 1480～1550
熔化保温时间/h 1.5～2 1～2
转变温度/℃ 828①一
析晶温度/℃ 900～950 920～970
最高工作温度/℃ 730～820一
线胀系数a/10⁻⁷K-¹ (室温至100～800℃)76.7～91.1(20～300℃)66.6
(20～400℃)72.4
(20～500℃)76.4
半透明Al₂O₃陶瓷润湿角 (室温至100～900℃)56.9～79.2(20～300℃)65.2
(20～400℃)68.3
(20～500℃)71.4
---PAGE_282---
续表
项目Al₂O₃+CaO+BaO+SrO
44～50+35～40+12～16+1.5～5Al₂O₃+CaO+MgO+BaO+Y₂O₃
40～50+30～40+3～8+10～20+0.5～5
钎料对Nb润湿角/(°) 18 21.24
半透明Al₂O₃陶瓷润湿角 12一
析出的主要晶相
多量
3CaO·Al₂O₃少量3CaO·Al₂O₃多量
CaO·Al₂O₃少量
耐Na腐蚀性 Na灯燃10000h未见漏NaNa灯燃10000h未见漏Na。800℃
下经1000h,Na渗透深度为80～90μm
半透明Al₂O₃陶瓷+Nb的接头
抗拉强度/(N/cm²)一5760(夹Nb片)
3165(与陶瓷直接结合)
钎料的流动温度/℃ 1266② 1301②
①膨胀仪测定值。
②着热分析仪测定值。
(12)搅拌摩擦焊
①搅拌摩擦焊原理：搅拌摩擦焊(FAW)是固相连接的一种方法，如附图3-1所示。
它是将两块母材不开坡口对接起来，用一个长度与被连接板厚度相当的圆棒状搅拌头，流
动，两块板发生搅拌混合，依靠扩散、重结晶作用，使之溶为一体而形成牢固的连接。
P
V
焊件
n
搅拌头轴肩
前行边
后行边
HAZ
焊核热力影响区搅拌探头K
(a) (b)
附图3-1搅拌摩擦焊的示意图
(a)顺时针方向旋转；(b)逆时针方向旋转
它是利用非耗损的较硬的搅拌头，旋转着压入被焊零件的接头部，搅拌头与被焊零件的
摩擦，使得搅拌头附近材料的温度升高而塑性化。搅拌头沿着被焊零件的接头部向前移动
时，在搅拌头高速摩擦以及挤压下，并且在轴肩和搅拌头的牵引、搅拌之下向后流动、填
充、挤压，塑性化材料从搅拌头前部向后部移动，在热-机械的联合作用下，依靠扩散、重
结晶作用，冷却之中发生再结晶，而形成致密的焊缝和焊接接头。
附图3-2为搅拌摩擦焊接头分区的示意图。搅拌摩擦焊接头宏观断面分为4个不同的区
域，D是焊核区，由于在焊接过程中材料在高温变形下发生了动态再结晶，所以又称为动态
再结晶区，C是热机影响区，B是热影响区，A为没有受到影响的母材。从图中可以看出，
焊缝区上宽下窄，呈V字形。
272材料焊接原理
加压力
接合部
---PAGE_283---
附录273
附图3-2搅拌摩擦焊接头的分区示意图
搅拌头的外形轮廓与其转速、压力焊件与搅拌头的相对移动速度就是主要的工艺参数。
要求搅拌头相对于焊件有足够的高温硬度、高温强度和高温耐磨性。搅拌摩擦焊已经成功应
用于铝、镁、铜等低熔点、低硬度材料的异种材料的焊接，也逐步可以应用于这些低硬度材
料与钢、镍基合金的异种材料的焊接。随着搅拌头材料性能的改善(硬度和韧性的提高),
可以采用搅拌摩擦焊的材料必将进一步扩大，适用于各种焊接接头形式，并且显著提高了接
头性能。
搅拌摩擦焊作为一项新型焊接方法，在短时间内就完成了从发明到工业化应用的历程。
搅拌摩擦焊所用到的主要描述性术语定义如下：
搅拌头(PinTool):搅拌摩擦焊的施焊工具；
搅拌头轴肩(ToolShoulder):搅拌头与工件表面接触的肩台部分，主要作用是在焊接
过程中产生热量和防止材料溢出，并帮助材料移动到工件周围；
搅拌针(ToolPin):搅拌头插入工件的部分，主要作用是使搅拌针周围的材料变形，
产生塑性流动，次要功能是产生热量；
前进侧(AdvancingSide):焊接方向与搅拌头旋转方向一致的焊缝侧面；
后退侧(RetreatingSide):焊接方向与搅拌头旋转方向相反的焊缝侧面；
轴向压力(DownorAxialForce):向搅拌头施加的使搅拌针插入工件和保持搅拌头轴
肩与工件表面接触的压力，可以用压入量来代替。
焊核区金属在搅拌头的强烈搅拌摩擦作用下发生显著的塑性变形和完全动态再结晶，形
成细小、均匀的等轴晶；邻近焊核区的外围区域为热机影响区，此区金属在搅拌头的热-机
作用下发生不同程度的塑性变形和部分再结晶，形成由弯曲而拉长晶粒组成的微观组织；在
热机影响区以外的部分区域为热影响区，该区金属没有受到搅拌头的机械搅拌作用，只在热
循环的作用下发生了晶粒长大现象；热影响区以外的金属未受任何热机影响的母材。
铝、镁、钛、铜、钢铁等多种材料组合都可以采用搅拌摩擦焊进行焊接，可以用对接、
搭接、丁字接等。
搅拌摩擦焊(FAW)比较适合于铝、镁及一部分铜合金，即易于发生塑性流动的所谓
的软金属的连接，而连接钢铁等金属就比较困难，这与搅拌头材质有关。对软金属来讲，其
接合区的温度较低，如铝，只有450～500℃,用现有的工具钢(如SKD61等)来制造搅拌
头就足够了。但是，若对钢铁材料进行搅拌摩擦焊(FAW)连接，其连接温度将达到
1000～1200℃这样高的温度，采用钢制搅拌头时，高温强度就不够用。而作为耐高温的多晶
体的氮化硼(PCBN)陶瓷尚在试验研究之中。
②搅拌摩擦焊技术特点。搅拌摩擦焊作为一种新型的固相连接技术，具有普通熔焊所
不具有的优点，主要表现在以下几个方面：
a.焊接温度低，焊后应力和变形小。搅拌摩擦焊焊接温度较低，热影响区小，焊接后
工件的残余应力和变形量都比传统熔化焊小很多。
---PAGE_284---
274材料焊接原理b.焊接接头的力学性能好(包括疲劳、拉伸、弯曲),焊缝表面平整，无焊缝凸起，不
变形，接头不产生类似熔焊接头的铸造组织缺陷，没有裂纹、气孔、夹杂等熔焊常见的焊接
缺陷，并且其组织由于塑性流动而细化。
c.适用范围广，可以焊接多种材料，能够进行全位置的焊接。由于搅拌摩擦焊可以减
少熔焊过程常见的多种缺陷，因此可以焊接对热比较敏感的材料，如镁和铝等；可以实现不
同材料的连接，如铝和银的连接；可以取代传统的氩弧焊实现铝、铜、镁、锌、铅等合金材
料的对接、搭接、T字形等多种接头形式的焊接，甚至可以焊接厚度变化的结构和多层材料
的连接，另外这种焊接方法特别适合于高强铝合金、铝锂合金、钛合金等宇航材料的焊接。
可以取代熔化焊接。
d.焊接适应性好，效率高，成本低。搅拌摩擦焊具有适合于自动化和机器人操作的优
点。焊前及焊后处理简单，焊接过程中不需要保护气体、填充材料。焊接过程中无烟尘、辐
射、飞溅、噪声及弧光等有害物质产生，是一种环保型工艺方法。
e.可以按比例分配两块材料的比例，以控制焊缝金属的化学成分。
f.可以焊接不导电的材料
搅拌摩擦焊的不足：
a.焊接时需要夹具和垫板，防止工件移动和被焊穿。不同形式的接头类型需要不同的
工装夹具，灵活性较差。
b.由于其利用摩擦生热进行连接，速度上受到限制，比一些熔焊方法焊接速度低。
c.“匙孔”问题，焊接结束后搅拌针所处的位置会留下一个小孔，称为“匙孔”。解决
这个问题，可以通过增加引出板，焊后切除；或是在“匙孔”处用其它材料填满，也可以用
其他焊接方法填满。还有一种方法就是设计搅拌针长度可调整的搅拌头，这样不仅可以解决
“匙孔”问题，还可以实现变厚度材料的焊接。
附录4采用金属粉末烧结法进行陶瓷表面金属化的配方和工艺
序
号配方组成
(质量分数)/%金属化
温度/℃
保温时
间/min金属化
气氛适用
瓷件二次
金属化焊料钎焊
条件连接
金属连接强度
oB/×9.8
N/cm²注
1Mo1001600~
1650Al₂O₃
1450~
1500H₂/N₂,
+40℃(含MnO₃
%)
Al₂O₃镀Ni,
900℃,
15min,
干H₂Ag-Cu790℃,
5min可伐470
1470干、湿
H₂99.5%
氧化铍Ni 133
2W100(25.4μm)1600
45湿H₂94%
氧化铝镀Cu,NiAg-Cu 872 金属化带涂敷
1650~
1700
30干H₂95%氧化
铝生瓷镀Ni,
1000℃,
H₂Ag-Cu850℃,
5min可伐1820
(抗折)瓷烧结与金属
化一次完成
---PAGE_285---
附录275续表
序
号配方组成
(质量分数)/%金属化
温度/℃
保温时
间/min金属化
气氛适用
瓷件二次
金属化焊料钎焊
条件连接
金属连接强度
o6/×9.8
N/cm²注
3MoO₃或WO₃1001750或
1850
5—50℃
H₂
或
+20℃
H₂高Al₂O₃,
MgO尖
晶石Re₂O₂,
干H₂,
1000℃,
5minCo/Pd
35/65
耐Cs蒸气
500h;金属化，焊
接可一次完成Ru₂O/
MoO₃
40/60,
H₂,
1950℃,
3minRu₂O
/MoO₃1950℃
Ru/Mo
共熔
1000℃,
H₂Pd-Co
共熔1235℃Mo
Rh/Mo
4W98+Y₂O₃21650
45+35℃,
H₂99.5%
氧化铝不镀Cu1100℃,
(-60℃)
H₂1397可用水调膏，
注意蚀穿
Pd1570Nb1000
W80+Y₂O₃201575~
1675H₂,
H₂/N₂96%~
100%
氧化铍Ni,Cu,
Au
5W90+Mo101620~
1650
30干H₂(含3%
TiO₂)
95%氧化
铝生瓷镀Ni,
1000℃,
H₂Ag-Cu850℃,
5min可伐1450
(抗折)瓷烧结与金属
化一次完成
6Mo80+Y₂O₃
10+Al₂O₃101800
90净化ArAl₂O₃Y₂O₃/
Al₂O₃
38/621800℃,
60minMo耐Cs,用水
调膏
7Mo69.13+Mn
11.77+(95%
Al₂O₃)
瓷粉19.101680
20氨发
H₂95%氧化
铝生瓷镀NiAg-Cu瓷烧结与金属
化一次完成
8Mo(70～80)十
Cr₂O₃(30～20)1500~
1650
10～20湿H₂高Al₂O₃ Cu-Pt1250℃耐熔融Cu
1150℃,30min
作用
9MoO₃1001300~
1400
60湿H₂95%氧
化铝涂Cu₂O,
1075℃
90min,
烧H₂,
镀CuCu1125℃Fe-Ni-Co
Fe-Ni一定时间耐熔
融Na
10Mo90+Mn101300±20+20℃
H₂镁橄榄石
MoO₃90+Mn101250还原镁橄榄石
---PAGE_286---
276材料焊接原理续表
序
号配方组成
(质量分数)/%金属化
温度/℃
保温时
间/min金属化
气氛适用
瓷件二次
金属化焊料钎焊
条件连接
金属连接强度
ob/×9.8
N/cm²注
11Mo80+Mn20
(25.4μm)1280~
1300-18~
—25℃
H₂72%氧
化铝涂Ni,
1050℃,
3h-50~
—60℃
H₂Ag-Cu
共熔干H₂可伐
1450
60+40℃
H₂/N₂94%氧
化铝镀Ni
900℃,
15min,
干H₂Ag-Cu790℃,
5min,
H₂可伐500
12Mo83.3+
Mn16.7
(10～25)μm1510±10
30H₂/N₂
3/1
10～25℃94%
氧化铝镀Ni
(5～10)
μm,
1000℃,
15min,
H₂Ag-Cu
共熔分裂氨可伐
13Mo60+MnO₂401600
10—29℃
H₂96%
氧化铍镀Ni
(10~
20)μm可伐504
14Mo40+Mn601350
30非氧化高Al₂O₃ Cu1100℃可伐
15Mo75+Mn20+
Si5(35～50)μm1300~
1330
45H₂:N₂:
空气=
150:
800:6375%
氧化铝镀Ni,
1000℃Ag 530
16Mo78+Mn15+
SiO₂71215~
1375
30湿H₂99%
氧化铍镀Ni
13μmIncusil
15780~
785℃,
45′,
+10℃
H₂392~
605
17Mo80+Mn12.8+
SiO₂7.2130099.49%
氧化铍
镀Cu8μmCu-Au Cu471
99.8%
氧化铍385
94%
氧化铝830
18MoO₃80+SiO₂
11+MnO9130099.49%
氧化铍镀Cu8μmCu-Au Cu485
120099.8%
氧化铍556
Mo78.4+SiO₂
14.8+Mn6.81300
湿分裂
NH₄96%
氧化铝镀Ni
(5~
7.5)|μm,
1050℃,
20min,
湿H₂Cu924
150099.6%
氧化铅1055
Mo78+Mn7十
SiO₂151550
60湿H₂99
氧化铝Ag-Cu
共熔Cu1544
Mo89.24+
SiO₂7.38+
Mn3.381575±50+30℃
H₂99.5%
氧化铝镀Ni,CuCu1100℃19
---PAGE_287---
附录277续表
序
号配方组成
(质量分数)/%金属化
温度/℃
保温时
间/min金属化
气氛适用
瓷件二次
金属化焊料钎焊
条件连接
金属连接强度
ob/×9.8
N/cm²注
20Mo76.5+Mn6.8
+SiO₂14.7+
CaO21500.6湿H₂99%
氧化铝Ag-Cu Cu1537
21MoO₃66+
MnO₂17.5+
SiO₂13+TiO₂351280~
1340
30~
50℃H₂
或H₂/
N₂镁橄
榄石镀Ni,
Cu,
800~
700℃,
H₂MoO₃73+
MnO₂19+
SiO₂4+TiO₂41400~
1600
30～40Al₂O₃
MoO₃72+MnO
18.7+SiO₂
4.65+TiO₂4.65142599.49%
氧化铍镀Cu
8μmCu-Ag Cu930
22Mo56+MnO22+
SiO₂13.2+
Al₂O₃8.81400
45干H₂,
湿H₂(96~
99.6)%
Al₂O₃,
蓝宝石镀Ni,
涂Ni
1000℃,
30min,H₂Au-NiMnO与氧化
物先熔配成Mn
玻璃
23Mo78.06+
Mn19.5+
SiO₂1.95+
Al₂O₃0.491450±10
45N₂/H₂
4/1
40～43℃92.95%
氧化铝镀Ni,
975℃,
15minV78780℃,
5min可伐1400~
2100
(抗折)
24Mo79+MnO₂
19+Ti21550
30湿H₂99%
氧化铍镀Ni
3μmIncusil15800℃ 459
25Mo77+Mn19+
Ti4(10～20)μm1350
30～40+35℃
H₂92%
氧化铝镀CuCu-Ag779℃
MoO₃76+MnO₂
20+TiO₂4
25μm1425
30+38℃
H₂/N₂
3/193%
氧化铝镀Cu
12.7μm
1000℃,
20minCu1110℃,
10minCu-Ni950
MoO₃75+MnO₂
21+TiO₂41425
30+37.8℃
H₂N₂
1/394%
氧化铝
Cu1110℃Cu-Ni1130
1550
3099%
氧化铝894
27Mo85+Mn10+
TiH₂596%
氧化铝1015
28Mo69+
MnO₂27+
TiO₂61280~
134030~
50℃
H₂,
H₂/N₂镁橄榄石镀Ni,
Cu800~
1000℃,
H₂1400~
1600Al₂O₃
29MoO₃(60~
70)+Mn(5~
10)+TiO₂
(20～30)1400±50
30+20℃
H₂99%
氧化铝，
氧化铍，
氧化镁NiCu
30Mn80+Mn
(14～12)十
硅铁(6～8)1200~
1350高
Al₂O₃涂Ni
(5～7)μm26
---PAGE_288---
续表
序
号配方组成
(质量分数)/%金属化
温度/℃
保温时
间/min金属化
气氛适用
瓷件二次
金属化焊料钎焊
条件连接
金属连接强度
o6/×9.8
N/cm²注
31Mo78.7+
Mn15.8+
Fe3.9+SiO₂
0.8+CaO0.8100%
氧化铝
32Mo74.6+
Mn14.9+
Fe3.7+Al₂O₃3+
TiH₂3+SiO₂0.81500
30或
1250
45湿H₂高Al₂O₃镀Ni
(5～7)μmNi-Cu
Ag-CuCu
33Mo45+MnO18.2
+Al₂O₃20.9+
SiO₂12.1+
CaO2.2+
MgO1.1+Fe₂O₃
0.5(60～70)μm1470
60湿H₂95%
氧化铝镀Ni
5μm,
1050℃,
25min,
H₂Ag-Cu
共熔800~
810℃,
2minCu,Ni,
Mo,
可伐970我国常用配方
34Mo50+
MnO17.5+
Al₂O₃19.5+
SiO₂11.5+
CaO1.5
(50～60)μm1400~
1500
40干H₂99.8%
氧化铝
99%
氧化铝，
白宝石镀NiAg-Cu
共熔810℃,
10min1990
(抗折)
我国常用配方
Ag1030℃,
10min1900
(抗折)
35Mo50+MnO20+
Al₂O₃22+
SiO₂6+CaO2
(50～60)μm不含
CaO95%
氧化铝1100~
1250
36Mo70+Mn9+
Al₂O₃12+
SiO₂8+CaO1
(40～50)μm1400
30
或1450
45湿H₂99%
氧化铍
95%
氧化铝镀Ni
4μmAg596
1066活化剂组成比
例同34
37Mo59.52+MnO
17.85+Al₂O₃
12.9+SiO₂7.93+
CaCO₃1.8
(60～80)μm1510
50镀H₂95%
氧化铝镀Ni
(5~
6)μm,
950~
1000℃,
20~
30′,H₂Ag1020℃可伐2643
(抗折)我国常用配方
38Mo65+Mn17.5+
(95%Al₂O₃)
瓷粉17.5
(35～45)μm1550
60湿H₂95%
氧化铝镀Ni
4μmAg1000℃可伐873我国常用配方
39MoO₃84.8+
Mn14.3+
Li₂CO₃0.91280~
1300
10～30H₂Al₂O₃,
镁橄榄石Ni
40Mo90+
LiMnO₃101500±50+30℃
H₂94%
氧化铝镀Ni
(5~
7.5)μm
1050℃,
20min,H₂Cu 1065
278材料焊接原理
---PAGE_289---
附录279续表
序
号配方组成
(质量分数)/%金属化
温度/℃
保温时
间/min金属化
气氛适用
瓷件二次
金属化焊料钎焊
条件连接
金属连接强度
ob/×9.8
N/cm²注
41Mo(75～78.5)+
Mn20+V₂O₅
(1.5～5.0)1350~
1380高Al₂O₃,
BeO
42Mo97.5+Ti2.51500湿分裂
NH₃94%
氧化铝镀Ni
(5~
7.5)μm
1050℃,
20min,
H₂Cu 1500
43Mo(或W)90+
Ti(或Zr)101600湿H₂刚玉Ni
(0.7~
1μmCu-Ag820℃
44Mo(88.1～96.1)+
TiH₂(5.3～1.3)+
Cr₂O₃(6.6～2.6)1280~
1300H₂/N₂镁橄
榄石Cr₂O₃使金属
化层被侵蚀减少
45Mo(60～95)十
TiN(或TiC)
(5～40)1450~
190074℃H₂99.5%~
99.9%
氧化铝Ni
46Mo98+Fe2
(15～20)μm1245~
1250
20N₂/H₂
72/28
微量O₂镁橄榄石涂Ni
15μm
1100℃,
15minAg1000℃,
10min可伐
1300~
1330
45～60N₂+H₂+
O₂,O₂
占1.1~
3.3%滑石镀Ni,
1000℃Ag 可伐700~
980
(抗折)
47Mo96+Fe4
12.7μm1500~
1600
3095%
氧化铝镀Ni,
再镀Cu
980℃,
45min,H₂Ag1050℃
48Mo70+Fe301350ZrO,
SiO₂涂Ni,
1000℃Ag,
Ag-CuCu可不用涂Ni,
直接焊
49MoO₃65+Fe-
V合金351300~
1500含H₂
还原气95%
氧化铝Ni,CuV含量个，金
属化强度↓
50Mo(90～95)+
MgO(5～10)1500还原>94%
氧化铝
51Mo(80～99.5)+
W(20～0.5)1250~
1400惰性
气体SiC
Mo97+滑石31600湿分裂
NH₃94%
氧化铝镀Ni5~
7.5μm
1050℃,
20min,H₂1080
52
Mo80+滑石201450~
1700
60
湿H₂,
H₂/N₂≥95%
氧化铝
Ni2.54~
5μmAg-Cu780℃,
3～5min
2660
(抗折)1550~
1650
60BeO
Ag1083℃
3～5min 1500~
1700
60ZrO₂
---PAGE_290---
续表
序
号配方组成
(质量分数)/%金属化
温度/℃
保温时
间/min金属化
气氛适用
瓷件二次
金属化焊料钎焊
条件连接
金属连接强度
o₆/×9.8
N/cm²注
53Mo76.6+
CeO₂23.41500湿分裂
NH₃96%
氧化铝镀Ni5~
7.5μm
1050℃,
20min,
H₂1108
54Mo94.14+
CeO₂5.861575±50+30℃
H₂100%
氧化铝
55Mo62.5+
CaO37.51500
10—29℃
H₂96%
氧化铍镀Ni
10~
20μm可伐413
56W90+Fe10
(25～50)μm1340~
1360H₂,
H₂/N₂镁橄榄
石，ZrO₂Ni,Cu
或不涂Ag-Cu,
Cu金属化层可直
接焊
57W(80～90)十
Fe(10～5)十
Mn(10～5)1520~
1540
2085%,
96%
氧化铝
58W74.3+Fe8.3+
SiO₂14.9+
TiO₂2.551μm1600
5～10H₂/N₂,
H₂BeONi,Cu
59W81+Fe9+
滑石瓷粉101500
5～10H₂,H₂/
N₂BeO
60W88.3+Fe9.8+
MgO1.951μm1500
5～10H₂,H₂/
N₂BeONi,Cu,
900~
1000℃,
2～5min,
H₂
61W95.1+
Al₂O₃4.9
1200~
1400
12099.8%
氧化铝Cu-2Ni1150℃ 1430
62W95.2+
Al₂O₃4.7+
Y₂O₃0.1Pd1570℃ 1000
V-Nb-Ti1805℃ 840
63W95.8+
Al₂O₃4.1+
CaCO₃0.1Ru-Mo1945℃
64W78+MnO₂15+
TiO₂3.5+
SiO₂3.5或
W63+MnO₂20+
TiO₂5+Re121280~
1340
H₂,
H₂/N₂镁橄
榄石镀Ni,
Cu,800~
1000℃,
H₂1400~
1600
30～40Al₂O₃
65WC60+TiC10+
Fe30比瓷烧
成温度
低20~
90℃29~
23℃
保护气镁硅
酸盐
铝硅
酸盐镀Ni或
涂Ni,
1200~
1280℃
H₂
66MoO₃+涂Au1000~
1180湿分裂
NH₃高Al₂O₃,
BeO滑
石，镁橄
榄石Pb/Sn
40/60钢685～707
280材料焊接原理
---PAGE_291---
附录281续表
序
号配方组成
(质量分数)/%金属化
温度/℃
保温时
间/min金属化
气氛适用
瓷件二次
金属化焊料钎焊
条件连接
金属连接强度
ob/×9.8
N/cm²注
67MoO₃94.9+
MnO₂5+
Cu₂O0.1900~
1150湿H₂
或分裂
NH₃高Al₂O₃
不需镀Cu900~
1150℃980涂膏后可直接
焊接涂膏后再涂
Ag₂O粉单独金
属化 1100+5℃
H₂96%
氧化铍800
68MoO₃85.5+
Li₂CO₃8.5+
MnO₂4.3+
Cu₂O1.7
(30～40)μm1170
60干H₂95%
氧化铝
SiC衰
减瓷镀NiAg 可伐金属化可与焊
接一起进行
69MoO₃97.9+
Ti2.02+
Cu₂O0.08
再涂Au1090~
1116湿分裂
NH₃高Al₂O₃,
BeO滑
石，镁橄
榄石钢680~
707金分散在氧化
物层中
MoO₃69+
MnO14+
Al₂O₃10+
SiO₂6+CaO1+
Cu₂O0.5
(外加)(80~
100)μm1280
40～60H₂95%
氧化铝镀NiAg-Cu 可伐1430可单独金属化
MoO₃(25～30)
+Mo(25～30)
+MnO(20～30)
+SiO₂(15～18)
+Al₂O₃(8~
10)+CuO0.5+
Cu₂O(0.1～0.6)1170
